Repository: sgttomas/chirality

# Local Source Corpus

Place piping-design source PDFs, extracted markdown/source folders, generated PDF2MD work directories, and related local corpus files here.

This folder is intentionally ignored by git except for this README and `.gitkeep`.

File: domains/piping-design/_Sources/MWK_1956_pdf2md_work/page_0008.anchored.md
STRENGTH AND FAILURE OF MATERIALS

The maximum load or maximum pressure at which the extension becomes unstable is obtained from

$$dp\ (\text{or}\ dF) = 0$$

In view of eq. 1.30, this means

$$nt^{n-1}\,dt + t^n\,d\epsilon = 0$$

or

$$n(dt/t) = -d\epsilon/\epsilon$$

For the hollow sphere, the tube, and the plate, $dt/t = -d\epsilon^*$, where $\epsilon^*$ is the logarithmic strain perpendicular to the wall of the plate. Thus, the condition of instability is

$$d\epsilon/d\epsilon^* = n \tag{1.31}$$

For the sphere, then

$$d\epsilon/d\epsilon^* = (3/2)\sigma$$

for the tube

$$d\epsilon/d\epsilon^* = 2\sigma$$

and for the plate

$$d\epsilon/d\epsilon^* = (1/2)\sigma$$

For the *tensile rod*, $dt/t$ is the increment of the transverse logarithmic strain; since the volume is constant, this is $-(1/2)d\epsilon^*$, where $d\epsilon^*$ is the increment of the longitudinal logarithmic strain. Thus,

$$d\epsilon/d\epsilon^* = \epsilon$$

as before (cf. eq. 1.20).

Figure 1.7 shows the corresponding graphical construction, quite analogous to that in Fig. 1.6, carried out for the four cases. It shows that the instability point on the stress-strain curve (true maximum stress vs. greatest logarithmic strain) is different for each.

Particularly interesting is the practically important case of the thick-walled cylinder under internal pressure. The solution of this problem has first been published by Manning [10]; see also MacGregor, Coffin, and Fisher [11]. The relatively simple calculation shows that here, too, the pressure reaches a maximum as the tube expands plastically, and then drops. The maximum pressure (often called "bursting pressure") can be calculated successfully from the stress-strain curve of the material. It is remarkable, however, that it cannot be derived from a single point of the curve and the corresponding tangent. In the thick-walled tube, the strain depends on the distance from the axis; at any moment during plastic deformation, states of stress and strain extending over a more or less wide region of the stress-strain curve are present. As a consequence, the maximum pressure cannot be

![Fig. 1.7 Graphical construction of maximum load or maximum pressure in various cases of loading.](figures/MWK_1956_p0008_fig01_fig-1-7-graphical-construction-of-maximu.png)

calculated without the knowledge of the entire stress-strain curve, or at least a substantial part of it. In other words, the maximum pressure withstood by the thick-walled tube cannot be derived from any single "working stress."

**C. Ultimate Stress and Working Stress.** The ultimate tensile stress has served in the past generally, and still serves in many cases, as a basis for deriving design (working) stresses; for this purpose, it is divided by a so-called safety factor. That this conventional procedure a realistic basis? From the preceding considerations, the answer can be easily recognized.

There are two types of failure by plastic deformation. In the first, the structure becomes unserviceable by suffering an inadmissible amount of distortion; in the second, it is destroyed by plastic disruption. In many practical cases, the second possibility either cannot occur (e.g., if the loading is flexural or compressive), or is of minor importance because the consequences of failure by excessive distortion are not significantly aggravated by subsequent disruption. In the design of pipes and pressure vessels, on the other hand, a moderate plastic deformation may be no more than a nuisance; the danger that must be excluded is disruption (bursting).

If the practically important type of failure is due to distortion, the design must be based on the stress at which plastic deformation reaches the maximum permissible value, i.e., on the "yield strength" or "proof stress." As is seen from the Considère construction of the maximum load and of the ultimate strength (Figs. 1.5 and 1.6), there is no general relationship between the ultimate strength and the proof stress (or, in the case of the annealed

File: domains/piping-design/_Sources/MWK_1956_pdf2md_work/page_0008.md
STRENGTH AND FAILURE OF MATERIALS

The maximum load or maximum pressure at which the extension becomes unstable is obtained from

$$dp\ (\text{or}\ dF) = 0$$

In view of eq. 1.30, this means

$$nt^{n-1}\,dt + t^n\,d\epsilon = 0$$

or

$$n(dt/t) = -d\epsilon/\epsilon$$

For the hollow sphere, the tube, and the plate, $dt/t = -d\epsilon^*$, where $\epsilon^*$ is the logarithmic strain perpendicular to the wall of the plate. Thus, the condition of instability is

$$d\epsilon/d\epsilon^* = n \tag{1.31}$$

For the sphere, then

$$d\epsilon/d\epsilon^* = (3/2)\sigma$$

for the tube

$$d\epsilon/d\epsilon^* = 2\sigma$$

and for the plate

$$d\epsilon/d\epsilon^* = (1/2)\sigma$$

For the *tensile rod*, $dt/t$ is the increment of the transverse logarithmic strain; since the volume is constant, this is $-(1/2)d\epsilon^*$, where $d\epsilon^*$ is the increment of the longitudinal logarithmic strain. Thus,

$$d\epsilon/d\epsilon^* = \epsilon$$

as before (cf. eq. 1.20).

Figure 1.7 shows the corresponding graphical construction, quite analogous to that in Fig. 1.6, carried out for the four cases. It shows that the instability point on the stress-strain curve (true maximum stress vs. greatest logarithmic strain) is different for each.

Particularly interesting is the practically important case of the thick-walled cylinder under internal pressure. The solution of this problem has first been published by Manning [10]; see also MacGregor, Coffin, and Fisher [11]. The relatively simple calculation shows that here, too, the pressure reaches a maximum as the tube expands plastically, and then drops. The maximum pressure (often called "bursting pressure") can be calculated successfully from the stress-strain curve of the material. It is remarkable, however, that it cannot be derived from a single point of the curve and the corresponding tangent. In the thick-walled tube, the strain depends on the distance from the axis; at any moment during plastic deformation, states of stress and strain extending over a more or less wide region of the stress-strain curve are present. As a consequence, the maximum pressure cannot be

[FIGURE: Fig. 1.7 Graphical construction of maximum load or maximum pressure in various cases of loading.]

calculated without the knowledge of the entire stress-strain curve, or at least a substantial part of it. In other words, the maximum pressure withstood by the thick-walled tube cannot be derived from any single "working stress."

**C. Ultimate Stress and Working Stress.** The ultimate tensile stress has served in the past generally, and still serves in many cases, as a basis for deriving design (working) stresses; for this purpose, it is divided by a so-called safety factor. That this conventional procedure a realistic basis? From the preceding considerations, the answer can be easily recognized.

There are two types of failure by plastic deformation. In the first, the structure becomes unserviceable by suffering an inadmissible amount of distortion; in the second, it is destroyed by plastic disruption. In many practical cases, the second possibility either cannot occur (e.g., if the loading is flexural or compressive), or is of minor importance because the consequences of failure by excessive distortion are not significantly aggravated by subsequent disruption. In the design of pipes and pressure vessels, on the other hand, a moderate plastic deformation may be no more than a nuisance; the danger that must be excluded is disruption (bursting).

If the practically important type of failure is due to distortion, the design must be based on the stress at which plastic deformation reaches the maximum permissible value, i.e., on the "yield strength" or "proof stress." As is seen from the Considère construction of the maximum load and of the ultimate strength (Figs. 1.5 and 1.6), there is no general relationship between the ultimate strength and the proof stress (or, in the case of the annealed

File: domains/piping-design/_Sources/MWK_1956_pdf2md_work/page_0009.anchored.md
8     DESIGN OF PIPING SYSTEMS

![Fig. 1.8 Uniform extension \(strain outside region of neck\) for different types of materials.](figures/MWK_1956_p0009_fig01_fig-1-8-uniform-extension-strain-outside.png)

low-carbon steels, the lower yield point); the old practice of deriving the working stress from the ultimate strength by means of a fictitious safety factor has then no justification. A certain exception to this is the case in which different batches of the same type of material are compared (e.g., different deliveries of a low-carbon steel); the proof stress, or the lower yield point, may (but need not) be then approximately proportional to the ultimate strength.

If the only practically important type of failure is plastic disruption (bursting), the working stress should be derived, as a rule, from the load or pressure at which plastic instability leading to rupture sets in (the possibility of brittle or fatigue fracture should be disregarded in this section; it will be treated further below). The structure is then dimensioned so that the design load or design pressure is a certain fraction of the rupture load or bursting pressure. For a rod under uniaxial tension, the corresponding working stress is the ultimate tensile strength divided by an appropriate safety factor (which, in this case, is not a fictitious one).

It is to be kept in mind that the maximum load is given by the ultimate *tensile* stress only in the case of a structural part under uniaxial tension. For a tube, or a pressure vessel, the maximum pressure becurs at a (conventional or true) stress that may be very different from the ultimate stress, as will be discussed in more detail in Chapter 2. In exacting cases, therefore, the maximum load or maximum pressure cannot be derived from the ultimate tensile stress but must be obtained by accurate calculation based on the stress-strain curve, or from a model experiment. Often, however, this is not necessary. If the ultimate stresses for tension and for the plastic expansion of a tube differ by only 10% to 20%, and the safety factor may be anything between 3 and 6 according to tradition or code regulations, it may not be worth carrying out an accurate design stress determination for a structural part of subordinate importance.

The Considère construction shows that the

ultimate stress is fundamentally unrelated not only to the behavior of the material at small, but also to that at large, strains. In particular, the knowledge of the ratio between the ultimate and the proof stress gives no indication of the fracture strain: fracture may occur immediately after the maximum load point, or at strains 10 or 30 times higher than the maximum load strain. The simple tensile test in which only the maximum load but not the stress-strain curve is measured, however, may give a quantity that is extremely useful for judging the ductility of the material for certain uses. This quantity is the uniform extension, i.e., the strain at which the load.maximum is reached and necking starts (0A in Fig. 1.5). Since practically no further extension takes place outside the neck after this has been initiated, the uniform extension can easily be measured on the fractured tensile specimen if this is long enough to contain parts sufficiently removed both from the neck and from the heads* of the specimen. A material with small uniform extension (a few per cent) is disrupted easily in tension and is therefore unsuitable for drawing operations (wire or deep drawing). At the same time, however, it may show a high ductility (i.e., reduction of area at fracture), so that it may be eminently suitable to operations involving large plastic strains without tension. Thus, pure nickel, tin, or lead are very unsuitable for drawing, but extremely good for operations like bending or cold extrusion; austenitic chromium-nickel steels, on the other hand, have much less ductility but they are, owing to their large uniform extension, very suitable for drawing. Figure 1.8 shows how the shape of the stress-strain curve is related to the uniform strain. Materials with a fairly sudden yield and little strain hardening afterwards, like pure nickel, lead, or tin, have sharply bent stress-strain curves of the type *A*; the tangent construction gives for them a small uniform strain. On the other hand, materials that strain-harden slowly but steadily in the initial part of the stress-strain curve, like copper, brass, or 18/8 Cr-Ni steel (type *B* in Fig. 1.8), have a large uniform strain, independent of whether fracture occurs soon after necking or is preceded by a large reduction of area.

## 1.4 Creep

### A. The Andrade Analysis of the Creep Curve

If a material can undergo progressive deformation

*The U.S.A. standard specimen is not long enough for this purpose; a useful specimen can be obtained, however, by increasing its gage length from 2" to 4".

File: domains/piping-design/_Sources/MWK_1956_pdf2md_work/page_0009.md
8     DESIGN OF PIPING SYSTEMS

[FIGURE: Fig. 1.8 Uniform extension (strain outside region of neck) for different types of materials.]

low-carbon steels, the lower yield point); the old practice of deriving the working stress from the ultimate strength by means of a fictitious safety factor has then no justification. A certain exception to this is the case in which different batches of the same type of material are compared (e.g., different deliveries of a low-carbon steel); the proof stress, or the lower yield point, may (but need not) be then approximately proportional to the ultimate strength.

If the only practically important type of failure is plastic disruption (bursting), the working stress should be derived, as a rule, from the load or pressure at which plastic instability leading to rupture sets in (the possibility of brittle or fatigue fracture should be disregarded in this section; it will be treated further below). The structure is then dimensioned so that the design load or design pressure is a certain fraction of the rupture load or bursting pressure. For a rod under uniaxial tension, the corresponding working stress is the ultimate tensile strength divided by an appropriate safety factor (which, in this case, is not a fictitious one).

It is to be kept in mind that the maximum load is given by the ultimate *tensile* stress only in the case of a structural part under uniaxial tension. For a tube, or a pressure vessel, the maximum pressure becurs at a (conventional or true) stress that may be very different from the ultimate stress, as will be discussed in more detail in Chapter 2. In exacting cases, therefore, the maximum load or maximum pressure cannot be derived from the ultimate tensile stress but must be obtained by accurate calculation based on the stress-strain curve, or from a model experiment. Often, however, this is not necessary. If the ultimate stresses for tension and for the plastic expansion of a tube differ by only 10% to 20%, and the safety factor may be anything between 3 and 6 according to tradition or code regulations, it may not be worth carrying out an accurate design stress determination for a structural part of subordinate importance.

The Considère construction shows that the

ultimate stress is fundamentally unrelated not only to the behavior of the material at small, but also to that at large, strains. In particular, the knowledge of the ratio between the ultimate and the proof stress gives no indication of the fracture strain: fracture may occur immediately after the maximum load point, or at strains 10 or 30 times higher than the maximum load strain. The simple tensile test in which only the maximum load but not the stress-strain curve is measured, however, may give a quantity that is extremely useful for judging the ductility of the material for certain uses. This quantity is the uniform extension, i.e., the strain at which the load.maximum is reached and necking starts (0A in Fig. 1.5). Since practically no further extension takes place outside the neck after this has been initiated, the uniform extension can easily be measured on the fractured tensile specimen if this is long enough to contain parts sufficiently removed both from the neck and from the heads* of the specimen. A material with small uniform extension (a few per cent) is disrupted easily in tension and is therefore unsuitable for drawing operations (wire or deep drawing). At the same time, however, it may show a high ductility (i.e., reduction of area at fracture), so that it may be eminently suitable to operations involving large plastic strains without tension. Thus, pure nickel, tin, or lead are very unsuitable for drawing, but extremely good for operations like bending or cold extrusion; austenitic chromium-nickel steels, on the other hand, have much less ductility but they are, owing to their large uniform extension, very suitable for drawing. Figure 1.8 shows how the shape of the stress-strain curve is related to the uniform strain. Materials with a fairly sudden yield and little strain hardening afterwards, like pure nickel, lead, or tin, have sharply bent stress-strain curves of the type *A*; the tangent construction gives for them a small uniform strain. On the other hand, materials that strain-harden slowly but steadily in the initial part of the stress-strain curve, like copper, brass, or 18/8 Cr-Ni steel (type *B* in Fig. 1.8), have a large uniform strain, independent of whether fracture occurs soon after necking or is preceded by a large reduction of area.

## 1.4 Creep

### A. The Andrade Analysis of the Creep Curve

If a material can undergo progressive deformation

*The U.S.A. standard specimen is not long enough for this purpose; a useful specimen can be obtained, however, by increasing its gage length from 2" to 4".

File: domains/piping-design/_Sources/MWK_1956_pdf2md_work/page_0010.anchored.md
## STRENGTH AND FAILURE OF MATERIALS

at constant stress, it is said to show creep. The simplest type of deformation that corresponds to this definition is *viscosity*: a material is called *purely viscous* if the rate of straining, $dy/dt$ is a function of the stress, $f(\tau)$ and does not depend on the deformation already undergone

$$\frac{dy}{dt} = f(\tau) \quad (1.32)$$

If the functional relationship is simple proportionality (Newton's law of viscosity),

$$\tau = \eta \frac{dy}{dt} \quad (1.33)$$

the material is said to show Newtonian viscosity; the constant $\eta$ is the *coefficient of viscosity*. Most of the common liquids are of the Newtonian type.

The creep behavior of metals, particularly at not too high temperatures, is markedly different from pure viscosity. If a constant load is applied to a tensile specimen (as is usual in technological creep testing) and the strain plotted as a function of time, usually curves of type $A$ in Fig. 1.9 are obtained. Solid solutions with a tendency to develop a sharp yield point (α-brass, Monel metal, Nickel silver) may give curves of the type $C$; other alloys show an induction period, as seen in curve $D$. However, curve $A$ can be regarded as the pure type observed if no structural changes occur during creep. It shows that the rapid, almost sudden, extension that follows the application of the load is followed by a period of deceleration; before fracture occurs, there is a period of acceleration, and between the periods of deceleration and acceleration there is an interval of constant creep rate which may be quite long, or may be merely a point of inflexion.

In his analysis of creep, Andrade [12] found that the final acceleration is usually a trivial consequence of the increase of stress due to the decrease of cross-sectional area in the course of the constant-load tension test. If the experiment is carried out at constant *true* stress, the acceleration disappears in

![Fig. 1.9 Types of creep curves for various materials.](figures/MWK_1956_p0010_fig01_fig-1-9-types-of-creep-curves-for-variou.png)

![Fig. 1.10 Andrade's analysis of the creep curve.](figures/MWK_1956_p0010_fig02_fig-1-10-andrade-s-analysis-of-the-creep.png)

many cases and curves of type $B$ are obtained. A period of final acceleration is frequently observed even at constant stress; however, it is always due to structural changes taking place during creep, and so curve $B$ can be regarded as representing the pure and simple type of creep curve.

In his pioneering experiments, Andrade has observed that the slope of the straight parts towards which the creep curve tends asymptotically depends strongly on the temperature. At sufficiently low temperature, the asymptote becomes horizontal and the creep rate vanishes in the course of time. The first acceleration, however, is always present, even in the neighborhood of absolute zero. From this, Andrade concluded that the creep curve ($B$ in Fig. 1.9) represents the superposition of two essentially different creep processes, which follow the sudden straining after the application of the load. The first component is the decelerating one, the rate of which disappears with time; this is at present called *transient creep*. Superposed to this, at least if the temperature is not too low, is a constant-rate creep process, usually called *viscous creep* because its rate depends, roughly speaking, only on the applied stress and not on the preceding amount of strain. Figure 1.10 shows Andrade's analysis of the creep process: the observed creep strain is the sum of the purely plastic (plus elastic) strain which follows immediately the application of the stress, the transient creep strain, and the viscous creep strain.

**B. Transient Creep.** At low temperatures (below, say, one-third of the absolute melting point) viscous creep is insignificant and transient creep dominates; hence its alternative name "cold creep." At high temperatures (in the hot-creep range), the transient component is often negligible beside the viscous one; hence the name "hot creep" for the latter.

In Andrade's original experiments, which were of relatively short duration, the transient creep curve could be represented by the expression

$$y = y_0 + C\sqrt[3]{t} \quad (t = \text{time}). \quad (1.34)$$

At lower temperatures, however, the logarithmic expression [13]

$$y = y_0 + C\log t \quad (1.35)$$

File: domains/piping-design/_Sources/MWK_1956_pdf2md_work/page_0010.md
## STRENGTH AND FAILURE OF MATERIALS

at constant stress, it is said to show creep. The simplest type of deformation that corresponds to this definition is *viscosity*: a material is called *purely viscous* if the rate of straining, $dy/dt$ is a function of the stress, $f(\tau)$ and does not depend on the deformation already undergone

$$\frac{dy}{dt} = f(\tau) \quad (1.32)$$

If the functional relationship is simple proportionality (Newton's law of viscosity),

$$\tau = \eta \frac{dy}{dt} \quad (1.33)$$

the material is said to show Newtonian viscosity; the constant $\eta$ is the *coefficient of viscosity*. Most of the common liquids are of the Newtonian type.

The creep behavior of metals, particularly at not too high temperatures, is markedly different from pure viscosity. If a constant load is applied to a tensile specimen (as is usual in technological creep testing) and the strain plotted as a function of time, usually curves of type $A$ in Fig. 1.9 are obtained. Solid solutions with a tendency to develop a sharp yield point (α-brass, Monel metal, Nickel silver) may give curves of the type $C$; other alloys show an induction period, as seen in curve $D$. However, curve $A$ can be regarded as the pure type observed if no structural changes occur during creep. It shows that the rapid, almost sudden, extension that follows the application of the load is followed by a period of deceleration; before fracture occurs, there is a period of acceleration, and between the periods of deceleration and acceleration there is an interval of constant creep rate which may be quite long, or may be merely a point of inflexion.

In his analysis of creep, Andrade [12] found that the final acceleration is usually a trivial consequence of the increase of stress due to the decrease of cross-sectional area in the course of the constant-load tension test. If the experiment is carried out at constant *true* stress, the acceleration disappears in

[FIGURE: Fig. 1.9 Types of creep curves for various materials.]

[FIGURE: Fig. 1.10 Andrade's analysis of the creep curve.]

many cases and curves of type $B$ are obtained. A period of final acceleration is frequently observed even at constant stress; however, it is always due to structural changes taking place during creep, and so curve $B$ can be regarded as representing the pure and simple type of creep curve.

In his pioneering experiments, Andrade has observed that the slope of the straight parts towards which the creep curve tends asymptotically depends strongly on the temperature. At sufficiently low temperature, the asymptote becomes horizontal and the creep rate vanishes in the course of time. The first acceleration, however, is always present, even in the neighborhood of absolute zero. From this, Andrade concluded that the creep curve ($B$ in Fig. 1.9) represents the superposition of two essentially different creep processes, which follow the sudden straining after the application of the load. The first component is the decelerating one, the rate of which disappears with time; this is at present called *transient creep*. Superposed to this, at least if the temperature is not too low, is a constant-rate creep process, usually called *viscous creep* because its rate depends, roughly speaking, only on the applied stress and not on the preceding amount of strain. Figure 1.10 shows Andrade's analysis of the creep process: the observed creep strain is the sum of the purely plastic (plus elastic) strain which follows immediately the application of the stress, the transient creep strain, and the viscous creep strain.

**B. Transient Creep.** At low temperatures (below, say, one-third of the absolute melting point) viscous creep is insignificant and transient creep dominates; hence its alternative name "cold creep." At high temperatures (in the hot-creep range), the transient component is often negligible beside the viscous one; hence the name "hot creep" for the latter.

In Andrade's original experiments, which were of relatively short duration, the transient creep curve could be represented by the expression

$$y = y_0 + C\sqrt[3]{t} \quad (t = \text{time}). \quad (1.34)$$

At lower temperatures, however, the logarithmic expression [13]

$$y = y_0 + C\log t \quad (1.35)$$

File: domains/piping-design/_Sources/MWK_1956_pdf2md_work/page_0011.anchored.md
![Fig. 1.11 Stress dependence of the viscous creep rate of lead wires at 17 C. After Andrade.](figures/MWK_1956_p0011_fig01_stress-dependence-viscous-creep-rate-lea.png)

fits the curve better. All transitional types between the Andrade formula and the logarithmic formula can be observed, as well as curves which represent a more-than-logarithmic decrease of the creep rate.

**C. Viscous Creep.** The viscous component is often represented by a reasonably straight curve, as shown schematically in Fig. 1.10, if the duration of the test is not very long. Otherwise structural changes (recrystallization, precipitation, etc.) are almost invariably present, and then the rate of viscous creep may increase, decrease, or irregularly fluctuate in the course of time. This is the basic factor that makes the extrapolation and practical use of creep tests difficult.

The experiments of Andrade [12] have shown that viscous creep in metals is far from being Newtonian (cp. 1.33); it is vanishingly small up to a certain stress region and then increases very rapidly with the stress. Figure 1.11 shows the curve given by Andrade for the viscous creep rate of lead wires at 17 C as a function of the applied stress. The character of the curve resembles that of the "Bingham material," an idealized material often referred to in rheology (Fig. 1.12, in which the stress is plotted as ordinate according to convention). The Bingham material is assumed to have a sharp yield point, and to show linear increase of the strain rate with the stress above the yield point. The behavior of metals at high temperatures differs from that of the Bingham material in that the increase of the viscous creep rate with the stress, as shown in Fig. 1.11, is much more rapid than a linear increase. Expressions suggested for its dependence are, e.g., the following ones:

$$d\epsilon_v/dt = A\tau^n \qquad \text{Norton [14]} \qquad (1.36)$$

$$d\epsilon_v/dt = A(e^{c\tau} - 1) \qquad \text{Soderberg [15]} \qquad (1.37)$$

or

$$d\epsilon_v/dt = A \sinh(\alpha\tau) \qquad \text{Nádai [16]} \qquad (1.38)$$

where $A$, $n$, and $\alpha$ are constants.

It seems certain that no such simple expression can represent generally a process depending strongly on complicated structural features of the material. However, one of the above expressions, or perhaps another simple relationship, may well be found accurate enough for practical purposes in the case of an individual material.

The temperature dependence of viscous creep shows a similar picture. Like all thermal reactions, it is ultimately governed by the Boltzmann expression for the frequency of thermal activations; without further structural complications, this would lead approximately to an exponential dependence of the creep rate upon the reciprocal absolute temperature:

$$d\epsilon_v/dt = Ce^{-A/kT} \qquad (1.39)$$

where $A$ is the "activation energy" for the creep process, $k$ is Boltzmann's constant = $1.37 \times 10^{-16}$ erg/$^\circ$C, and $T$ is the absolute temperature. It can be shown [17] that, in Newtonian viscous flow, $A$ is practically independent of the applied stress whereas $C$ is proportional to the stress; on the other hand, in plastic deformation based on crystalline slip, the increase of the strain rate $d\epsilon_v/dt$ with the increase of the applied stress is due mainly to the decrease of the activation energy $A$ with increasing stress [18, 19]. In the case of crystalline plasticity, $C$ may be regarded as a constant because its dependence upon the stress is small relative to that of the exponential. That this is true for the creep of metals can be seen in the following way: $d\epsilon_v/dt$ is the strain per unit of time; its reciprocal is the time required for unit increase of the creep strain. Now creep fracture (see subsection G below) takes place after a strain of $f\%_0 = f/100$; the time $t$ elapsing between the application of the load and fracture is related to the mean creep rate $d\epsilon_v/dt$ by

$$f/100t = d\epsilon_v/dt$$

Introduction of this into eq. 1.39 gives

$$f/100t = Ce^{-A/kT} \qquad (1.39a)$$

![Fig. 1.12 Definition of the Bingham material.](figures/MWK_1956_p0011_fig02_definition-bingham-material.png)

File: domains/piping-design/_Sources/MWK_1956_pdf2md_work/page_0011.md
[FIGURE: Fig. 1.11 Stress dependence of the viscous creep rate of lead wires at 17 C. After Andrade.]

fits the curve better. All transitional types between the Andrade formula and the logarithmic formula can be observed, as well as curves which represent a more-than-logarithmic decrease of the creep rate.

**C. Viscous Creep.** The viscous component is often represented by a reasonably straight curve, as shown schematically in Fig. 1.10, if the duration of the test is not very long. Otherwise structural changes (recrystallization, precipitation, etc.) are almost invariably present, and then the rate of viscous creep may increase, decrease, or irregularly fluctuate in the course of time. This is the basic factor that makes the extrapolation and practical use of creep tests difficult.

The experiments of Andrade [12] have shown that viscous creep in metals is far from being Newtonian (cp. 1.33); it is vanishingly small up to a certain stress region and then increases very rapidly with the stress. Figure 1.11 shows the curve given by Andrade for the viscous creep rate of lead wires at 17 C as a function of the applied stress. The character of the curve resembles that of the "Bingham material," an idealized material often referred to in rheology (Fig. 1.12, in which the stress is plotted as ordinate according to convention). The Bingham material is assumed to have a sharp yield point, and to show linear increase of the strain rate with the stress above the yield point. The behavior of metals at high temperatures differs from that of the Bingham material in that the increase of the viscous creep rate with the stress, as shown in Fig. 1.11, is much more rapid than a linear increase. Expressions suggested for its dependence are, e.g., the following ones:

$$d\epsilon_v/dt = A\tau^n \qquad \text{Norton [14]} \qquad (1.36)$$

$$d\epsilon_v/dt = A(e^{c\tau} - 1) \qquad \text{Soderberg [15]} \qquad (1.37)$$

or

$$d\epsilon_v/dt = A \sinh(\alpha\tau) \qquad \text{Nádai [16]} \qquad (1.38)$$

where $A$, $n$, and $\alpha$ are constants.

It seems certain that no such simple expression can represent generally a process depending strongly on complicated structural features of the material. However, one of the above expressions, or perhaps another simple relationship, may well be found accurate enough for practical purposes in the case of an individual material.

The temperature dependence of viscous creep shows a similar picture. Like all thermal reactions, it is ultimately governed by the Boltzmann expression for the frequency of thermal activations; without further structural complications, this would lead approximately to an exponential dependence of the creep rate upon the reciprocal absolute temperature:

$$d\epsilon_v/dt = Ce^{-A/kT} \qquad (1.39)$$

where $A$ is the "activation energy" for the creep process, $k$ is Boltzmann's constant = $1.37 \times 10^{-16}$ erg/$^\circ$C, and $T$ is the absolute temperature. It can be shown [17] that, in Newtonian viscous flow, $A$ is practically independent of the applied stress whereas $C$ is proportional to the stress; on the other hand, in plastic deformation based on crystalline slip, the increase of the strain rate $d\epsilon_v/dt$ with the increase of the applied stress is due mainly to the decrease of the activation energy $A$ with increasing stress [18, 19]. In the case of crystalline plasticity, $C$ may be regarded as a constant because its dependence upon the stress is small relative to that of the exponential. That this is true for the creep of metals can be seen in the following way: $d\epsilon_v/dt$ is the strain per unit of time; its reciprocal is the time required for unit increase of the creep strain. Now creep fracture (see subsection G below) takes place after a strain of $f\%_0 = f/100$; the time $t$ elapsing between the application of the load and fracture is related to the mean creep rate $d\epsilon_v/dt$ by

$$f/100t = d\epsilon_v/dt$$

Introduction of this into eq. 1.39 gives

$$f/100t = Ce^{-A/kT} \qquad (1.39a)$$

[FIGURE: Fig. 1.12 Definition of the Bingham material.]

File: domains/piping-design/_Sources/MWK_1956_pdf2md_work/page_0012.md
STRENGTH AND FAILURE OF MATERIALS  11

or, if the logarithm of base 10 is taken,

$$\log(100t/f) + \log C = 0.434 A/kT \quad (1.36)$$

According to Larsen and Miller [20], the dependence of the fracture time upon the temperature for various stresses is often satisfactorily represented by eq. 1.36 with values of $\log C$ that vary, for different materials and experimental conditions, between 15 and 23 if $t$ is counted in hours. Thus, $\log C$ is in fact almost constant. Its order of magnitude can be derived theoretically in a simple way. It is well known that, for processes of this kind, the activation energy is always around 1 electron volt (ev) at room temperature. If it were significantly higher (say, 2 ev), thermal activation would be so sluggish that the creep rate would become too small to be observable; if it were somewhat lower (say, 0.5 ev), the creep rate would be too high to be followed experimentally. At room temperature, $kT$ is $\frac{1}{40}$ ev, so that $A/kT = 40$. As a representative example, let it be assumed that the fracture strain $f$ is 4%, and that fracture occurs after 1000 hours. With these values, eq. 1.36 gives

$$\log C = 0.434 \times 40 - \log (25{,}000) = 13$$

For $A = 1.5$ ev, $A/kT = 60$, $\log C$ would be 22.6. The observed values of $C$, therefore, correspond to a range of activation energies between about 1 and 1.5 ev.

It should be remarked that, however narrow the range of the observed values of $\log C$ is, it would be dangerous to use eq. 1.36 for extrapolating creep test results to times exceeding the duration of the test by a factor of 10 or more, because during the extrapolated time interval structural changes (e.g., precipitation, grain boundary oxidation) may occur and the permissible stress for a given service time may be reduced far below the extrapolated value (see Subsection G, "Creep Fracture").

**D. Creep under Triaxial Stress.** The problem of how to obtain the principal creep rates for general triaxial states of stress has been treated by Soderberg [15]. His solution is a rational extension of the treatment of three-dimensional cases in the theory of plasticity, and is in fair accord with the available experience. According to Soderberg, the basic viscous stress-creep rate relationship is a functional relationship between the effective shear-strain rate, where the former is

$$\dot{r}_{\mathrm{eff}} = \frac{1}{2\sqrt{2}} \sqrt{(\dot{e}_1 - \dot{e}_2)^2 + (\dot{e}_2 - \dot{e}_3)^2 + (\dot{e}_3 - \dot{e}_1)^2} \quad (1.39)$$

and the latter

$$\dot{\tau}_{\mathrm{eff}} = \frac{1}{\sqrt{2}} \sqrt{(s_1 - s_2)^2 + (s_2 - s_3)^2 + (s_3 - s_1)^2} \quad (1.41)$$

$\dot{e}_1$, $\dot{e}_2$, and $\dot{e}_3$ being the principal strain rates; volume constancy demands that

$$\dot{e}_1 + \dot{e}_2 + \dot{e}_3 = 0 \quad (1.42)$$

Thus, the general viscous creep law is

$$\dot{\tau}_{\mathrm{eff}} = f(\dot{r}_{\mathrm{eff}}) \quad (1.43)$$

analogous to the three-dimensional stress-strain relationship suggested for purely plastic materials (cf. eq. 1.8). The relative magnitudes of the principal creep rates are assumed to be given by the Lévy-Mises equations

$$\dot{e}_1 = C[s_1 - \tfrac{1}{2}(s_2 + s_3)]$$

$$\dot{e}_2 = C[s_2 - \tfrac{1}{2}(s_3 + s_1)]$$

$$\dot{e}_3 = C[s_3 - \tfrac{1}{2}(s_1 + s_2)] \quad (1.44)$$

The common factor $C$ on the right-hand side is no longer indeterminate as in the case of ideal plasticity; it is determined by the condition that, if the principal strain rates are substituted on the right-hand side of eq. 1.43, the correct value of $\dot{\tau}_{\mathrm{eff}}$ must result. Details of practical calculations are found in Soderberg's paper.

**E. The Mechanism of Creep.** Although the details of the mechanism of transient creep are far from being clear, there is no doubt that it is a consequence of thermal vibrations softening slip when superposed to a sufficiently high applied stress. In the course of the creep process, the material hardens and thermal vibrations are then less and less frequently able to produce local slip; this is the cause of the gradual disappearance of transient creep. The fact that transient creep can be observed down to the lowest temperatures is due to the circumstance that the applied stress must always be high enough to cause at least a small amount of sudden plastic strain before transient creep can be observed. If it is sufficient to cause slip without any thermal help, very slight thermal fluctuation should be capable of producing local slip at the points where the applied stress is nearly high enough to induce slip without thermal help.

It has been found that viscous creep itself is a compound process. At least two different mechanisms can produce it, and often the two act simultaneously. The first type of viscous creep is called *recovery creep*. After the application of the load,
