Repository: sgttomas/chirality

# Local Source Corpus

Place piping-design source PDFs, extracted markdown/source folders, generated PDF2MD work directories, and related local corpus files here.

This folder is intentionally ignored by git except for this README and `.gitkeep`.

File: domains/piping-design/_Sources/MWK_1956_pdf2md_work/page_0013.md
the rapid plastic deformation produces strain hardening which raises the yield stress to the level at which it equals the applied stress and thus can resist the load. If the temperature is high enough, however, thermal recovery or even recrystallization gradually reduce the strain hardening. In order to carry the applied load, therefore, the material must strain-harden further until the amount of strain hardening lost by recovery is replaced. This means that, in every unit of time, additional plastic strain arises, the amount of which is just sufficient to make up for the strain hardening removed by recovery.

The second important type of viscous creep is due to sliding between the grains of a polycrystalline metal when a stress acts at a sufficiently high temperature. At low temperatures, the grain boundary is a strong part of the structure: it resists the slip in the grains. At a high temperature, however, the boundary becomes soft and viscous and is an element of weakness. The tungsten filaments of incandescent lamps, which work at the highest temperature used in engineering, can be preserved from gradual deformation by their own weight only by being made of single crystals, without grain boundaries present.

## F. Evaluation and Engineering Use of Creep Tests.

Transient (cold) creep is of great practical importance, e.g., in prestressed reinforced concrete design. However, since its evaluation does not involve complex problems to the engineer, and since the problems in which it plays a role are somewhat specialized, it will not be treated here.

In many high-temperature applications of metals, the viscous creep strain during the lifetime of the equipment is so much greater than the initial transient creep strain that the latter is frequently neglected (sometimes with no sufficient justification). In such cases, the usual practical rule is to assume that the long-time creep rate on which the design should be based is equal to the "minimum creep rate" observed in a constant-load tension creep test, i.e., to the creep rate in the straight part of curve $A$ in Fig. 1.9. Although in the hands of the experienced creep practitioner this prescription usually works fairly well, strictly speaking it is fundamentally wrong. When the minimum creep rate occurs, transient creep may or may not have disappeared. If it has not, the minimum creep rate is not that of the viscous component alone, but the sum of the viscous and the residual transient creep rates. In extreme cases, solely the acceleration of transient creep, due to the decrease of the cross-sectional area, may give rise to curves of type $A$, Fig. 1.9, at low temperatures where no trace of viscous creep can be present. The

common rule, therefore, has to be supplemented by the condition that the constant-rate part of the creep curve must extend over a long time, sufficient for the disappearance of the transient component, in order that the minimum creep rate can be identified with that of the viscous creep.

Since structural parts must often have a service life of 10 or 20 years, whereas creep tests cannot be extended in engineering practice beyond about one year (often they must be obtained within a few weeks), the extrapolation of creep test results to the service life is the central problem of creep testing. Some of the extreme short-time testing methods suggested between the two wars failed because their authors were unaware of the compound nature of creep. Unless the test is extended long enough for the transient component to become relatively small, it cannot give even an approximate idea of the magnitude of the viscous component. The present conventional methods of creep testing usually avoid this pitfall; they can be subdivided into the following three classes:

1. *Abridged tests.* The creep strain is measured as a function of time-for a few stresses around the probable service stress, at the service temperature, and extrapolated to the service life.

2. *Mechanically accelerated tests.* The maximum permissible creep strain is enforced within the time available for the test by a suitably increased stress. From several such tests at different stresses, the stress is plotted as a function of the time after which the permissible strain is reached, and the curve extrapolated to the service life to give the permissible service stress.

3. *Thermally accelerated tests.* The maximum permissible creep strain is enforced within the time available for the test by a suitably increased temperature. From such tests at a few different stresses and temperatures, the stress is plotted as a function of the test temperature and of the time required for reaching the permissible strain, and extrapolated to the service life and service temperature.

The abridged test would give a correct extrapolation if structural changes taking place in the material during its service life could be discounted. Thermally and mechanically accelerated tests are in principle more likely to lead to errors because they take place under stress and temperature conditions different from those in service. However, occasionally certain structural changes that would occur during the service life but do not take place during the abridged test may be observed in the mechanically or thermally accelerated test. Then these

File: domains/piping-design/_Sources/MWK_1956_pdf2md_work/page_0014.md
tests, although less correct in principle, may lead to a better extrapolation. No general extrapolation method can take into account the highly individual reactions of materials to stress and temperature, and the likelihood of grossly erroneous results can only be reduced by an intimate knowledge of the metallurgical, structural, and plastic properties of the material.

**C. Creep Fracture.** The grain boundaries of polycrystalline metals, being places of atomic disorder, behave like a two-dimensional phase. They have a softening range of temperature (roughly identical with the "equivocalence temperature") in which they change from being a hard structural component to being the softest. At very high temperatures their effective viscosity is so low that, at low stresses, most of the deformation is localized in them: the grains slide almost as rigid units on their neighbors. This leads to the opening up of gaps between the grains, and finally to the type of fracture peculiar to high temperature creep: at first sight, it appears almost brittle.

The strain at which creep fracture occurs depends on the stress and the temperature. At low stress and high temperature the deformation within the grains is insignificant compared with the effect of sliding of the grains upon their neighbors, and thus the fracture strain is small. However, the variation of the fracture strain in a given range of stress and temperature is always very small compared with the simultaneous variation of the creep rate. The latter may change in the ratio 10,000,000 to 1 while the fracture strain increases, for instance, from 2% or 3% to 10% or 15%. Consequently, the fracture time is usually inversely proportional to the mean creep rate, to a fair approximation.

The creep fracture test² consists in applying to the specimen a constant tensile load and recording the time elapsing to fracture. This test is simpler and easier to perform than the standard creep test because strain measurements are omitted. It is required for design whenever the material has such poor ductility under creep conditions that fracture may occur before the maximum permissible creep strain is reached. Since creep strains exceeding 1% are not often permitted (pressure vessels and pipes are an exception), and fracture occurring after less than 1% strain is infrequent, the creep fracture test is usually unnecessary. It is nevertheless widely used because it can be interpreted as a crude creep test. As mentioned above, the fracture strain varies within relatively narrow limits, so that the

creep fracture test represents a creep test in which the time required for a certain strain (the fracture strain) is measured for various stresses and temperatures. The great shortening of the test is not so much the variation of the fracture strain as the fact that it is always performed at high stress levels in order to obtain fracture within 1000 or, at most, 10,000 hours. It has been shown by many experimenters, particularly by Grant and his collaborators [21], that the creep rate may change abruptly even after 10,000 hours owing to certain structural change (e.g., coarsening of a precipitate, or oxidation). For this reason, extrapolation from high-stress short-time tests to the long-time service behavior is impossible, unless it is known (from a thorough investigation of the material extending over years) that no structural changes may be expected in the time interval between the duration of the routine creep test and the service life.

## 1.5 Types of Fracture; Molecular Cohesion; the Griffith Theory

Fracture is the disintegration of a body into fragments under mechanical stresses. If a certain type of fracture occurs in a given material when a stress component reaches a critical value, this is called the *strength* or fracture stress. Many types of fracture, however, do not take place at a characteristic value of a stress component.

Until about 20 years ago it was not realized that there are many fundamentally different types of fracture obeying quite different laws. They can be classified into two main groups: *brittle* fractures and *ductile* fractures. The former occur with little or no plastic (or other non-elastic) deformation; the mechanism of the latter essentially involves plastic deformation. The mechanism of brittle fracture was elucidated long before that of ductile fractures, mainly by the work of A. A. Griffith in 1920 [22]. Griffith's effort was directed to the explanation of the extraordinary discrepancy between the very high values of strength inferred from the magnitude of the intermolecular and interatomic forces, and the observed values of the tensile strength, which are usually hundreds or thousands of times lower.

The way in which the tensile cohesion of a material is determined by the attractive and repulsive forces between its molecules is illustrated in Fig. 1.13. Suppose that a crystal contains atomic planes with the spacing *b* perpendicular to the direction of tension. As the tension is raised, the spacing *b* increases. The net interatomic force acting between two parts of the crystal across the gap between two atomic

²In the creep tester's vernacular, "stress rupture" test.

File: domains/piping-design/_Sources/MWK_1956_pdf2md_work/page_0015.anchored.md
![Fig. 1.13 The dependence of the intermolecular forces upon the molecular spacing.](figures/MWK_1956_p0015_fig01_fig-1-13-the-dependence-of-the-intermole.png)

planes vanishes if no tension is applied; in this case, the attractive and repulsive forces cancel. If a tension is applied and the atomic spacing increases, the repulsive forces diminish more rapidly than the attractive ones; the excess of the attractive forces over the repulsive ones balances the applied tension. As the atomic spacing in the direction of tension increases, the repulsive forces become insignificant, and the tensile force transmitted through the crystal lattice must then start to diminish with increasing strain owing to the decrease of the attractive forces with increasing separation of the atoms. Consequently, the net atomic force transmitted through a cross section must have a maximum, equal to the highest external force the material can withstand, i.e., its strength. From the general knowledge of the atomic forces it can be estimated that the maximum tensile stress when the spacing of the atomic planes has increased by a large fraction of its initial value; for an order-of-magnitude estimate, it may be assumed to occur when the atomic spacing has increased by some 25% or 50%. If Hooke's law were applicable for such large strains, the tensile strain would be between 0.25 and 0.5 and the corresponding tensile stress, i.e., the theoretical strength of the material,

$$\sigma_{th} = 0.25E \text{ to } 0.5E \tag{1.45}$$

where $E$ is Young's modulus of the corresponding order of magnitude indicated by eq. 1.45, the measured tensile strengths are extremely low. The strength of ordinary sheet glass is about 1/1000 of its Young's modulus; that of rock salt crystals, less than 1/10,000. It was known to physicists before Griffith that the most likely cause of the discrepancy was the presence of invisibly small cracks or other flaws which produce stress concentrations and thus

raise the applied stress to high local values. It was Griffith, however, who calculated the critical value of the applied tensile stress $\sigma$ at which a crack, of atomic sharpness and of length $c$, starts to propagate. He used the following approach. When the crack extends, the surface area of its walls increases, and this requires energy for overcoming the attractive forces between the atoms separated by the crack. If the grips between which the specimen is pulled do not move during the crack propagation process, the only source from which the necessary surface energy can be obtained is the elastic energy released as the crack extends. Let $dS$ be the surface energy needed for enlarging the crack by a infinitesimal amount, and $dW$ the elastic energy released simultaneously. The crack can propagate only if $dW$ is at least as large as $dS$; thus,

$$dW = dS \tag{1.46}$$

is the condition for the crack being just able to propagate under the tensile stress. It will be seen that the stress needed for propagating a crack decreases as the length of the crack increases; once condition 1.46 is satisfied, therefore, the crack will extend rapidly, and fracture will occur.

Griffith used this idea in the simple case of a plate containing an internal crack of length $2a$ (Fig. 1.14). It can be shown that the effect of such a crack upon the fracture stress of the plate is equal to that of an external crack of length (depth) $c$ in one of the side edges of the plate. A sharp and flat internal crack of length $2c$ can be regarded as an elliptical hole of major axis $2c$ and an extremely short minor axis; the stress distribution around it when the plate is put under a tensile stress $\sigma$ was calculated by Inglis in 1913 [23]. From this the excess energy in the plate, due to the presence of the

![Fig. 1.14 Plate with a flat elliptical hole \(= crack\).](figures/MWK_1956_p0015_fig02_fig-1-14-plate-with-a-flat-elliptical-ho.png)

File: domains/piping-design/_Sources/MWK_1956_pdf2md_work/page_0015.md
[FIGURE: Fig. 1.13 The dependence of the intermolecular forces upon the molecular spacing.]

planes vanishes if no tension is applied; in this case, the attractive and repulsive forces cancel. If a tension is applied and the atomic spacing increases, the repulsive forces diminish more rapidly than the attractive ones; the excess of the attractive forces over the repulsive ones balances the applied tension. As the atomic spacing in the direction of tension increases, the repulsive forces become insignificant, and the tensile force transmitted through the crystal lattice must then start to diminish with increasing strain owing to the decrease of the attractive forces with increasing separation of the atoms. Consequently, the net atomic force transmitted through a cross section must have a maximum, equal to the highest external force the material can withstand, i.e., its strength. From the general knowledge of the atomic forces it can be estimated that the maximum tensile stress when the spacing of the atomic planes has increased by a large fraction of its initial value; for an order-of-magnitude estimate, it may be assumed to occur when the atomic spacing has increased by some 25% or 50%. If Hooke's law were applicable for such large strains, the tensile strain would be between 0.25 and 0.5 and the corresponding tensile stress, i.e., the theoretical strength of the material,

$$\sigma_{th} = 0.25E \text{ to } 0.5E \tag{1.45}$$

where $E$ is Young's modulus of the corresponding order of magnitude indicated by eq. 1.45, the measured tensile strengths are extremely low. The strength of ordinary sheet glass is about 1/1000 of its Young's modulus; that of rock salt crystals, less than 1/10,000. It was known to physicists before Griffith that the most likely cause of the discrepancy was the presence of invisibly small cracks or other flaws which produce stress concentrations and thus

raise the applied stress to high local values. It was Griffith, however, who calculated the critical value of the applied tensile stress $\sigma$ at which a crack, of atomic sharpness and of length $c$, starts to propagate. He used the following approach. When the crack extends, the surface area of its walls increases, and this requires energy for overcoming the attractive forces between the atoms separated by the crack. If the grips between which the specimen is pulled do not move during the crack propagation process, the only source from which the necessary surface energy can be obtained is the elastic energy released as the crack extends. Let $dS$ be the surface energy needed for enlarging the crack by a infinitesimal amount, and $dW$ the elastic energy released simultaneously. The crack can propagate only if $dW$ is at least as large as $dS$; thus,

$$dW = dS \tag{1.46}$$

is the condition for the crack being just able to propagate under the tensile stress. It will be seen that the stress needed for propagating a crack decreases as the length of the crack increases; once condition 1.46 is satisfied, therefore, the crack will extend rapidly, and fracture will occur.

Griffith used this idea in the simple case of a plate containing an internal crack of length $2a$ (Fig. 1.14). It can be shown that the effect of such a crack upon the fracture stress of the plate is equal to that of an external crack of length (depth) $c$ in one of the side edges of the plate. A sharp and flat internal crack of length $2c$ can be regarded as an elliptical hole of major axis $2c$ and an extremely short minor axis; the stress distribution around it when the plate is put under a tensile stress $\sigma$ was calculated by Inglis in 1913 [23]. From this the excess energy in the plate, due to the presence of the

[FIGURE: Fig. 1.14 Plate with a flat elliptical hole (= crack).]

File: domains/piping-design/_Sources/MWK_1956_pdf2md_work/page_0016.md
crack, is obtained as

$$W = \pi \sigma^2 c^2 / E$$

per unit thickness of the plate, where $E$ is Young's modulus; if $c$ increases by $dc$, the released elastic energy is

$$dW = \frac{2\pi \sigma^2 c \, dc}{E}$$

On the other hand, the increase of the length of the crack is $2dc$, and the increase of its wall surface area is $4dc$ per unit thickness of the plate; consequently, if $\alpha$ is the work required for creating a new surface of unit area, the increase of the total surface energy is

$$dS = 4\alpha dc \tag{1.47}$$

Equating $dW$ and $dS$ gives

$$\sigma = \sqrt{\frac{2\alpha E}{\pi c}} \tag{1.48}$$

This is the famous Griffith equation for the tensile strength of a brittle material containing an internal crack of length $2c$, or a surface crack of depth $c$. In the calculation, it has been assumed that the problem is two-dimensional, and that the plate is very large in both directions, but at the same time thin compared with the length of the crack; if it is thick, the factor $(1 - \nu^2)$ has to be applied to the denominator under the square root, $\nu$ being Poisson's rate.

For glasses of the ordinary types, the crack length $c$ necessary to explain the observed tensile strength is of the order of 1 micron. In glasses, the dangerous cracks are almost always at the surface; tensile stresses confined to the interior are relatively harmless. This is the explanation of the high strength of "tempered glass," obtained by quenching glass from the softening temperature by an air blast. By the time the interior has become rigid, the surface has cooled down considerably; when subsequently the rigid interior cools, it puts the surface layers under a tangential compressive stress. Any tensile stress produced by external forces is diminished at the surface by the residual compression. In the interior, the residual stress is tensile, but this is of no consequence because there are no sharp cracks present from which fracture may start. Thus, the strength of the glass is strongly increased.

The Griffith theory explains very satisfactorily the strength properties of completely brittle materials such as glass; for detailed treatment, reference should be made to the literature [24].

An interesting feature of the theory is the answer it gives to the question of strength under triaxial stresses. The discussion of the complete answer is beyond the scope of this chapter [24]; the result is that, so long as the highest compressive principal stress is less than three times the highest tensile principal stress, fracture should occur when the greatest tensile principal stress reaches the value of the tensile strength deduced for uniaxial tension (eq. 1.48); the algebraically smaller principal stresses have no influence. According to the theory, the compressive strength should be eight times the tensile strength if the material is isotropic and contains cracks randomly distributed in all directions.

Thus, the theory confirms partially a well-known statement found in textbooks on the strength of materials concerning the condition of brittle failure: in the essentially tensile region of principal stresses, failure does obey the maximum tensile stress criterion. However, the maximum tensile stress condition cannot be valid for any state of stress. If it were, the compressive strength of brittle materials would be infinitely high. This shortcoming of the textbook rule has been corrected by the Griffith theory, in the way just mentioned.

One of the most important results of the work of Griffith is the realization that the strength of a brittle material is determined by the flaws it contains. This is strikingly illustrated by glass, the strength of which can be made a hundred times higher than normal, if by a special design (fibre glass) the worst cracks are made ineffective.

## 1.6 Ductile Fractures

The Griffith theory and the fracture condition (eq. 1.48) are applicable only to fracture of the cleavage type ("brittle fracture"). In addition to this, there is a large group of fractures in which separation into fragments occurs as a consequence of certain plastic deformation processes; these are the "ductile" fractures. The simplest ductile fractures are straightforward geometrical consequences of plastic deformation; a wire of gold, e.g., breaks in tension by the formation of a neck which becomes thinner and thinner until it is drawn out to two needle points in contact. Similarly, single crystals of zinc or cadmium may break, after slow extension at a high temperature, when one part of the crystal slips off the other along a slip plane in which the deformation has become concentrated.

The nature of the fracture process is less obvious in the common fibrous fracture of ductile metals, which produces the bottom of the cup in the cup-and-cone fracture. However, it seems to be fundamentally the same type of geometrical attenuation

File: domains/piping-design/_Sources/MWK_1956_pdf2md_work/page_0017.anchored.md
![Fig. 1.15 Scheme of the classical triaxial tension theory of notch brittleness, after Mesnager \[25\], Ludwik \[26\], and Orowan \[27\].](figures/MWK_1956_p0017_fig01_fig-1-15-scheme-of-the-classical-triaxia.png)

as in the preceeding examples, repeated many times on a microscopic scale in the surface of fracture. Shear fracture, which forms the sides of the cup and the cone, is a somewhat different phenomenon. The plastic deformation leads here to the propagation of a crack at the tip of which there is a high concentration of strain, destroying locally the cohesion of the material.

A ductile fracture cannot obey the Griffith condition (eq. 1.48). This can be realized in the following simple way: The plastic deformation mechanism which leads to ductile fracture is not essentially dependent on the elastic moduli of the material; it could take place even if Young's modulus were infinitely high. On the other hand, cleavage fracture of the Griffith type would be impossible in a perfectly rigid material; an infinitely high value of $E$ in eq. 1.48 would give an infinitely high tensile strength.

One of the conditions governing ductile fracture can be easily recognized: it coincides with the condition of the particular type of plastic deformation which is responsible for the fracture. Thus, in the tensile fracture by neck attenuation the only fracture condition is that the tensile load must reach the value of the yield stress in the neck, multiplied by the cross-sectional area of the neck and by the plastic constraint factor. In shear fracture, too, this is a necessary condition for the propagation of the shear crack. Another condition, however, must also be satisfied: the shear strain at the tip of the crack must reach the critical value at which the cohesion disappears.

Ductile fractures usually occur after the structure has become unserviceable by excessive plastic deformation. However, if the material has a low ductility, shear fracture or other types of ductile fracture may occur after very little deformation. A threaded bolt of a low-ductility material, such as certain precipitation hardened alloys, can be sheared off during tightening after a small amount of plastic twist. Another instance is that if extremely creep-resistant alloys which may fail by creep fracture at high temperatures after a relatively small creep strain.

## 1.7 The Brittle Fracture of Steel ("Notch Brittleness")

Low-carbon and medium-carbon steels behave in a manner that is not a mere intermediate case between glassy brittleness and high ductility. A common structural steel can be very ductile in the ordinary tensile test, with no sign of a potential brittleness, but it can break with little or no visible plastic deformation if it contains a crack or a notch.

The classical triaxial-tension theory of notch brittleness was put forward by Mesnager [25] and, independently, by Ludwik [26]. In a form modified according to the present state of knowledge [27], its principle is illustrated by Fig. 1.15. The abscissa in this figure is the tensile strain and the ordinate the tensile stress; $Y$ represents the ordinary tensile yield stress-strain curve. The theory assumes that a material suffers brittle (cleavage) fracture when the tensile stress reaches a critical value $B$ ("brittle strength") which, in its dependence upon the plastic strain, is given schematically by the curve $B$. In the ordinary tensile test, ductile fracture occurs at the point $D$ on the curve $Y$, before the tensile stress reaches the value of the brittle strength. However, if the specimen contains a notch or a crack, plastic constraint raises the value of the tensile stress reached during plastic yielding to $qY$, where $q$, the "constraint factor," is greater than 1. The curve $qY$ may intersect the curve of the brittle strength $B$

![Fig. 1.16 The origin of plastic constraint in a notched tensile specimen illustrated by the frictional constraint acting upon a flat compression specimen.](figures/MWK_1956_p0017_fig02_fig-1-16-the-origin-of-plastic-constrain.png)

File: domains/piping-design/_Sources/MWK_1956_pdf2md_work/page_0017.md
[FIGURE: Fig. 1.15 Scheme of the classical triaxial tension theory of notch brittleness, after Mesnager [25], Ludwik [26], and Orowan [27].]

as in the preceeding examples, repeated many times on a microscopic scale in the surface of fracture. Shear fracture, which forms the sides of the cup and the cone, is a somewhat different phenomenon. The plastic deformation leads here to the propagation of a crack at the tip of which there is a high concentration of strain, destroying locally the cohesion of the material.

A ductile fracture cannot obey the Griffith condition (eq. 1.48). This can be realized in the following simple way: The plastic deformation mechanism which leads to ductile fracture is not essentially dependent on the elastic moduli of the material; it could take place even if Young's modulus were infinitely high. On the other hand, cleavage fracture of the Griffith type would be impossible in a perfectly rigid material; an infinitely high value of $E$ in eq. 1.48 would give an infinitely high tensile strength.

One of the conditions governing ductile fracture can be easily recognized: it coincides with the condition of the particular type of plastic deformation which is responsible for the fracture. Thus, in the tensile fracture by neck attenuation the only fracture condition is that the tensile load must reach the value of the yield stress in the neck, multiplied by the cross-sectional area of the neck and by the plastic constraint factor. In shear fracture, too, this is a necessary condition for the propagation of the shear crack. Another condition, however, must also be satisfied: the shear strain at the tip of the crack must reach the critical value at which the cohesion disappears.

Ductile fractures usually occur after the structure has become unserviceable by excessive plastic deformation. However, if the material has a low ductility, shear fracture or other types of ductile fracture may occur after very little deformation. A threaded bolt of a low-ductility material, such as certain precipitation hardened alloys, can be sheared off during tightening after a small amount of plastic twist. Another instance is that if extremely creep-resistant alloys which may fail by creep fracture at high temperatures after a relatively small creep strain.

## 1.7 The Brittle Fracture of Steel ("Notch Brittleness")

Low-carbon and medium-carbon steels behave in a manner that is not a mere intermediate case between glassy brittleness and high ductility. A common structural steel can be very ductile in the ordinary tensile test, with no sign of a potential brittleness, but it can break with little or no visible plastic deformation if it contains a crack or a notch.

The classical triaxial-tension theory of notch brittleness was put forward by Mesnager [25] and, independently, by Ludwik [26]. In a form modified according to the present state of knowledge [27], its principle is illustrated by Fig. 1.15. The abscissa in this figure is the tensile strain and the ordinate the tensile stress; $Y$ represents the ordinary tensile yield stress-strain curve. The theory assumes that a material suffers brittle (cleavage) fracture when the tensile stress reaches a critical value $B$ ("brittle strength") which, in its dependence upon the plastic strain, is given schematically by the curve $B$. In the ordinary tensile test, ductile fracture occurs at the point $D$ on the curve $Y$, before the tensile stress reaches the value of the brittle strength. However, if the specimen contains a notch or a crack, plastic constraint raises the value of the tensile stress reached during plastic yielding to $qY$, where $q$, the "constraint factor," is greater than 1. The curve $qY$ may intersect the curve of the brittle strength $B$

[FIGURE: Fig. 1.16 The origin of plastic constraint in a notched tensile specimen illustrated by the frictional constraint acting upon a flat compression specimen.]

File: domains/piping-design/_Sources/MWK_1956_pdf2md_work/page_0018.anchored.md
before the plastic strain is high enough to produce ductile fracture, and so brittle fracture may occur at $F$.

The way in which plastic constraint arises is illustrated by Fig. 1.16. Suppose that $I$ is a coin compressed plastically between two hard cylinders, $II$ and $III$. The necessary mean compressive stress is higher than the yield stress $Y$ in uniaxial compression: it has to overcome, not only the resistance $Y$ of the material to plastic deformation, but also the frictional resistance of the compression blocks (indicated by the arrows) to the lateral spread of the coin. The radial frictional forces, together with the axial pressure, create a state of triaxial compression (a hydrostatic pressure superposed to an axial pressure). The mean axial stress required for plastic compression is then not $Y$ but $qY > Y$; of this, $Y$ is required for the plastic deformation itself, and $(q-1)Y$ for overcoming the friction.

Figure 1.16 can also be regarded as representing a circumferentially notched cylindrical specimen, $I$ being the notch core and $II$, $III$ the full sections of the specimen. If the specimen is plastically extended, the conditions are similar to the case of the compressed coin, with the shear cohesion between the core and the adjacent parts of the specimen replacing the friction. As before, the axial stress required for producing plastic deformation in the core must be higher than the yield stress $Y$.

Plastic constraint is fundamentally different from elastic stress concentration. It cannot arise without some preceding plastic deformation; moreover, its magnitude depends on the depth and sharpness of the notch in a very different way. In pure elasticity, the stress concentration at the tip of a notch becomes infinitely high as the radius of curvature of the tip converges towards zero. In contrast to this, the plastic constraint factor of a circumferential notch such as is illustrated in Fig. 1.16 increases only to a value of the order of 3, instead of rising towards infinity, as the tip radius is reduced to zero [27]. This is the reason why so many ductile metals cannot be made to fracture in a brittle manner by the application of a sharp crack: if, for any value of

![Fig. 1.17 Extreme types of transition curves.](figures/MWK_1956_p0018_fig01_fig-1-18-davidenkov-wittman-theory-of-th.png)

![Fig. 1.18 Davidenkov-Wittman Theory of the transition between brittle and ductile fracture, as modified by the author.](figures/MWK_1956_p0018_fig02_fig-1-17-extreme-types-of-transition-cur.png)

the plastic strain, the brittle strength is more than about 3 times higher than the yield stress, plastic constraint alone cannot raise the tensile stress to the fracture level.

An important feature of notch brittleness is the existence of a transition temperature between notch-brittle, and purely ductile, behavior. Figure 1.17 shows the dependence of the work of fracture, as measured with a Charpy or Izod pendulum hammer, on the temperature in low-carbon steels. Above a certain temperature region it has a high value, and the fracture of the notched specimen is entirely of the fibrous type. At low temperatures, the fracture work is extremely small, and the fracture is entirely of the cleavage ("crystalline") type. Between these two temperature regions, there is a transition zone in which the fracture work drops rapidly with decreasing temperature; at the same time, the area of cleavage in the surface of fracture increases towards 100 per cent. With some materials, the transition zone is so narrow that one can speak of a "transition temperature"; in other cases, e.g., of many low-alloy ferritic steels, it is spread over hundreds of degrees F.

Figure 1.18 shows schematically how the classical theory interpreted the transition phenomenon [28]. $Y$ is the curve giving the temperature dependence of the yield stress; the curve $qY$ ($= 2$ to $3$ times $Y$), therefore, represents the highest tensile stress that an atomically sharp crack can produce during plastic deformation. Experiments and theory show that the temperature dependence of the brittle strength $B$ must be less strong than that of $Y$ or $qY$; this is the case in Fig. 1.18. The tensile fracture is entirely brittle below the temperature $T_b$, even in the absence of any notch. If a notch or crack of maximum sharpness is present, brittle fracture is possible below the temperature $T_2$, but not above it.

File: domains/piping-design/_Sources/MWK_1956_pdf2md_work/page_0018.md
before the plastic strain is high enough to produce ductile fracture, and so brittle fracture may occur at $F$.

The way in which plastic constraint arises is illustrated by Fig. 1.16. Suppose that $I$ is a coin compressed plastically between two hard cylinders, $II$ and $III$. The necessary mean compressive stress is higher than the yield stress $Y$ in uniaxial compression: it has to overcome, not only the resistance $Y$ of the material to plastic deformation, but also the frictional resistance of the compression blocks (indicated by the arrows) to the lateral spread of the coin. The radial frictional forces, together with the axial pressure, create a state of triaxial compression (a hydrostatic pressure superposed to an axial pressure). The mean axial stress required for plastic compression is then not $Y$ but $qY > Y$; of this, $Y$ is required for the plastic deformation itself, and $(q-1)Y$ for overcoming the friction.

Figure 1.16 can also be regarded as representing a circumferentially notched cylindrical specimen, $I$ being the notch core and $II$, $III$ the full sections of the specimen. If the specimen is plastically extended, the conditions are similar to the case of the compressed coin, with the shear cohesion between the core and the adjacent parts of the specimen replacing the friction. As before, the axial stress required for producing plastic deformation in the core must be higher than the yield stress $Y$.

Plastic constraint is fundamentally different from elastic stress concentration. It cannot arise without some preceding plastic deformation; moreover, its magnitude depends on the depth and sharpness of the notch in a very different way. In pure elasticity, the stress concentration at the tip of a notch becomes infinitely high as the radius of curvature of the tip converges towards zero. In contrast to this, the plastic constraint factor of a circumferential notch such as is illustrated in Fig. 1.16 increases only to a value of the order of 3, instead of rising towards infinity, as the tip radius is reduced to zero [27]. This is the reason why so many ductile metals cannot be made to fracture in a brittle manner by the application of a sharp crack: if, for any value of

[FIGURE: Fig. 1.17 Extreme types of transition curves.]

[FIGURE: Fig. 1.18 Davidenkov-Wittman Theory of the transition between brittle and ductile fracture, as modified by the author.]

the plastic strain, the brittle strength is more than about 3 times higher than the yield stress, plastic constraint alone cannot raise the tensile stress to the fracture level.

An important feature of notch brittleness is the existence of a transition temperature between notch-brittle, and purely ductile, behavior. Figure 1.17 shows the dependence of the work of fracture, as measured with a Charpy or Izod pendulum hammer, on the temperature in low-carbon steels. Above a certain temperature region it has a high value, and the fracture of the notched specimen is entirely of the fibrous type. At low temperatures, the fracture work is extremely small, and the fracture is entirely of the cleavage ("crystalline") type. Between these two temperature regions, there is a transition zone in which the fracture work drops rapidly with decreasing temperature; at the same time, the area of cleavage in the surface of fracture increases towards 100 per cent. With some materials, the transition zone is so narrow that one can speak of a "transition temperature"; in other cases, e.g., of many low-alloy ferritic steels, it is spread over hundreds of degrees F.

Figure 1.18 shows schematically how the classical theory interpreted the transition phenomenon [28]. $Y$ is the curve giving the temperature dependence of the yield stress; the curve $qY$ ($= 2$ to $3$ times $Y$), therefore, represents the highest tensile stress that an atomically sharp crack can produce during plastic deformation. Experiments and theory show that the temperature dependence of the brittle strength $B$ must be less strong than that of $Y$ or $qY$; this is the case in Fig. 1.18. The tensile fracture is entirely brittle below the temperature $T_b$, even in the absence of any notch. If a notch or crack of maximum sharpness is present, brittle fracture is possible below the temperature $T_2$, but not above it.
