Repository: sgttomas/chirality

# Local Source Corpus

Place piping-design source PDFs, extracted markdown/source folders, generated PDF2MD work directories, and related local corpus files here.

This folder is intentionally ignored by git except for this README and `.gitkeep`.

File: domains/piping-design/_Sources/MWK_1956_pdf2md_work/page_0019.anchored.md
Recent investigations [29] have shown that the fundamental cause of brittle fracture in normally ductile steels is not plastic constraint but the abnormally high velocity-dependence of the yield stress of ferritic steels. The experiment from which this can be recognized is as follows: The edge of a low-carbon steel plate is provided with a brittle crack by forcing a chisel into a notch at low temperature. If the plate is subjected to tension at room temperature, it is found that the brittle crack is unable to propagate as a brittle crack. Instead, large plastic deformations arise around the tip, accompanied by some fibrous crack propagation; after this, the fracture suddenly reverts from the ductile to the cleavage type and the newly created brittle crack runs across the plate. This shows that, at low rates of straining, plastic deformation in microscopically small regions around the tip of a brittle crack cannot create the degree of triaxiality of tension necessary for brittle fracture; quite large deformations, such as can be seen with the naked eye and felt with the fingers, are required. However, once cleavage cracking starts again, it runs at high speed and without large plastic deformations.

The simplest interpretation of these observations is that in the brittle fracture of steel the stress is raised to the level of the brittle strength by the high rate of plastic deformation around the tip of a running crack rather than by plastic constraint. Without a sufficiently high velocity of the crack, the production of the plastic constraint necessary for cleavage fracture requires such extensive plastic deformations that the fracture, though of the cleavage type, is far from being brittle, i.e., of low energy consumption. Triaxiality of tension, then, is probably no more than one of several ways of *initiating* cleavage fracture; the cleavage fracture is then transformed into *brittle* cleavage fracture by the velocity effect upon the yield stress as the crack gathers speed.

The rather exceptional combination of ductility with potential brittleness in steel may be understood now as being a consequence of another exceptional property of low-carbon steels, the unusually strong dependence of their yield stress upon the rate of straining [30, 31]. The yield stress of copper or aluminum increases only some 10 to 20 per cent between "static" and ballistic testing speeds; for low-carbon steels, however, increases of 100 and 200 per cent have been recorded.

Why such large deformations are needed for starting cleavage fracture at the tip of a crack under slow tension is a question not yet answered. It has been suggested that plastic constraint alone cannot raise the tensile stress to the fracture level in typical cases of notch brittleness under static loading; it must be aided by strain hardening, and this requires considerable plastic deformation. However, brittle fracture can start in a welded structure with very little plastic deformation. The plastic strains produced by thermal expansion and contraction during welding and the corresponding strain hardening can hardly be made responsible for this, because the thermal strains seem too small to take the material beyond the region of yield into that of strain hardening.

The final question is this: What is the condition under which the cleavage crack arising from the intermediate ductile crack in static loading becomes a rapidly running crack, in which the velocity-increase of the yield stress can replace the heavy plastic deformation necessary around a slowly extending crack to produce cleavage? A crack can run rapidly under static load only if the work required for its propagation is obtained from the elastic energy stored in the specimen. It was seen in Section 1.5 that the Griffith equation (1.48), by virtue of its derivation, is the condition for the crack propagation work to be supplied from the released elastic energy; however, it cannot be applied directly to brittle fracture in steel. It has been found [27] that cleavage fracture in low-carbon steel around room temperature is not quite brittle; there is a thin cold-worked layer at the surface of fracture, representing an energy of cold work of about $2 \times 10^6$ ergs/cm². This is around 1000 times greater than the surface energy of steel; the work of crack propagation per unit area of the crack walls, therefore, is given by the plastic surface work $p$, beside which the surface energy is negligible. If the plastic surface work per unit area of the cleavage fracture can be treated on the same footing as the surface energy, the condition for the work of propagation of a brittle crack in steel to be supplied by the simultaneously released elastic energy is [24, 32]

$$\sigma = \sqrt{Ep/c} \qquad (1.49)$$

instead of the Griffith equation (1.48). In eq. 1.49 the factor $\sqrt{2/\pi}$ has been omitted to indicate that the equation does not pretend to be accurate enough for this factor to matter.

Brittle cleavage fracture in steel, therefore, requires the fulfilment of two conditions:

1. The temperature must be below the transition range;
2. The applied stress must satisfy the crack propagation equation (1.49).

File: domains/piping-design/_Sources/MWK_1956_pdf2md_work/page_0020.md
The first condition is satisfied by most structural steels, at least at low winter temperatures. The designer, therefore, can avoid the possibility of brittle fracture only by taking care that the *crack propagation condition* should not be satisfied. The simplest, although practically not always easy or even feasible, way to do this is to avoid the presence of cracks exceeding in length a certain limit. The smaller the crack length $c$, the higher is the (mean) tensile stress $s$ in the plate at which crack propagation is possible. Since the stress cannot rise above the yield stress $Y$, the length of the smallest crack that can start brittle fracture is obtained from eq. 1.49 as

$$c_0 = Ep/Y^2 \tag{1.50}$$

Cracks below this length are harmless (unless, of course, they can grow by a non-brittle mechanism which does not require the fulfilment of the crack propagation condition, eq. 1.49). If, therefore, the possibility of cracks exceeding in length the critical value $c_0$ can be eliminated by careful fabrication or inspection, brittle fracture cannot occur even below the transition temperature. With $E = 2 \times 10^7$ psi $= 2 \times 10^{12}$ dyne/cm², $p = 2 \times 10^6$ erg/cm², and $Y = 6 \times 10^4$ psi $= 4.1 \times 10^9$ dyne/cm² for the strain-hardened steel, the critical minimum crack length $c_0$ is obtained from eq. 1.50 as

$$c_0 = 0.25 \text{ cm} = 0.1 \text{ in.}$$

To avoid any crack exceeding this length is difficult and costly, but not impossible, as is shown by the occasional use of non-aging low-carbon steels for pressure vessels at liquid-air temperatures.

Alternatively, the designer may attempt to keep the stress level so low that eq. 1.49 is not satisfied even though the longest cracks unavoidably present might exceed the critical length $c_0$. If, e.g., the presence of cracks of 0.4 in. length cannot be excluded, the tensile stress must be kept below 30,000 psi; cracks of 1 in. length would set an upper safe limit of about 19,000 psi to the stress, and so on.

Naturally, the propagation condition (1.49) may not be the only condition that must be satisfied before brittle fracture can occur. If eq. 1.49 is correct, brittle fracture cannot occur below the stresses derived from it; however, some other, more exacting condition may in some cases set a higher limit, so that fracture in fact may not occur at stresses as low as correspond to eq. 1.49. A simple example of this is the case of a steel plate containing a brittle crack and subjected to slowly applied tensile stress, as in the experiments described above. Although the stress given by eq. 1.49 may be quite low, the crack cannot start to propagate before considerable plastic deformation takes place around its tip, and the stress required for this may be quite close to the yield stress of the plate. In other words, in this case an *initiation condition* must be satisfied besides the *propagation condition*, and the former is more exacting.

In recent experiments [33] in which the difficulty of crack initiation was overcome by a wedge hammered into the crack by the impact of a bullet, fracture could not be provoked below a fairly clearly recognizable stress level which depended on the conditions of the experiment (notch angle, plate size, etc.). Since the mechanics of the crack initiation by wedge impact is very complex, it is difficult to recognize the significance of this result. The observed stress threshold is probably due to the necessity to satisfy some crack initiation condition; whether this condition is of more general significance, or a particular characteristic of the wedge impact experiment, is an open question.

The practical importance of brittle fractures in steel structures has rapidly increased in recent times, owing to the widespread use of welding and of high-tensile steels. Welding results in high residual tensile stresses adjacent to the seam, and it may also cause structural damage (e.g., grain boundary oxidation). This may lead to the formation of cracks which can run across the weld seam and wreck the entire structure in a fraction of a second. The high yield stress of many modern steels, obtained by alloying additions, cold work, or heat treatment, may lure the designer to the use of working stresses under which spontaneous crack propagation becomes possible (cf. eq. 1.49). Clearly, an uncritical raising of the design stresses on the ground of the increased yield stress is entirely unjustified, unless the transition range is also considerably lowered. If the latter condition is not satisfied, higher yield stress may merely mean that the working stress is no longer determined by the yield stress but by the necessity of avoiding brittle fracture.

Good ductility (high fracture strain, reduction of area) in the ordinary tensile test ensuring with ductile fracture does not mean increased immunity to brittle fracture in the case of ferritic steels. The possibility of brittle fracture can be assessed only by determining the transition curve of the steel and estimating the size of the most dangerous crack that may be present. For low-carbon steels, it appears that a fracture work of 15 ft-lb in the V-notch Charpy test at the lowest service temperature gives a high degree of protection against brittle fracture even if

File: domains/piping-design/_Sources/MWK_1956_pdf2md_work/page_0021.anchored.md
> **Table - Table 1.1 Classification of fatigue phenomena \(Static/Cyclic vs Mechanical/Chemical\)** - see [source crop](tables/MWK_1956_p0021_tbl01_table-1-1.png) and needs_extraction

| | Static | Cyclic |
|---|---|---|
| Mechanical | Creep fracture | Ordinary cyclic fatigue |
| Chemical | Delayed fracture of glass; stress corrosion | Corrosion fatigue |

cracks cannot be avoided. This figure, however, does not apply to harder steels. If a heat-treated high-tensile steel of 160,000 psi yield stress gives a V-notch Charpy value of 15 ft-lb, the deformation of the notch-bend specimen is only about one-quarter of that of a plain low-carbon steel with the same Charpy value but a yield stress of only 40,000 psi. The 15 ft-lb high-tensile steel, therefore, has a tendency to brittle fracture comparable to that of a hot-rolled low-carbon steel with a Charpy value of 4 ft-lb.

If a steel is to be used in the brittle-fracture danger zone of temperature and stress, careful design and workmanship are of the greatest importance. Sharp stress concentrations, such as abrupt cross-sectional changes, sharp thread profiles, or blind root welds, must be avoided, and the formation of cracks during fabrication and heat treatment prevented. On important equipment, or where failure may endanger lives, particular attention must be given to careful inspection and to the removal of internal stresses.

## 1.5 Fatigue

**A. General Features.** The term "fatigue" is used if a specimen breaks under a load which it has previously withstood for a length of time, or during a load cycle which it has previously withstood a number of times. There is a remarkably sharp distinction between those cases of fatigue in which only the total duration of loading matters while it is of secondary importance whether the load is steady or interrupted, and those where only the number of load cycles matters and the duration of the cycles is of a subordinate importance. The first type of fatigue is called *static*, the second *cyclic*.

Purely elastic deformation cannot cause fatigue; all it does is to strain atomic bonds, and these cannot wear out. Fatigue can be the consequence either of non-elastic deformations (i.e., of lattice injuries or intergranular displacements it produces), or of chemical or physicochemical processes accelerated by the applied load. Thus, fatigue phenomena can be classified according to their physical cause as *mechanical* or *chemical*.

In this way, a twofold subdivision of fatigue phenomena is obtained, as illustrated in Table 1.1.

An example of static mechanical fatigue is creep fracture, already discussed in Section 1.4. A little-known case of static fatigue is that observed in the brittle fracture of steels which may occur suddenly after prolonged steady loading. The time delay between the application of the stress and the occurrence of fracture must be due to a slowly progressing deformation process; the rate of this process may be determined by the rate at which carbon atoms diffuse in the iron lattice. Thus, the delayed brittle fracture of steel may possibly represent a case of physicochemical static fatigue.

The cause of the static fatigue of glass is undoubtedly physicochemical [34]. It is known that air (probably mainly its moisture content) reduces the surface energy of mica by a factor of 10 or 12. It must also reduce the surface energy of glass; consequently, the Griffith crack propagation condition (eq. 1.48) may be fulfilled for a given stress $\sigma$ and crack length $c$ in the presence of air (i.e., when $\sigma$ has a lowered value), but not in vacuum. In this case, the crack can only propagate at the rate at which air or moisture can diffuse to its tip. After a period of slow propagation with the help of absorbed moisture, the crack length may increase to the value at which the applied stress can propagate the crack even without the reduction of the surface energy by moisture; fracture then occurs suddenly. The physicochemical nature of the delayed fracture in glasses is verified by the observation that static fatigue is absent in vacuum.

The best known type of static fatigue due to chemical action is stress corrosion, of which the "season cracking" of cold-worked brass and the "caustic embrittlement" of steel are familiar examples. In some cases, its cause is the precipitation of a phase in the grain boundary which deprives the adjacent parts of the grains of an element that increases the resistance to chemical attack [35]. In the case of some austenitic Cr-Ni steels, for instance, chromium carbide may segregate in the boundary during heating in a certain temperature region, and the boundary regions of the grains are then depleted in chromium. Crack propagation by solution of the more easily attacked (more anodic) boundary layers cannot progress, however, without the presence of a tensile stress which opens up the crack and provides space for the corrosion products. Under the applied stress plastic deformation occurs at the tip of the

File: domains/piping-design/_Sources/MWK_1956_pdf2md_work/page_0021.intermediate.md
[TABLE: Table 1.1 Classification of fatigue phenomena (Static/Cyclic vs Mechanical/Chemical)]

| | Static | Cyclic |
|---|---|---|
| Mechanical | Creep fracture | Ordinary cyclic fatigue |
| Chemical | Delayed fracture of glass; stress corrosion | Corrosion fatigue |

cracks cannot be avoided. This figure, however, does not apply to harder steels. If a heat-treated high-tensile steel of 160,000 psi yield stress gives a V-notch Charpy value of 15 ft-lb, the deformation of the notch-bend specimen is only about one-quarter of that of a plain low-carbon steel with the same Charpy value but a yield stress of only 40,000 psi. The 15 ft-lb high-tensile steel, therefore, has a tendency to brittle fracture comparable to that of a hot-rolled low-carbon steel with a Charpy value of 4 ft-lb.

If a steel is to be used in the brittle-fracture danger zone of temperature and stress, careful design and workmanship are of the greatest importance. Sharp stress concentrations, such as abrupt cross-sectional changes, sharp thread profiles, or blind root welds, must be avoided, and the formation of cracks during fabrication and heat treatment prevented. On important equipment, or where failure may endanger lives, particular attention must be given to careful inspection and to the removal of internal stresses.

## 1.5 Fatigue

**A. General Features.** The term "fatigue" is used if a specimen breaks under a load which it has previously withstood for a length of time, or during a load cycle which it has previously withstood a number of times. There is a remarkably sharp distinction between those cases of fatigue in which only the total duration of loading matters while it is of secondary importance whether the load is steady or interrupted, and those where only the number of load cycles matters and the duration of the cycles is of a subordinate importance. The first type of fatigue is called *static*, the second *cyclic*.

Purely elastic deformation cannot cause fatigue; all it does is to strain atomic bonds, and these cannot wear out. Fatigue can be the consequence either of non-elastic deformations (i.e., of lattice injuries or intergranular displacements it produces), or of chemical or physicochemical processes accelerated by the applied load. Thus, fatigue phenomena can be classified according to their physical cause as *mechanical* or *chemical*.

In this way, a twofold subdivision of fatigue phenomena is obtained, as illustrated in Table 1.1.

An example of static mechanical fatigue is creep fracture, already discussed in Section 1.4. A little-known case of static fatigue is that observed in the brittle fracture of steels which may occur suddenly after prolonged steady loading. The time delay between the application of the stress and the occurrence of fracture must be due to a slowly progressing deformation process; the rate of this process may be determined by the rate at which carbon atoms diffuse in the iron lattice. Thus, the delayed brittle fracture of steel may possibly represent a case of physicochemical static fatigue.

The cause of the static fatigue of glass is undoubtedly physicochemical [34]. It is known that air (probably mainly its moisture content) reduces the surface energy of mica by a factor of 10 or 12. It must also reduce the surface energy of glass; consequently, the Griffith crack propagation condition (eq. 1.48) may be fulfilled for a given stress $\sigma$ and crack length $c$ in the presence of air (i.e., when $\sigma$ has a lowered value), but not in vacuum. In this case, the crack can only propagate at the rate at which air or moisture can diffuse to its tip. After a period of slow propagation with the help of absorbed moisture, the crack length may increase to the value at which the applied stress can propagate the crack even without the reduction of the surface energy by moisture; fracture then occurs suddenly. The physicochemical nature of the delayed fracture in glasses is verified by the observation that static fatigue is absent in vacuum.

The best known type of static fatigue due to chemical action is stress corrosion, of which the "season cracking" of cold-worked brass and the "caustic embrittlement" of steel are familiar examples. In some cases, its cause is the precipitation of a phase in the grain boundary which deprives the adjacent parts of the grains of an element that increases the resistance to chemical attack [35]. In the case of some austenitic Cr-Ni steels, for instance, chromium carbide may segregate in the boundary during heating in a certain temperature region, and the boundary regions of the grains are then depleted in chromium. Crack propagation by solution of the more easily attacked (more anodic) boundary layers cannot progress, however, without the presence of a tensile stress which opens up the crack and provides space for the corrosion products. Under the applied stress plastic deformation occurs at the tip of the

<!-- PDF2MD-ASSETS:BEGIN page=21 -->



#### Extracted Page Assets



> **Table - Table 1.1** - see [source crop](tables/MWK_1956_p0021_tbl01_table-1-1.png) and needs_extraction



<!-- PDF2MD-ASSETS:END page=21 -->

File: domains/piping-design/_Sources/MWK_1956_pdf2md_work/page_0021.md
[TABLE: Table 1.1 Classification of fatigue phenomena (Static/Cyclic vs Mechanical/Chemical)]

| | Static | Cyclic |
|---|---|---|
| Mechanical | Creep fracture | Ordinary cyclic fatigue |
| Chemical | Delayed fracture of glass; stress corrosion | Corrosion fatigue |

cracks cannot be avoided. This figure, however, does not apply to harder steels. If a heat-treated high-tensile steel of 160,000 psi yield stress gives a V-notch Charpy value of 15 ft-lb, the deformation of the notch-bend specimen is only about one-quarter of that of a plain low-carbon steel with the same Charpy value but a yield stress of only 40,000 psi. The 15 ft-lb high-tensile steel, therefore, has a tendency to brittle fracture comparable to that of a hot-rolled low-carbon steel with a Charpy value of 4 ft-lb.

If a steel is to be used in the brittle-fracture danger zone of temperature and stress, careful design and workmanship are of the greatest importance. Sharp stress concentrations, such as abrupt cross-sectional changes, sharp thread profiles, or blind root welds, must be avoided, and the formation of cracks during fabrication and heat treatment prevented. On important equipment, or where failure may endanger lives, particular attention must be given to careful inspection and to the removal of internal stresses.

## 1.5 Fatigue

**A. General Features.** The term "fatigue" is used if a specimen breaks under a load which it has previously withstood for a length of time, or during a load cycle which it has previously withstood a number of times. There is a remarkably sharp distinction between those cases of fatigue in which only the total duration of loading matters while it is of secondary importance whether the load is steady or interrupted, and those where only the number of load cycles matters and the duration of the cycles is of a subordinate importance. The first type of fatigue is called *static*, the second *cyclic*.

Purely elastic deformation cannot cause fatigue; all it does is to strain atomic bonds, and these cannot wear out. Fatigue can be the consequence either of non-elastic deformations (i.e., of lattice injuries or intergranular displacements it produces), or of chemical or physicochemical processes accelerated by the applied load. Thus, fatigue phenomena can be classified according to their physical cause as *mechanical* or *chemical*.

In this way, a twofold subdivision of fatigue phenomena is obtained, as illustrated in Table 1.1.

An example of static mechanical fatigue is creep fracture, already discussed in Section 1.4. A little-known case of static fatigue is that observed in the brittle fracture of steels which may occur suddenly after prolonged steady loading. The time delay between the application of the stress and the occurrence of fracture must be due to a slowly progressing deformation process; the rate of this process may be determined by the rate at which carbon atoms diffuse in the iron lattice. Thus, the delayed brittle fracture of steel may possibly represent a case of physicochemical static fatigue.

The cause of the static fatigue of glass is undoubtedly physicochemical [34]. It is known that air (probably mainly its moisture content) reduces the surface energy of mica by a factor of 10 or 12. It must also reduce the surface energy of glass; consequently, the Griffith crack propagation condition (eq. 1.48) may be fulfilled for a given stress $\sigma$ and crack length $c$ in the presence of air (i.e., when $\sigma$ has a lowered value), but not in vacuum. In this case, the crack can only propagate at the rate at which air or moisture can diffuse to its tip. After a period of slow propagation with the help of absorbed moisture, the crack length may increase to the value at which the applied stress can propagate the crack even without the reduction of the surface energy by moisture; fracture then occurs suddenly. The physicochemical nature of the delayed fracture in glasses is verified by the observation that static fatigue is absent in vacuum.

The best known type of static fatigue due to chemical action is stress corrosion, of which the "season cracking" of cold-worked brass and the "caustic embrittlement" of steel are familiar examples. In some cases, its cause is the precipitation of a phase in the grain boundary which deprives the adjacent parts of the grains of an element that increases the resistance to chemical attack [35]. In the case of some austenitic Cr-Ni steels, for instance, chromium carbide may segregate in the boundary during heating in a certain temperature region, and the boundary regions of the grains are then depleted in chromium. Crack propagation by solution of the more easily attacked (more anodic) boundary layers cannot progress, however, without the presence of a tensile stress which opens up the crack and provides space for the corrosion products. Under the applied stress plastic deformation occurs at the tip of the

File: domains/piping-design/_Sources/MWK_1956_pdf2md_work/page_0022.anchored.md
crack; this may disrupt protective layers, and the increased free energy of the deformed region makes it more susceptible to attack (more anodic). Whether these two effects represent important causes of stress corrosion is not certain.

Stress-corrosion cracking can progress not only along the grain boundaries but also across the grains; brass single crystals crack under tension in the presence of ammonia much like polycrystalline brass [36, 37]. This suggests the possibility of a stress-corrosion mechanism similar to that of the static fatigue of glass [38]. The effective surface energy of the crack walls which enters into the Griffith equation (1.48) can be lowered not only by adsorption but even more radically by chemical combination between the corrosive agent and the metal atoms; consequently, a crack may propagate in the presence of a corrosive medium by cleavage under a relatively low tensile stress while, in the absence of corrosion, the propagating stress demanded by eq. 1.48 may be higher than the yield stress so that crack propagation by cleavage is impossible. Obviously, the effect of the adsorptive or corrosive ion to cut the cohesive bonds between the atoms of the crack walls at an early stage of the cleavage process, by converting them into chemical or van der Waals bonds between the atoms of the crack walls and the atoms, molecules, or ions of the adsorptive or corrosive agent.

In accordance with its chemical origin, the susceptibility of metals to stress corrosion is extremely specific. Thus, for instance, the caustic embrittlement of Cr-Ni-Mo low-alloy steels apparently can be avoided by omitting any one of the alloying elements.

Corrosion fatigue differs from stress corrosion in that it occurs only if the stress varies cyclically. It is fairly insensitive to the duration of the cycle (i.e., to the total duration of stress application). Corrosion fatigue starts with the appearance of surface pits which then spread and join up to form surface grooves not unlike the cracks on the bark of a birch tree. These pits and blunt cracks apparently develop because they give rise to stress concentrations

![Fig. 1.19 Typical stress cycle.](figures/MWK_1956_p0022_fig01_fig-1-19-typical-stress-cycle.png)

![Fig. 1.20 Representative fatigue fracture curves for metals.](figures/MWK_1956_p0022_fig02_fig-1-20-representative-fatigue-fracture.png)

where the increased elastic energy or plastic deformation locally raises the free energy; at these spots the material is electrolytically more soluble in the corrosive solution (more anodic) than its surroundings. Another possible reason for the local attack is that the plastic deformation at the pits or cracks may prevent the formation of protective (passive) layers.

Those features of corrosion fatigue which are of quantitative interest to the designer will be mentioned briefly after the treatment of ordinary mechanical cyclic fatigue. The chemical mechanisms of corrosion fatigue, like those of stress corrosion, are too specific to allow any general treatment. In what follows therefore, the main emphasis will be laid on common mechanical fatigue, which is the most important fatigue phenomenon from the point of view of the engineer

The existence of mechanical fatigue of materials under cyclic stressing was established by Rankine in 1843, and the basic laws of the phenomenon were investigated experimentally by L. Wöhler between 1852 and 1869. To describe it in clear terms, a simple terminology should first be introduced.

Generally, a cyclic stress is the superposition of a steady stress $s$ and an alternating stress of amplitude $S$ and range $2S$ (Fig. 1.19). The stress amplitude that causes fracture after $N$ cycles will be called the *fatigue strength* for $N$ cycles; if it tends towards a finite value for infinitely increasing $N$, this will be called the limiting fatigue strength or, briefly, the *fatigue limit*. In the literature, the fatigue strength is usually called fatigue endurance; however, there is no reason why the correct technical term "strength" for a fracture stress should not be used in this case also. The fatigue strength depends, in general, on the steady stress superposed upon the purely alternating stress.

If the logarithm of $S$ (the stress amplitude) is plotted as a function of the logarithm of $N$ (the number of cycles to fracture), curves of the type shown in Fig. 1.20 are obtained. Plain carbon steels

File: domains/piping-design/_Sources/MWK_1956_pdf2md_work/page_0022.md
crack; this may disrupt protective layers, and the increased free energy of the deformed region makes it more susceptible to attack (more anodic). Whether these two effects represent important causes of stress corrosion is not certain.

Stress-corrosion cracking can progress not only along the grain boundaries but also across the grains; brass single crystals crack under tension in the presence of ammonia much like polycrystalline brass [36, 37]. This suggests the possibility of a stress-corrosion mechanism similar to that of the static fatigue of glass [38]. The effective surface energy of the crack walls which enters into the Griffith equation (1.48) can be lowered not only by adsorption but even more radically by chemical combination between the corrosive agent and the metal atoms; consequently, a crack may propagate in the presence of a corrosive medium by cleavage under a relatively low tensile stress while, in the absence of corrosion, the propagating stress demanded by eq. 1.48 may be higher than the yield stress so that crack propagation by cleavage is impossible. Obviously, the effect of the adsorptive or corrosive ion to cut the cohesive bonds between the atoms of the crack walls at an early stage of the cleavage process, by converting them into chemical or van der Waals bonds between the atoms of the crack walls and the atoms, molecules, or ions of the adsorptive or corrosive agent.

In accordance with its chemical origin, the susceptibility of metals to stress corrosion is extremely specific. Thus, for instance, the caustic embrittlement of Cr-Ni-Mo low-alloy steels apparently can be avoided by omitting any one of the alloying elements.

Corrosion fatigue differs from stress corrosion in that it occurs only if the stress varies cyclically. It is fairly insensitive to the duration of the cycle (i.e., to the total duration of stress application). Corrosion fatigue starts with the appearance of surface pits which then spread and join up to form surface grooves not unlike the cracks on the bark of a birch tree. These pits and blunt cracks apparently develop because they give rise to stress concentrations

[FIGURE: Fig. 1.19 Typical stress cycle.]

[FIGURE: Fig. 1.20 Representative fatigue fracture curves for metals.]

where the increased elastic energy or plastic deformation locally raises the free energy; at these spots the material is electrolytically more soluble in the corrosive solution (more anodic) than its surroundings. Another possible reason for the local attack is that the plastic deformation at the pits or cracks may prevent the formation of protective (passive) layers.

Those features of corrosion fatigue which are of quantitative interest to the designer will be mentioned briefly after the treatment of ordinary mechanical cyclic fatigue. The chemical mechanisms of corrosion fatigue, like those of stress corrosion, are too specific to allow any general treatment. In what follows therefore, the main emphasis will be laid on common mechanical fatigue, which is the most important fatigue phenomenon from the point of view of the engineer

The existence of mechanical fatigue of materials under cyclic stressing was established by Rankine in 1843, and the basic laws of the phenomenon were investigated experimentally by L. Wöhler between 1852 and 1869. To describe it in clear terms, a simple terminology should first be introduced.

Generally, a cyclic stress is the superposition of a steady stress $s$ and an alternating stress of amplitude $S$ and range $2S$ (Fig. 1.19). The stress amplitude that causes fracture after $N$ cycles will be called the *fatigue strength* for $N$ cycles; if it tends towards a finite value for infinitely increasing $N$, this will be called the limiting fatigue strength or, briefly, the *fatigue limit*. In the literature, the fatigue strength is usually called fatigue endurance; however, there is no reason why the correct technical term "strength" for a fracture stress should not be used in this case also. The fatigue strength depends, in general, on the steady stress superposed upon the purely alternating stress.

If the logarithm of $S$ (the stress amplitude) is plotted as a function of the logarithm of $N$ (the number of cycles to fracture), curves of the type shown in Fig. 1.20 are obtained. Plain carbon steels

File: domains/piping-design/_Sources/MWK_1956_pdf2md_work/page_0023.anchored.md
![Fig. 1.21 Effect of high-amplitude fatigue on silver chloride sheet.](figures/MWK_1956_p0023_fig01_fig-1-21-effect-of-high-amplitude-fatigu.png)

usually have a clearly defined fatigue limit; recent experiments indicate that this may be a consequence of the phenomenon of strain aging shown by such steels. Nonferrous materials may also give curves showing, more or less clearly, two straight parts connected by a curved transition region; however, the second straight part is usually not quite horizontal but slightly descending. In such cases, there is no clear fatigue limit within the experimentally accessible values of $N$. The fatigue strength on which the design must be based is then that for the number of cycles which the structure must withstand during its intended life.

**B. The Mechanism of Fatigue.** A revealing observation about the mechanism of fatigue is that the fatigue crack, in general, seems to run along slip planes, not cleavage planes [39, 40]. This can be recognized without ambiguity in iron where slip planes and cleavage planes never coincide.

It seems that alternating slip can lead to the development of high tensile stresses in the slip planes due to a progressive warping of the slip "packets" in the course of cyclic straining. Figure 1.21 shows the waviness developed during a high-amplitude fatigue test in some of the large grains in a polycrystalline silver chloride sheet. The development of tensile stresses during the warping of slip planes may be understood by means of the dislocation theory of plastic deformation [41, 42]; if the stress is high enough, it can cause local fracture.

However, the local tensile stresses which arise in the course of prolonged alternating slip do not provide a sufficient explanation of mechanical fatigue. If the material strain-hardens with plastic deformation, the first stress cycle ought to harden it so that no further slip can occur unless the stress amplitude of the following cycles is progressively increased; how, then, can alternating slip continue in tests at constant stress amplitude? On the other hand, observations show that alternating slip continues, with gradually decreasing amplitude, even in safe ranges of stress; how can it then be explained that, in such cases, even hundreds of millions of non-elastic strain cycles are insufficient for accumulating the amount of internal stress and lattice damage necessary for fracture? Thus, the basic questions of fatigue are (1) How is progressive slip and structural damage possible under cycles of constant stress amplitude; and (2) How are safe ranges of stress possible?

The answer to these questions is given by the general theory of fatigue [42, 24], which is concerned with those typical features of the fatigue phenomenon which are largely independent of the individual molecular mechanism of the fatigue damage. A quantitative description of the theory would require too much space to be presented in this chapter; however, a qualitative outline of the main points can be given briefly.

The salient point is that in cyclic stressing progressive plastic deformation soon becomes confined to relatively small regions (e.g., at the tips of small cracks, or in particularly unfavorably situated grains) which are then surrounded by more or less purely elastic material. Now it is easily seen that, if a largely elastic specimen is subjected to cycles of constant stress amplitude, a small plastic region embedded in it will experience *gross cycles of increasing* and *strain cycles of decreasing* amplitude. This is a consequence of progressive strain hardening: as the yield stress of the plastic region rises, its elastic surroundings have to exert upon it increasing stress amplitudes to enforce further plastic deformation. By Hooke's law the elastic surroundings must then suffer increasing strain amplitudes, and so the strain amplitude in the plastic region decreases because the sum of the two strain amplitudes must remain constant for a given amplitude of stress applied to the specimen as a whole.

The gradual decrease of the plastic strain amplitude explains why safe ranges of stress are possible. It can be shown [42, 43] that the total (integrated absolute) amount of plastic strain in an elastically
