Repository: sgttomas/chirality

# Local Source Corpus

Place piping-design source PDFs, extracted markdown/source folders, generated PDF2MD work directories, and related local corpus files here.

This folder is intentionally ignored by git except for this README and `.gitkeep`.

File: domains/piping-design/_Sources/MWK_1956_pdf2md_work/page_0023.md
[FIGURE: Fig. 1.21 Effect of high-amplitude fatigue on silver chloride sheet.]

usually have a clearly defined fatigue limit; recent experiments indicate that this may be a consequence of the phenomenon of strain aging shown by such steels. Nonferrous materials may also give curves showing, more or less clearly, two straight parts connected by a curved transition region; however, the second straight part is usually not quite horizontal but slightly descending. In such cases, there is no clear fatigue limit within the experimentally accessible values of $N$. The fatigue strength on which the design must be based is then that for the number of cycles which the structure must withstand during its intended life.

**B. The Mechanism of Fatigue.** A revealing observation about the mechanism of fatigue is that the fatigue crack, in general, seems to run along slip planes, not cleavage planes [39, 40]. This can be recognized without ambiguity in iron where slip planes and cleavage planes never coincide.

It seems that alternating slip can lead to the development of high tensile stresses in the slip planes due to a progressive warping of the slip "packets" in the course of cyclic straining. Figure 1.21 shows the waviness developed during a high-amplitude fatigue test in some of the large grains in a polycrystalline silver chloride sheet. The development of tensile stresses during the warping of slip planes may be understood by means of the dislocation theory of plastic deformation [41, 42]; if the stress is high enough, it can cause local fracture.

However, the local tensile stresses which arise in the course of prolonged alternating slip do not provide a sufficient explanation of mechanical fatigue. If the material strain-hardens with plastic deformation, the first stress cycle ought to harden it so that no further slip can occur unless the stress amplitude of the following cycles is progressively increased; how, then, can alternating slip continue in tests at constant stress amplitude? On the other hand, observations show that alternating slip continues, with gradually decreasing amplitude, even in safe ranges of stress; how can it then be explained that, in such cases, even hundreds of millions of non-elastic strain cycles are insufficient for accumulating the amount of internal stress and lattice damage necessary for fracture? Thus, the basic questions of fatigue are (1) How is progressive slip and structural damage possible under cycles of constant stress amplitude; and (2) How are safe ranges of stress possible?

The answer to these questions is given by the general theory of fatigue [42, 24], which is concerned with those typical features of the fatigue phenomenon which are largely independent of the individual molecular mechanism of the fatigue damage. A quantitative description of the theory would require too much space to be presented in this chapter; however, a qualitative outline of the main points can be given briefly.

The salient point is that in cyclic stressing progressive plastic deformation soon becomes confined to relatively small regions (e.g., at the tips of small cracks, or in particularly unfavorably situated grains) which are then surrounded by more or less purely elastic material. Now it is easily seen that, if a largely elastic specimen is subjected to cycles of constant stress amplitude, a small plastic region embedded in it will experience *gross cycles of increasing* and *strain cycles of decreasing* amplitude. This is a consequence of progressive strain hardening: as the yield stress of the plastic region rises, its elastic surroundings have to exert upon it increasing stress amplitudes to enforce further plastic deformation. By Hooke's law the elastic surroundings must then suffer increasing strain amplitudes, and so the strain amplitude in the plastic region decreases because the sum of the two strain amplitudes must remain constant for a given amplitude of stress applied to the specimen as a whole.

The gradual decrease of the plastic strain amplitude explains why safe ranges of stress are possible. It can be shown [42, 43] that the total (integrated absolute) amount of plastic strain in an elastically

File: domains/piping-design/_Sources/MWK_1956_pdf2md_work/page_0024.anchored.md
STRENGTH AND FAILURE OF MATERIALS

embedded strain-hardening plastic region always converges towards a finite value as the number of cycles increases toward infinity. This limit value of the total plastic strain decreases with the decrease of the stress amplitude applied to the specimen. Below a certain stress amplitude the total plastic strain can never reach the critical value necessary for producing that combination of strain hardening (i.e., of the local stress amplitude) and structural damage at which fracture occurs. On the other hand, if the local plastic region fractures, a small crack arises and gives rise to a region of stress concentrations in which plastic deformations may now begin. A repetition of the above process may lead to the extension of the crack and finally to the fracture of the specimen.

An interesting point emerging from the theory is that a fatigue fracture can arise without any reduction of the cohesion (strength) by structural damage. Strain hardening alone may raise the stress in plastic regions gradually to the fracture level even if the initial strength of the material is not reduced in the course of the alternating plastic straining. In most real cases, however, increase of the local stress by strain hardening and reduction of the strength by structural injuries probably go hand in hand.

Observations indicate that, in reality, the last traces of alternating slip never disappear; there is apparently a minimum value of the plastic strain amplitude below which no strain hardening is produced. This can be recognized most directly from the fact that the width of the hysteresis loop decreases but does not vanish during cyclic stressing.

It may be mentioned that the general theory of fatigue leads to a semiquantitative derivation of the typical shape of the log $S$-log $N$ curve, and it also explains the remarkable fact (see below) that the influence of the steady stress upon the fatigue strength is, as a rule, very small and sometimes imperceptible up to the value of the static yield stress.

To sum up, it can be said that the typical features of fatigue under cycles of constant stress amplitude follow directly from the fact that plastic deformation is not uniformly distributed but, after an initial deformation that may possibly extend over most of the specimen, becomes confined to a few local regions. Once plastic flow becomes locally concentrated, the conditions governing the development of fatigue cracks can be investigated by a general consideration of the change of stress and strain amplitudes in plastic regions embedded in elastic surroundings subjected to cycles of constant stress amplitude. As far as the *general* features of the fatigue phenomenon are concerned, the molecular nature of the fatigue process is of secondary importance; in particular, fatigue fracture might conceivably occur without any decrease of the cohesion, solely by the rise of the local stress by strain hardening to the fracture level.

**C. Influence of a Superposed Steady Stress.** Figure 1.22 shows the dependence of the fatigue strength (limiting stress amplitude) of three plain-carbon steels on the steady stress (mean stress of the cycle) according to the experiments of Pomp and Hempel [44, 45, 46]; the dash-dotted lines at 45° to the coordinate axes are the loci of the points at which the maximum stress of the cycle (including the steady stress) reaches the conventional elastic limit (in the present case, the 0.2% proof stress). The curves reflect, first of all, a general feature of the dependence of the fatigue strength upon the steady stress: up to the elastic limit, they represent straight

![Fig. 1.22 Dependence of fatigue strength on steady stress in plain carbon steels.](figures/MWK_1956_p0024_fig01_fig-1-22-dependence-of-fatigue-strength.png)

File: domains/piping-design/_Sources/MWK_1956_pdf2md_work/page_0024.md
STRENGTH AND FAILURE OF MATERIALS

embedded strain-hardening plastic region always converges towards a finite value as the number of cycles increases toward infinity. This limit value of the total plastic strain decreases with the decrease of the stress amplitude applied to the specimen. Below a certain stress amplitude the total plastic strain can never reach the critical value necessary for producing that combination of strain hardening (i.e., of the local stress amplitude) and structural damage at which fracture occurs. On the other hand, if the local plastic region fractures, a small crack arises and gives rise to a region of stress concentrations in which plastic deformations may now begin. A repetition of the above process may lead to the extension of the crack and finally to the fracture of the specimen.

An interesting point emerging from the theory is that a fatigue fracture can arise without any reduction of the cohesion (strength) by structural damage. Strain hardening alone may raise the stress in plastic regions gradually to the fracture level even if the initial strength of the material is not reduced in the course of the alternating plastic straining. In most real cases, however, increase of the local stress by strain hardening and reduction of the strength by structural injuries probably go hand in hand.

Observations indicate that, in reality, the last traces of alternating slip never disappear; there is apparently a minimum value of the plastic strain amplitude below which no strain hardening is produced. This can be recognized most directly from the fact that the width of the hysteresis loop decreases but does not vanish during cyclic stressing.

It may be mentioned that the general theory of fatigue leads to a semiquantitative derivation of the typical shape of the log $S$-log $N$ curve, and it also explains the remarkable fact (see below) that the influence of the steady stress upon the fatigue strength is, as a rule, very small and sometimes imperceptible up to the value of the static yield stress.

To sum up, it can be said that the typical features of fatigue under cycles of constant stress amplitude follow directly from the fact that plastic deformation is not uniformly distributed but, after an initial deformation that may possibly extend over most of the specimen, becomes confined to a few local regions. Once plastic flow becomes locally concentrated, the conditions governing the development of fatigue cracks can be investigated by a general consideration of the change of stress and strain amplitudes in plastic regions embedded in elastic surroundings subjected to cycles of constant stress amplitude. As far as the *general* features of the fatigue phenomenon are concerned, the molecular nature of the fatigue process is of secondary importance; in particular, fatigue fracture might conceivably occur without any decrease of the cohesion, solely by the rise of the local stress by strain hardening to the fracture level.

**C. Influence of a Superposed Steady Stress.** Figure 1.22 shows the dependence of the fatigue strength (limiting stress amplitude) of three plain-carbon steels on the steady stress (mean stress of the cycle) according to the experiments of Pomp and Hempel [44, 45, 46]; the dash-dotted lines at 45° to the coordinate axes are the loci of the points at which the maximum stress of the cycle (including the steady stress) reaches the conventional elastic limit (in the present case, the 0.2% proof stress). The curves reflect, first of all, a general feature of the dependence of the fatigue strength upon the steady stress: up to the elastic limit, they represent straight

[FIGURE: Fig. 1.22 Dependence of fatigue strength on steady stress in plain carbon steels.]

File: domains/piping-design/_Sources/MWK_1956_pdf2md_work/page_0025.anchored.md
![Fig. 1.23 Dependence of fatigue strength on steady stress in patented \(0.62% C\) steel wire.](figures/MWK_1956_p0025_fig01_fig-1-23-dependence-of-fatigue-strength.png)

lines which slope downwards only slightly with increasing steady stress. Occasionally this line is horizontal, in all cases, the influence of the mean stress on the fatigue strength is small.

Another feature of Fig. 1.22 is the rapid change of the character of the curve at the elastic limit. The slope changes abruptly with the onset of significant plastic deformations; the curves show a distinct increase of the fatigue strength (limiting safe stress amplitude superposed to the steady stress) at the end of the elastic region. This "step" at the elastic limit is followed by a second abrupt change of slope, during which the fatigue strength declines with further increase of the steady stress.

With strongly cold-worked metals, proof stress and ultimate stress nearly coincide. In such cases only the first part of the "step" seen in Fig. 1.22 can be observed. An example is shown in Fig. 1.23 ("patented" steel wire, 0.62% C) [45].

If a rod is circumferentially notched (e.g., if it is threaded), its static yield and ultimate stresses referred to the smallest cross section are higher than

those for the smooth rod (owing to "plastic constraint" exerted by the adjacent larger sections); its fatigue strength, however, is reduced by the stress concentration present. Figure 1.24 shows fatigue strength curves for 1 in. and 1$\frac{1}{8}$ in. Whitworth threaded rods of the carbon steel which, in the form of smooth cylindrical specimens, gives curve 1 in Fig. 1.22 (this curve is repeated in Fig. 1.24) [46].

The designer is mainly interested in stresses within the elastic limit; for this reason, the present considerations will be confined to the first part of the curves in Fig. 1.22. This curve can be represented schematically as a straight line connecting the point $P$ of the fatigue strength in purely alternating stressing with a point $Q$ on the abscissa axis (cf. Fig. 1.25); as before, the dash-dotted 45° line represents the elastic limit beyond which curve deviates from the line $PQ$. In the stress range of interest to the designer, the effect of the steady stress is therefore given by the equation

$$S = S_0 \left(1 - \frac{s}{s_F}\right) \quad (1.51)$$

where $S$ is the fatigue strength at the steady stress $s$, $S_0$ its value for $s = 0$, and $s_F = OQ$, a stress parameter that determines the position of the line $PQ$.

For many decades in the past, the dependence of the fatigue strength upon the steady stress was usually represented by the Goodman diagram in which the assumption was made that the stress parameter $s_F = OQ$ could be identified with the ultimate stress; the Goodman diagram is indicated in Figure 1.25 by the dashed line $PU$ where $OU$ is the ultimate stress. Goodman's idea was that the line would have to go through the point at which "failure" would occur in purely static tension. As shown in the discussion in Section 1.3, this argument is invalid: the ultimate stress is not a stress at which fracture occurs but merely the

![Fig. 1.24 Comparison of fatigue strengths of plain and threaded bars of 0.1% C steels.](figures/MWK_1956_p0025_fig02_fig-1-24-comparison-of-fatigue-strengths.png)

![Fig. 1.25 The influence of steady \(mean\) stress upon the fatigue limit.](figures/MWK_1956_p0025_fig03_fig-1-25-the-influence-of-steady-mean-st.png)

File: domains/piping-design/_Sources/MWK_1956_pdf2md_work/page_0025.md
[FIGURE: Fig. 1.23 Dependence of fatigue strength on steady stress in patented (0.62% C) steel wire.]

lines which slope downwards only slightly with increasing steady stress. Occasionally this line is horizontal, in all cases, the influence of the mean stress on the fatigue strength is small.

Another feature of Fig. 1.22 is the rapid change of the character of the curve at the elastic limit. The slope changes abruptly with the onset of significant plastic deformations; the curves show a distinct increase of the fatigue strength (limiting safe stress amplitude superposed to the steady stress) at the end of the elastic region. This "step" at the elastic limit is followed by a second abrupt change of slope, during which the fatigue strength declines with further increase of the steady stress.

With strongly cold-worked metals, proof stress and ultimate stress nearly coincide. In such cases only the first part of the "step" seen in Fig. 1.22 can be observed. An example is shown in Fig. 1.23 ("patented" steel wire, 0.62% C) [45].

If a rod is circumferentially notched (e.g., if it is threaded), its static yield and ultimate stresses referred to the smallest cross section are higher than

those for the smooth rod (owing to "plastic constraint" exerted by the adjacent larger sections); its fatigue strength, however, is reduced by the stress concentration present. Figure 1.24 shows fatigue strength curves for 1 in. and 1$\frac{1}{8}$ in. Whitworth threaded rods of the carbon steel which, in the form of smooth cylindrical specimens, gives curve 1 in Fig. 1.22 (this curve is repeated in Fig. 1.24) [46].

The designer is mainly interested in stresses within the elastic limit; for this reason, the present considerations will be confined to the first part of the curves in Fig. 1.22. This curve can be represented schematically as a straight line connecting the point $P$ of the fatigue strength in purely alternating stressing with a point $Q$ on the abscissa axis (cf. Fig. 1.25); as before, the dash-dotted 45° line represents the elastic limit beyond which curve deviates from the line $PQ$. In the stress range of interest to the designer, the effect of the steady stress is therefore given by the equation

$$S = S_0 \left(1 - \frac{s}{s_F}\right) \quad (1.51)$$

where $S$ is the fatigue strength at the steady stress $s$, $S_0$ its value for $s = 0$, and $s_F = OQ$, a stress parameter that determines the position of the line $PQ$.

For many decades in the past, the dependence of the fatigue strength upon the steady stress was usually represented by the Goodman diagram in which the assumption was made that the stress parameter $s_F = OQ$ could be identified with the ultimate stress; the Goodman diagram is indicated in Figure 1.25 by the dashed line $PU$ where $OU$ is the ultimate stress. Goodman's idea was that the line would have to go through the point at which "failure" would occur in purely static tension. As shown in the discussion in Section 1.3, this argument is invalid: the ultimate stress is not a stress at which fracture occurs but merely the

[FIGURE: Fig. 1.24 Comparison of fatigue strengths of plain and threaded bars of 0.1% C steels.]

[FIGURE: Fig. 1.25 The influence of steady (mean) stress upon the fatigue limit.]

File: domains/piping-design/_Sources/MWK_1956_pdf2md_work/page_0026.anchored.md
(conventional) stress at which the maximum load is reached and necking begins in the static tensile test. For this reason, the ultimate stress point $U$ has no place on any curve showing the dependence of the fatigue strength upon the steady stress, and much less on the straight line that forms the initial elastic part of such curves. In the experimental curves shown in Fig. 1.22, for instance, the extension of the initial straight part may intersect the abscissa axis quite far from the point $U$ of the ultimate stress; the stress parameter $s_P$ in eq. 1.51 and the position of the point $Q$ can only be derived from fatigue tests. The only point that can be made in defense of the Goodman line is that its errors, however large, usually lie in the safe direction.

**D. Influence of a Compound State of Stress.** Relatively little is known about the condition of fatigue fracture for cyclically varying triaxial states of stress. However, a practically important case, that of a shaft subjected to cyclic torsion and bending simultaneously, has been investigated in detail by Gough and Pollard [47]. They found that for a given (large) number of cycles, those corresponding values of $S$ and $T$, respectively, of the tensile-stress amplitude due to bending and of the shear-stress amplitude due to torsion at which fracture occurs are determined approximately by the relationship

$$\frac{S^2}{S_0^2} + \frac{T^2}{T_0^2} = 1 \tag{1.52}$$

where $S_0$ is the fatigue strength for the same number of cycles in pure bending, and $T_0$ the fatigue (shear) strength in pure torsion.

**E. Influence of Notches and of Surface Flaws.** Stress raisers are relatively unimportant in ductile metals under static stress, because plastic flow levels down the stress at the stress concentrations. In cyclic stressing, the situation is different: local cyclic straining produces progressive strain hardening with consequent rise of the local stress. If the strain hardening could continue with cyclic plastic deformation at a finite rate, no matter how small the plastic strain amplitude, it would finally raise the yield stress until no plastic deformation could occur. The local alternating stress amplitude and the effective stress concentration factor would then be the same as in a purely elastic body of the same geometry.

Experience shows that this is not the case in fatigue. The effect of notches, cracks, and surface flaws is usually much greater than in static stressing, but it is still far below what it would be for a purely elastic material. The simplest explanation of this remarkable fact is to assume that cyclic straining ceases to produce strain hardening when the strain amplitude becomes too small (see above); if this is the case, the material at the tip of the crack never becomes quite elastic and the stress can never reach the level of the elastic stress concentration. Different materials have different "notch sensitivities"⁵ (not to be confused with the notch sensitivity for static brittle fracture). Some of them, like grey lamellar cast iron or certain bronzes, are almost insensitive to the presence of small sharp cracks or notches; their $q$ value will therefore be close to zero. Others, like hard steels, are very sensitive, with $q$ in the neighborhood of 1.

Similarly, the surface quality has an influence upon the fatigue strength of ductile metals that is between those for a completely brittle material like glass and for a ductile metal under static stress. Occasionally, the fatigue strength of extruded light-alloy rods with the extrusion skin has been found to be as low as one-half of the fatigue strength of a machined specimen of the same rod. In some cases, the fatigue strength can be raised considerably by surface rolling or shot blasting (e.g., for heat-treated spring steels); in others, such a treatment has no significant beneficial influence (e.g., with many light alloys). Excessive surface rolling or shot blasting in materials of limited ductility may even reduce the fatigue strength by producing surface cracks.

There is a difference of great importance between the fatigue strength of a ductile metal and the (static) strength of a brittle material like glass. In the latter case, the strength can be raised sometimes by a factor of 10 or even 100 if surface cracks are very carefully avoided. In ductile metals, it is relatively easy to improve the quality of the surface so that any remaining flaws have no influence on the fatigue strength. However, this does not raise the fatigue strength spectacularly because plastic deformations set in as soon as the elastic limit is exceeded, and they produce cracks after sufficiently prolonged cyclic stressing in a way that is now more or less understood. For this reason, there is no hope that the fatigue strength may be raised much above the elastic limit. If, on the other hand, the elastic limit is raised by strain hardening, precipitation hardening,

⁵ A conventional quantitative definition of the relative notch sensitivity $q$ in cyclic stress is $q = (k_f - 1)/(k_e - 1)$ where $k_e$ is the elastic stress concentration factor for a given notch and $k_f$ is the factor by which the fatigue strength is reduced by the presence of the notch. Of course, $q$ depends in general on the size and shape of the notch.

File: domains/piping-design/_Sources/MWK_1956_pdf2md_work/page_0027.md
ing, in any other way, a decrease of ductility is unavoidably associated with the increase of the fatigue strength.

### F. Fatigue Tests on Specimens vs. Fatigue Tests on Structural Parts.

The strength of structural parts under static load can usually be calculated with reasonable accuracy on the basis of tests performed on specimens. Stress concentrations either do not matter (in very ductile materials), or they can be calculated by methods given in the theory of elasticity. The situation, however, is very different in cyclic stressing. The effective stress concentration factors depend here not only on the geometry and on the elastic constants, but in the first line on the "notch sensitivity" of the material, which depends on the size of the notch. Whenever a structural part has a strongly non-uniform stress distribution, therefore, its fatigue properties cannot be calculated from tests on specimens with any reasonable accuracy. If the structural part cannot be overdimensioned so as to exclude any danger, it is necessary to carry out full-scale fatigue tests on it [48]. This is particularly important, of course, in the case of aircraft structures. As already mentioned, attention must be given in any case to possible differences between the fatigue behavior of specimens with carefully machined surfaces and specimens or structural parts with surfaces as they will be present in the structure.

There is a more trivial reason why so often conclusions drawn from experiments with specimens are not fulfilled by structures. Fatigue tests are usually constant stress tests, occasionally constant strain tests. On the other hand, if a structure is subjected to cycles of constant load or deformation amplitude, some of its elements (for instance, regions of stress concentrations) will be under cycles of increasing stress amplitude and decreasing strain amplitude, for the reason explained above in connection with the general theory of fatigue. It follows, then, that the results of constant amplitude tests cannot be applied directly to the calculation of the fatigue strength of structures with non-uniform stress distribution. A general method of calculation in such cases has been given [43]; for the present, however, lack of experimental data prevents the practical use of this method except in the simplest cases.

### G. Periodically Varying Thermal Stresses.

If a body is rigidly clamped at two points, increase or decrease of its temperature gives rise to thermal stresses in it. The magnitude of these stresses depends not only on the temperature change and on the material, but also on the shape of the body; in a multiply bent, relatively thin tube the stresses are much lower than in a straight bar fixed at two cross sections.

Obviously, the action of a stress upon a material is quite independent of how it is produced; consequently, the fatigue effect of a thermal stress cycle is identical with that of a mechanical load cycle involving the same stresses at the same temperature. Compared with the ordinary fatigue test, the only new factor introduced by the thermal cycling of a rigidly supported specimen is that, together with the stress, the temperature also varies during the cycle. If the temperature amplitude is relatively small, the fatigue effects of a thermal cycle will be the same as those of an isothermal fatigue cycle involving the same stresses at a constant temperature equal to a suitably chosen mean temperature of the thermal cycle. That this can be so even for cycles of considerable temperature amplitude is indicated by recent experiments of Coffin [49]. The equivalent mean temperature of the cycle, however, is not necessarily the mean value of its highest and lowest temperatures. If the magnitude of fatigue damage is determined mainly by the amount of plastic deformation, the temperature of the equivalent isothermal cycle will lie nearer to the maximum than to the mean temperature of the thermal cycle because the material is softest, and plastic deformation greatest, in the high temperature part of the cycle. The opposite behavior (the low-temperature part of the cycle being of dominating importance) may conceivably also occur. If the specimen is a straight rod or tube with fixed ends, it is always in tension during the low-temperature part of the cycle. If now the tensile part of the cycle is more likely to produce fatigue damage than the compressive part, the effect of the thermal cycle may be closer to that of an isothermal cycle with the same stress range taking place near the lowest temperature of the stress cycle.

A new factor appears (both in thermal and in purely mechanical cycling) if the temperature is so high that the strain hardening and the structural damage due to plastic deformation are currently removed during the cyclic straining. In this case, the progressive changes which represent cyclic fatigue cannot develop. Nevertheless, fracture may occur owing to a different phenomenon which has been treated already under the heading of creep fracture. At very high temperatures (in the hot creep range), the grain boundaries become soft, and the consequent relative displacements between the neighboring grains open up cracks which finally can lead to fracture ("static fatigue"). At first sight, it might be

File: domains/piping-design/_Sources/MWK_1956_pdf2md_work/page_0028.anchored.md
## STRENGTH AND FAILURE OF MATERIALS

seem that this cannot occur under purely cyclic stress because the displacements produced by the tensile part of the cycle are reversed by the compressive part. However, the compressive part cannot undo all damage done by the tensile part, and so fatigue fracture can also occur under purely cyclic stress, although much more slowly than under a steady tensile stress.

Lazan and Westberg [50] have carried out experiments in the interesting transition region just below the hot-creep range; they applied both purely cyclic and purely static stresses and intermediate types of loading with a static stress superposed upon a steady stress. Figure 1.26 illustrates some of their results. As in room temperature experiments, a relatively low mean stress has only a slight influence upon the fatigue strength if the duration of the test is not too long. If the time to fracture is 150 hours or longer, creep predominates over cyclic fatigue, and the steady component of the cycle becomes important from the beginning. The vertical parts of the curves show that the static fatigue strength is almost uninfluenced by the cyclic component until the cyclic stress amplitude becomes higher than about one-half of the static stress. The observed curves, therefore, consist essentially of a nearly horizontal part representing cyclic fatigue (except in very prolonged tests, as mentioned above), and of a vertical part representing creep fracture. The transition between the horizontal and the vertical part is the region in which cyclic and static fatigue are of comparable importance.

If a material has been cold worked and then subjected to plastic deformation at a higher temperature, it may soften more than if it had been subjected to the effect of the higher temperature alone without

![Fig. 1.27 The damage area in fatigue.](figures/MWK_1956_p0028_fig01_fig-1-27-the-damage-area-in-fatigue.png)

further deformation [19b, 51]. In the course of the deformation, the relatively highly hardened structure changes to the less hardened structure characteristic of deformation at the higher temperature. A similar strain-softening effect can also be observed in fatigue tests with previously strongly cold-worked materials [52]. This, however, does not mean that strain hardening is not an important factor in fatigue. Local regions of stress concentration, e.g., at the tip of a fatigue crack, may well harden under cyclic stressing, while the static yield stress of the prestrained bulk material decreases by thermal recovery with or without strain softening.

**H. Thermal Fatigue.** The most severe cause of cyclic thermal stressing takes place when the surface of a metal is rapidly heated to a high temperature and then cooled again. This occurs in hot rolls, gun barrels, etc.; if the temperature amplitude is high, the usual effect is the formation of surface cracks ("crazing") which gradually spread inwards. Frequently this cannot be prevented; the life of the body can be prolonged, however, if the surface is machined off before the cracks become too deep. In other cases, thermal cracking would occur with most materials but can be avoided by the use of special metals, such as, e.g., the 12% Cr steel used for rolls in continuous sheet glass manufacture.

Anisotropic metals such as zinc, or metals that suffer phase transformations in the temperature range to which they are subjected, can suffer plastic deformations on a microscopic scale within the grains which are confined and distorted by their neighbors, even if there is no significant temperature gradient present. This may result in progressive structural damage during thermal cycling.

**J. Damage by Overstress.** If a material is subjected to stress amplitudes above the fatigue limit,

![Fig. 1.26 Fatigue-creep rupture interaction curves for N-155 at 1500 F. After Lazan and Westberg.](figures/MWK_1956_p0028_fig02_fig-1-26-fatigue-creep-rupture-interacti.png)

File: domains/piping-design/_Sources/MWK_1956_pdf2md_work/page_0028.md
## STRENGTH AND FAILURE OF MATERIALS

seem that this cannot occur under purely cyclic stress because the displacements produced by the tensile part of the cycle are reversed by the compressive part. However, the compressive part cannot undo all damage done by the tensile part, and so fatigue fracture can also occur under purely cyclic stress, although much more slowly than under a steady tensile stress.

Lazan and Westberg [50] have carried out experiments in the interesting transition region just below the hot-creep range; they applied both purely cyclic and purely static stresses and intermediate types of loading with a static stress superposed upon a steady stress. Figure 1.26 illustrates some of their results. As in room temperature experiments, a relatively low mean stress has only a slight influence upon the fatigue strength if the duration of the test is not too long. If the time to fracture is 150 hours or longer, creep predominates over cyclic fatigue, and the steady component of the cycle becomes important from the beginning. The vertical parts of the curves show that the static fatigue strength is almost uninfluenced by the cyclic component until the cyclic stress amplitude becomes higher than about one-half of the static stress. The observed curves, therefore, consist essentially of a nearly horizontal part representing cyclic fatigue (except in very prolonged tests, as mentioned above), and of a vertical part representing creep fracture. The transition between the horizontal and the vertical part is the region in which cyclic and static fatigue are of comparable importance.

If a material has been cold worked and then subjected to plastic deformation at a higher temperature, it may soften more than if it had been subjected to the effect of the higher temperature alone without

[FIGURE: Fig. 1.27 The damage area in fatigue.]

further deformation [19b, 51]. In the course of the deformation, the relatively highly hardened structure changes to the less hardened structure characteristic of deformation at the higher temperature. A similar strain-softening effect can also be observed in fatigue tests with previously strongly cold-worked materials [52]. This, however, does not mean that strain hardening is not an important factor in fatigue. Local regions of stress concentration, e.g., at the tip of a fatigue crack, may well harden under cyclic stressing, while the static yield stress of the prestrained bulk material decreases by thermal recovery with or without strain softening.

**H. Thermal Fatigue.** The most severe cause of cyclic thermal stressing takes place when the surface of a metal is rapidly heated to a high temperature and then cooled again. This occurs in hot rolls, gun barrels, etc.; if the temperature amplitude is high, the usual effect is the formation of surface cracks ("crazing") which gradually spread inwards. Frequently this cannot be prevented; the life of the body can be prolonged, however, if the surface is machined off before the cracks become too deep. In other cases, thermal cracking would occur with most materials but can be avoided by the use of special metals, such as, e.g., the 12% Cr steel used for rolls in continuous sheet glass manufacture.

Anisotropic metals such as zinc, or metals that suffer phase transformations in the temperature range to which they are subjected, can suffer plastic deformations on a microscopic scale within the grains which are confined and distorted by their neighbors, even if there is no significant temperature gradient present. This may result in progressive structural damage during thermal cycling.

**J. Damage by Overstress.** If a material is subjected to stress amplitudes above the fatigue limit,

[FIGURE: Fig. 1.26 Fatigue-creep rupture interaction curves for N-155 at 1500 F. After Lazan and Westberg.]

File: domains/piping-design/_Sources/MWK_1956_pdf2md_work/page_0029.anchored.md
DESIGN OF PIPING SYSTEMS

it may suffer permanent damage which reduces its fatigue strength for subsequently applied cycles of lower stress amplitude. It seems that those conditions of stress amplitude and number of cycles above which permanent damage occurs lie in the area $D$ (Fig. 1.27) between the high-stress part of the log $S$-log $N$ curve and a line below it which joins the curve at the bend [53]. This line, shown dashed in Fig. 1.27, is the "damage line." The permanent damage suffered in the damage area $D$ consists probably in the formation of small cracks.

**K. Corrosion Fatigue.** If the cyclically stressed material is in a chemically active solution, its fatigue strength may be substantially lowered. Whether in this case an approximate fatigue limit exists is not certain; as in stress corrosion, the phenomenon is so strongly influenced by the individuality of the metal and of the surrounding solution that the only general statement that can be made about it is a warning against premature extrapolations to even slightly different metals and solutions.

## References

1. M. Cook and E. C. Larke, "Resistance of Copper and Copper Alloys to Homogeneous Deformation in Compression," *J. Inst. Metals*, Vol. 71, p. 371 (1945).
2. M. Trozera, "Mémoire sur le poinçonnage et la théorie mécanique de la déformation des métaux," *Compt. rend.*, Vol. 68, pp. 1167–1201 (1869).
3. R. von Mises, "Mechanik der festen Körper im plastisch-deformablen Zustand," *Nachr. kgl. Ges. Wiss. Math.-Phys. Klasse*, 1913, pp. 582–592.
4. R. Hill, *The Mathematical Theory of Plasticity*, p. 20. The Clarendon Press, Oxford, 1950.
5. J. L. M. Morrison, "The Yield of Mild Steel with Particular Reference to Effect of Size of Specimen," *Proc., Inst. Mech. Engrs. (London)*, Vol. 142, pp. 193–223 (1940).
6. O. Hoffman and G. Sachs, *Introduction to the Theory of Plasticity for Engineers*, McGraw-Hill Book Co., New York, 1953.
7. M. Considère, "L'emploi du fer et de l'acier dans les constructions," *Ann. Ponts et Chaussées*, 6th Series, Vol. 9, pp. 574–775 (1885).
8. G. Sachs and J. D. Lubahn, "Failure of Ductile Metals in Tension," *Trans. ASME*, Vol. 68, pp. 277–279 (1946).
9. H. W. Swift, "Plastic Instability Under Plane Stress," *Journal of Mech. & Phys. of Solids*, Vol. 1, No. 1, pp. 1–18 (October, 1952).
10. W. R. D. Manning, "The Overstrain of Tubes by Internal Pressure," *Engineering*, Vol. 159, pp. 101–102, 183–184 (1945); also "The Design of Compound Cylinders for High Pressure Service," *Engineering*, Vol. 161, pp. 349–352 (1947).
11. C. W. MacGregor, L. F. Coffin, Jr., and J. C. Fisher, "The Plastic Flow of Thick-Walled Tubes with Large Strains," *J. Appl. Phys.*, Vol. 19, pp. 291–297 (1948); also "Partially Plastic Thick-Walled Tubes," *J. Franklin Inst.*, Vol. 245, pp. 135–158 (1948).
12. E. N. da C. Andrade, "The Flow in Metals Under Large Constant Stresses," *Proc. Roy. Soc.*, Series A, Vol. 90, pp. 329–342 (1914).
13. P. Phillips, "The Slow Stretch in Indiarubber, Glass, and Metal Wires when Subjected to a Constant Pull," *Phil. Mag.*, 6th Series, Vol. 9, pp. 513–531 (1905).
14. F. H. Norton, *Creep of Steel at High Temperatures*, McGraw-Hill Book Co., New York, 1929.
15. C. R. Soderberg, "The Interpretation of Creep Tests for Machine Design," *Trans. ASME*, Vol. 58, pp. 733–743 (1936).
16. A. Nádai, "The Influence of Time upon Creep. The Hyperbolic Sine Creep Law," *S. Timoshenko 60th Anniversary Vol.*, Macmillan Co., New York, 1938.
17. E. Orowan, "Discussion on Plastic Flow in Metals," *Proc. Roy. Soc.*, Series A, Vol. 168, p. 307 (1938); also *Proc. First Nat. Congr. Appl. Mech.*, June, 1951, p. 453. J. W. Edwards, Ann Arbor, Mich., 1952.
18. R. Becker, "Über die Plastizität amorpher und kristalliner fester Körper," *Physik. Z.*, Vol. 26, p. 919 (1925); also *Z. Tech. Physik*, Vol. 7, p. 547 (1926).
19. E. Orowan, "The Creep of Metals," *Z. Physik.*, Vol. 98, p. 382 (1935); also "The Creep of Metals," *Trans. West of Scotland Iron-Steel Inst.*, pp. 45–96 (1947).
20. F. R. Larson and J. Miller, "A Time-Temperature Relationship for Rupture and Creep Stresses," *Trans. A.S.M.E.*, Vol. 74, pp. 765–771 (1952).
21. N. J. Grant and A. G. Bucklin, *On the Extrapolation of Short-Time Stress-Rupture Data*, ASM Preprint No. 18, 1949.
22. A. A. Griffith, "The Phenomena of Rupture and Flow in Solids," *Trans. Roy. Soc.*, Series A, Vol. 221, pp. 163–198 (1920–21); also *First Internat. Congr. Appl. Mech.*, p. 51, Delft, 1924.
23. C. E. Inglis, "Stresses in a Plate due to the Presence of Cracks and Sharp Corners," *Trans. Inst. Naval Archit.*, Vol. 55, Part 1, pp. 219–230 (1913).
24. E. Orowan, "Fracture and Strength of Solids," *Reports on Progress in Physics*, Vol. 12, pp. 185–232 (1949).
25. A. Mesnager, *Reunion des Membres Français et Belges de l'Association Internationale des Méthodes d'Essais*, pp. 395–405, December, 1932.
26. P. Ludwik and R. Scheu, "Über Kerbwirkungen bei Flusseisen," *Stahl und Eisen*, Vol. 43, pp. 999–1001 (1923).
27. E. Orowan, "Notch Brittleness and the Strength of Metals," *Trans. Inst. Engrs. Shipbuilders Scot.*, Paper No. 1063, pp. 165–215, December, 1945.
28. N. N. Davidenkov and F. Wittman, "Mechanical Analysis of Impact Brittleness," *Phys.-Tech. Inst. (U.S.S.R.)*, Vol. 4, p. 308 (1937).
29. D. K. Felbeck and E. Orowan, "Experiments on Brittle Fracture of Steel Plates," *Welding J. (N.Y.), Res. Suppl.*, November, 1955.
30. M. J. Manjoine, "Influence of Rate of Strain and Temperature on Yield Stresses of Mild Steel," *J. Appl. Mechanics*, Vol. 11, pp. A211–218 (1944).
31. G. I. Taylor, "Testing of Materials at High Rates of Loading," *J. Inst. Civ. Engrs.*, Vol. 26, pp. 486–579 (1946).
32. E. Orowan, "Fundamentals of Brittle Behavior in Metals," in *Fatigue and Fracture of Metals*, edited by William M. Murray; *Symposium of M.I.T.*, p. 139–167, John Wiley & Sons, New York, 1952.
