Repository: sgttomas/chirality

# Local Source Corpus

Place piping-design source PDFs, extracted markdown/source folders, generated PDF2MD work directories, and related local corpus files here.

This folder is intentionally ignored by git except for this README and `.gitkeep`.

File: domains/piping-design/_Sources/MWK_1956_pdf2md_work/page_0030.anchored.md
32. F. J. Feely, Jr., and M. S. Northup, "Study of Brittle Failure in Tank Steels," presented at the Midyear Mtg., Am. Petr. Inst., in Houston, Texas, May, 1954.
33. E. Orowan, "A Type of Plastic Deformation New in Metals," *Nature*, London, Vol. 149, p. 643 (1942).
34. G. Akimow, "Eine neue Theorie der Strukturkorrosion," *Korrosion u. Metallschutz*, Vol. 9, p. 197 (1932).
35. G. Wassermann, "Untersuchungen über den Vorgang der Spannungskorrosion," *Z. Metallkunde*, Vol. 34, p. 297 (1942).
36. G. Edmunds, "Season Cracking of Brass," *ASTM Symp. on Stress-Corr. Cracking in Metals*, p. 67 (1944).
37. E. Orowan, in a paper presented before The Electrochem. Soc., Boston, Oct. 4, 1954.
38. J. A. Ewing and J. C. W. Humfrey, "The Fracture of Metals Under Repeated Alternating Stress," *Trans. Roy. Soc.*, Series A, Vol. 200, pp. 241-250 (1903).
39. F. A. McClintock, "On Direction of Fatigue Cracks in Polycrystalline Ingot Iron," *J. Appl. Mechanics*, Vol. 19, pp. 54-56 (1952).
40. E. Orowan, "Dislocations and Mechanical Properties" in *Dislocations in Metals*, AIME, New York, 1954.
41. E. Orowan, "Theory of the Fatigue of Metals," *Proc. Roy. Soc.*, Series A, Vol. 171, pp. 79-106 (1939).
42. E. Orowan, "Stress Concentrations in Steel under Cyclic Load," *Welding J., (N.Y.)*, *Res. Suppl.*, Vol. 17, pp. 273s-282s, June, 1952.
43. A. Pomp and M. Hempel, "Dauerfestigkeitsschaubilder von Stählen bei verschiedenen Zugmittelspannungen unter Berücksichtigung der Prüfzahlform," *Mitt. Kaiser-Wilhelm-Inst. Eisenforsch. Düsseldorf*, Vol. 18, pp. 1-14 (1936).
44. A. Pomp and M. Hempel, "Dauerprüfung von Stahldrähten unter wechselnder Zugbeanspruchung," *Mitt. Kaiser-Wilhelm-Inst. Eisenforsch. Düsseldorf*, Vol. 19, pp. 237-246 (1937).
45. A. Pomp and M. Hempel, "Dauerfestigkeitsschaubilder von Gekerbten und Kaltverformten Stählen sowie von 1%- und 1¼%-Schrauben bei Verschiedenen Zugmittelspannungen," *Mitt. Kaiser-Wilhelm-Inst. Eisenforsch. Düsseldorf*, Vol. 18, pp. 205-215 (1936).
46. H. J. Gough and H. V. Pollard, "The Strength of Metals under Combined Alternating Stresses," *Proc. Inst. Mech. Engrs. (London)*, Vol. 131, pp. 3-54 (1935).
47. R. L. Templin, "Designing for Fatigue" in William M. Murray, ed., *Fatigue and Fracture of Metals; A Symposium*, pp. 131-138, John Wiley & Sons, New York, 1950.
48. L. F. Coffin, Jr., "A Study of the Effects of Cyclic Thermal Stresses on a Ductile Metal," *Trans. ASME*, Vol. 76, No. 6, pp. 931-950 (1954).
49. B. J. Lazan and E. Westberg, "Effect of Tensile and Compressive Fatigue Stress on Creep, Rupture and Ductility Properties of Temperature-Resistant Materials," *Proc. ASTM*, Vol. 52, pp. 837-855 (1953).
50. J. E. Dorn, A. Goldberg, and T. E. Tieta, "The Effect of Thermal-mechanical History on the Strain Hardening of Metals," *AIME Tech. Pub. No. 2445*, 1948.
51. N. H. Polakowski, "Softening of Certain Cold-worked Metals Under the Action of Fatigue Loads," *ASTM Preprint No. 74*, 1954.
52. H. J. French, "Fatigue and Hardening of Steels," *Trans. Am. Soc. Steel Treating*, Vol. 21, pp. 899-946 (1933).

File: domains/piping-design/_Sources/MWK_1956_pdf2md_work/page_0031.anchored.md
CHAPTER

**2**

# Design Assumptions, Stress Evaluation, and Design Limits

THE previous chapter passed over the problem of calculating stresses and strains from the applied load in order to concentrate on certain fundamental knowledge from the physics of solids which, it was largely unformulated for use in routine design engineering. The present chapter offers a general examination of the factors which enter into the evaluation of stresses in piping systems due to various external and internal loadings, their association with design limits and Code rules, and finally, their significance and application to practical design.

With the increasing complexity, size, and economic significance¹ of piping installations, it is necessary to look beyond the limits of ordinary piping design practice and to give attention to the experiences of designers in related fields, particularly that of pressure vessel design. Indeed, there is often no logical distinction between pressure vessels and piping. Therefore, appropriate comments relative to comparative piping and pressure vessel design approaches are given frequently in the discussions which follow.

In further consequence of the economic importance of present-day piping installations it is necessary, just as in the design of structures and pressure equipment, to effect a careful and realistic compromise between design features (not overlooking material, fabrication, and inspection requirements) and the overall plant economics (first cost plus maintenance and contingency for damages to property and personnel in event of failure). Safety of operating

personnel and the interests of the general public dictate that all feasible precautions be exercised. Maximum assurance of safety, however, would require complete examination of all materials and fabrication by the best available means and with duplicate independent inspection. Even so, absolute assurance of safety could not be attained due to personnel fallibility and the limitations in sensitivity of available methods of nondestructive examination. With this realization, in the practical approach of achieving adequate safety economically, lower levels of quality are accepted on the basis of including compensating safety factors in design, which are the combined result of experience and reasoning. Many inconsistencies still exist in current practice relative to quality requirements of materials and fabrication, and in the value placed on various degrees of inspection, tests, and nondestructive examination.

It should be appreciated that Codes and Standards can establish only a level of minimum requirements for average service, based on knowledge, experience, and the consensus of qualified individuals. Many circumstances relating to service operation, materials and fabrication, inspection limitations, or to unusual design deserve special consideration if the resulting piping systems are to be reasonably free from maintenance, and provide satisfactory length of life with safe operation. To assist the piping engineer in the exercise of good judgment on these special problems this chapter offers approaches which largely depend on well-established practical experience.

## 2.1 Codes and Standards

The objective of Code rules and Standards (spar from fixing dimensional values) is to achieve mini

¹Piping is a major item in process plants, running from 30 to 75 per cent of the total plant cost. Similar significant expenditures are incurred in power generation and marine propulsion installations.

File: domains/piping-design/_Sources/MWK_1956_pdf2md_work/page_0032.md
## DESIGN ASSUMPTIONS, STRESS EVALUATION, AND DESIGN LIMITS

minimum requirements for safe construction; in other words, to provide public protection by defining those material, design, fabrication, and inspection requirements whose omission may radically increase operating hazards. Absolute assurance of safety would require perfect design, materials, and fabrication; this is seldom, if ever, achieved. On the other hand, experience with Code rules has demonstrated that the probability of disastrous failure can be reduced to the extremely low level necessary to protect life and property by suitable minimum requirements and safety factors. Obviously, it is impossible for general rules to anticipate other than conventional service, and it would be uneconomic for them to provide for corrosion, erosion, fatigue, shock, or potential brittle fracture, except to the degree that such conditions are known to be present. Suitable precautions are, therefore, entirely the responsibility of the design engineer guided by the needs and specifications of the user.

A listing of all Standards and Specifications concerning piping design, together with their mandatory effective edition references, appears in an appendix of the Code for Pressure Piping (ASA B31.1). Those which affect the mechanical design of piping are briefly commented on in the following paragraphs, relative to their basic approach and significant details.

One of the difficulties which often confronts designers of vessels and piping, as related to Code requirements and particularly local governmental regulations, is the proper classification of borderline pressure equipment. Currently (1955), neither the ASME nor the ASA Code contains definitions for vessels or piping which are helpful in this respect. While the Code Committees have considered this matter, no common agreement has been reached. Some items in piping systems often considered and fabricated as part of the piping, e.g. pulsation dampeners, are classed as pressure vessels in some States. In doubtful cases it is advisable for the user to check with the local authorities, especially in localities having regional pressure vessel laws.

**ASME Boiler and Pressure Vessel Code.** Section I, Power Boilers, contains rules for the pressure design of boiler piping within the specified boiler limits which are associated with appropriate steam and feed-water stop valves. The design, fabrication, and inspection requirements of the ASME Unfired Pressure Vessel Code, Section VIII, are often used by reference in company specifications to supplement the Piping Code. Section IX of the ASME Code is the universal basis for qualification of welding procedure and operators of all pressure equipment.

**ASA B31.1: Code for Pressure Piping.** This is the standard "Piping Code" which includes sections on Power,

Gas & Air, Oil, District Heating, Refrigeration, Oil Transmission, Gas Transmission and Distribution Systems (ASA B31.1.8-1955), and Chemical Piping. Its basic or general supporting sections deal with requirements for internal pressure, flexibility, materials, fabrication, and testing. At the present writing (1955), this Code is in the process of evolution from a Design Practice to a Safety Code. The Gas Transmission and Distribution Section has been adopted by several States and is under consideration by others; the entire Code is used as a basis of enforcement in several U. S. cities and in the Provinces of Canada. In recognition of this trend, a Conference Committee similar to that of the ASME Boiler Code and composed of the Chief Inspection Authority of each State and each Canadian Province which has adopted the (Piping) Code, has been appointed. At the same time a procedure was established to provide interpretations in the form of Cases, which again parallels the ASME Boiler Code procedure.

This transition is largely due to recognition by public authorities that pipe line failures associated with a sudden release of stored energy are potentially as dangerous as pressure vessel failures. Experience with piping systems also demanded a change in the former attitude that thermal expansion strains could not be responsible for a major failure. Although this type of failure is due to fatigue rather than to a single application of strain leading it can be a failure hazard in most services.

**ASA B9: Safety Code for Mechanical Refrigeration.** This Code contains, in Section 9, brief rules for pressure and general design of piping for this specific service.

**Piping for Ships.** Such piping requires special consideration because of added strains from the motions of the ship. Naval vessels are subject to added shock due to sudden maneuvering, gunfire, explosions, etc. Requirements for merchant and naval vessels are contained in the following Standards:

U. S. Navy, Bureau of Ships: General Machinery Specifications; General Specifications for Building Naval Vessels.

American Bureau of Shipping: Rules for Building and Classing Vessels.

United States Coast Guard: Marine Engineering Regulations and Material Specifications.

Lloyd's Register of Shipping Rules

**Flange and Fitting Standards.** The B16 group of ASA Standards apply to pipe-fitting details. Although their significance is primarily dimensional, they involve design factors which should be appreciated. These are summarized in the following sections:

*Steel Flanges.* The proportions of separate flanges and those integrated with fittings were established many years ago, based on simplified cantilever analysis. In 1953 the steel flanges were reinvestigated according to present ASME Boiler Code formulas. New ratings were established for two general classes of gaskets and facing details. These appear in ASA Standard, B16.5-1953, and also in the ASME Codes. The basis of the new ratings is recorded in Appendix D of the B16.5 Standard. The calculated stress in the flange shows appreciable variation with size, valve, and rating. A stress of 8250 psi at the primary pressure rating was selected for the purpose of establishing Class A ratings. Class B ratings are approximately $\frac{5}{8}$3 of Class A ratings. In the creep range at or above the primary rating temperature, ASME Power Boiler Code stresses are adhered to. For temperatures up to

File: domains/piping-design/_Sources/MWK_1956_pdf2md_work/page_0033.anchored.md
650 F the ratings are based on allowable stresses, which are approximately 60% of the yield strength. This is similar to the allowable stress basis of the Piping Code, Section 3, Oil Piping. Ratings between 650 F and the primary service temperature are established by a straight line transition. In general, the bolting, particularly when alloy steel, is of substantially greater strength than the flanges, which can be distorted by overtightening. This excess bolt strength is significant in the ability of ASA flanges to withstand bow moments, as discussed later in Chapter 3.

*Steel Flanged Fitting Thicknesses.* Fitting thicknesses were originally established for cast-carbon steel by application of the Barlow (outside diameter) formula with an allowable stress of 7000 psi at the primary pressure rating, and applying a 50% increase in thickness as a "shape factor." This approach was later extended to other cast and forged materials. The fitting thicknesses in the 1953 issue of B16.5 are based on this same allowable stress, which is 80% of the value used for rating Class A flanges, using the primary service pressure and the modified Lamé formula now common to the Codes. An excess thickness of 30% is provided for all flanged fittings in recognition of the reinforcement required at the side outlets of tees, bonnet necks of valves and similar branch connections, as well as for elbows, whether or not they have side branch connections.

*Steel Butt Welding Fitting Thicknesses.* For cast or wrought-butt welding fittings the thickness required by ASA Standard\* B16.9 at the welding ends is the same as that of the pipe size and schedule with which they are intended to be used. Instead of establishing minimum wall thicknesses or "shape factors" as is done for flanged fittings, this Standard requires only that the bursting strength be not less than that of a pipe of the corresponding material, size, and schedule number; the pressure-temperature rating then becomes identical with that of the intact pipe.

**API-ASME Code for Unfired Pressure Vessels.** This pressure vessel Code is sometimes used as a reference in company specifications. Except for the absence of mandatory random examination requirements, its provisions are essentially the same as Section VIII of the ASME Boiler and Pressure Vessel Code.

**API Standards.** In addition to material specifications for line pipe, threads, etc., the American Petroleum Institute has standards for certain types of iron or steel valves for refinery or drilling and production service (API Standards 600, 6C and 6D) and for ring-joint flanges (API Standard 6B). The flanges and ratings utilized in Standard 600 are based on ASA standards. Standards 6C and 6D assign separate pressure ratings for "pipe line service" and "drilling and production service" at 100 F. In addition to utilizing ASA Standard flanges, API Standard 6B includes a special "2000 lb" series. This is similar to the original assignment of a 4000 lb rating for Class 1500 lb flanges, drilled one size smaller, which was advanced and used by The M. W. Kellogg Company, except that the design was refined, in accordance with calculations using ASME Code formulas, by Messrs. Petrie and Watts of the Crane Company and Standard Oil Company (Indiana), respectively. The API Standard assigns a 100 F rating of 7500 psi for pipe line service, and 10,000 psi for drilling and production service. For the latter service, materials with higher tensile and yield strengths are required. The API ratings for ASA flanges are the same as ASA ratings for pipe line service; for drilling and production service the 600 lb and higher series are required to have increased physical properties and accordingly are assigned ratings about 35% higher.

**Other Standards.** Other Standards which contribute to piping design are those of the Manufacturers Standardization Society of the Valve and Fittings Industry (MSS Standard Practices), American Water Works Association (AWWA), American Gas Association (AGA), Federal Specifications Board (FSB), and Association of American Railroads (AAR). These are for the most part dimensional standards and rating tables for specific piping and fittings.

## 2.2 Design Considerations: Loadings

A piping system constitutes an irregular space frame into which strain and attendant stress may be introduced by the initial fabrication and erection, and also may exist due to various circumstances during operation, standby, or shutdown. In its erected position, a piping system is subject to loads due to dead weights (pipe, fittings, insulation), snow or ice, contents of the line, wind load for exposed piping, and earthquake or other shock loading in special situations. Internal (or external) pressure loads may be imposed in service or off stream. The restraint of thermal expansion provided by terminal and intermediate anchors, guides, and stops introduces thermal stresses in piping due to temperature changes. Further stress may be introduced by the movement\* of terminal equipment, foundations, or buildings under temperature changes or other loading, or from any influence affecting the relative position of the line, anchors, or intermediate restraints.

The dead load effects, except contents, are usually maintained at all times, while wind or earthquake effects will be variable and reach maximum design values infrequently, if ever. Pressure and temperature changes usually occur simultaneously, but may be independent or have a variably dependent relationship. They may be relatively uniform for entire service periods, or involve swings of variable duration.

Dead load and wind or earthquake effects on piping are no different than for conventional structures, while pressure effects are essentially the same as those encountered on pressure vessels or boilers. Overall expansion effects differ from those on structures exposed to ambient temperature changes, in that the range of temperature variation on piping is much greater.

For many problems, the designer must consider more than one service condition, as well as start-up, shutdown, and emergency conditions; for example, a specific plant may involve more than one design

\*Frequently termed "extraneous" movement by piping designers.

File: domains/piping-design/_Sources/MWK_1956_pdf2md_work/page_0034.anchored.md
# DESIGN ASSUMPTIONS, STRESS EVALUATION, AND DESIGN LIMITS

steel at several alternate products which may require different processing pressure and temperatures. Many plants involve highly inflammable, toxic, or otherwise unusual fluids, or specialized machinery and equipment which must be carefully isolated from air or contaminants. Start-ups and shutdowns may require protracted periods of warming up, cooling off, or operations such as purging, casting down, pickling or passivating, solvent cleaning, air-steam decoking, etc., each of which may introduce entirely different combinations of temperature and pressure over given portions of piping system. Temperature differences, or other loading more severe than normal service conditions, may result where circumstances dictate that parts of a system be heated successively. A proper appreciation of these various possibilities requires an adequate knowledge of the process design, operation, instrumentation, and control of the connected equipment or entire plant. It is not unusual for start-up and shutdown procedure to be governed by mechanical design limitations rather than to suit process only.

For exhaust steam vacuum service, opinion differs as to whether the design temperature for thermal expansion effects should be based on the normal operating temperature under vacuum conditions (so an occasional rise to 212 F, which temperature could be approached with loss of vacuum, or on 212 F, as though it were the normal operating temperature. The first approach is consistent with the loading of other operating upsets, it being recognized that at reduced capacity or after lengthy periods of operation or with abnormally high cooling water temperatures, higher absolute pressures and corresponding temperatures may occur. It is therefore concluded that design considering the 212 F case as an abnormal short duration (not an operating temperature is reasonably logical.

The Piping Code (ASA B31.1-1955) is definite in adequate rules for protection against overpressure. The requirements of the ASME Boiler Code, Section VIII, for safety valves, etc., are a useful guide but require modification to suit common piping practice. Pipe wall thickness is generally established by a design pressure equal to the maximum (nontransient) between service and design pressure, and safety valves are generally set to relieve at about 10% above the design pressure. This is in contrast with pressure vessel practice, where at least one valve must be set to open at or below the design pressure. Differences also exist in the maximum overpressure allowed while a safety valve is blowing; for oil piping a 33⅓% increase is often used, compared to 10% on pressure vessels, except under exposure to external fire when 20% is allowed. This situation will probably be rectified when adequate rules for protection against overpressure are provided in the Piping Code.

The static effect of individual loadings forms only one phase of the broad subject of the design of piping systems. It is equally important to consider the duration, frequency, and manner of application of each loading, and their mutual occurrence. Both pressure and temperature stress, if applied in a sufficient number of repetitive applications, may result in fracture by fatigue. Failure may be accelerated by the dynamic influence of very sudden changes of pressure or temperature. Dynamic effects may also introduce the possibility of direct shock failure, apart from the brittle fractures associated with metallurgical considerations or ferritic steels at temperatures below the transition range. While failure due to corrosion or metallurgical changes is not a subject for this book, it should be mentioned that the level of stress in the piping or the occurrence of plastic flow may be a contributing factor in some cases. Failure by stress corrosion is an important example.

The loadings which have been discussed can be segregated for design purposes into two categories:

1. Those representing the application of external forces which, if excessive, would cause failure independent of strain.

2. Those representing the application of a finite external or internal strain. These are generally introduced through temperature change.

The design consideration of individual loadings may be approached on the basis of the duration, frequency, nature, and probability of their occurrence. Individual loadings may be:

a. Present during extended normal operation but not during off-stream condition.

b. Maintained throughout the service life.

c. Occasional and of short duration as well as low cumulative duration (including start-up and shutdown conditions).

d. Emergency or abnormal conditions of short duration.

For proper establishment of design assumptions, it is necessary to have an adequate appreciation of all direct and contingent requirements to which the piping system will be subjected, and also to understand the interrelations between the behavior of structures and materials, according to our present state of knowledge. It is the aim of this chapter to provide useful assistance toward the first objective.

File: domains/piping-design/_Sources/MWK_1956_pdf2md_work/page_0035.anchored.md
Chapter 1, together with the references cited, should prove valuable in establishing a reasonable and broad fundamental understanding of the flow and fracture of metallic materials.

## 2.3 Design Limits, Allowable Stresses, and Allowable Stress Ranges

In the preceding section of this chapter, piping system loadings have been grouped into two categories: external effects which, if excessive, might cause direct failure, and strain effects attendant to temperature change. Categories for individual loadings were also suggested, depending on the duration, frequency, and nature of the loading. This section is devoted to the discussion of the nature of stresses for the various forms of loading common to piping, as well as to a consideration of allowable stresses and an examination of the design limits which are not directly provided for by conventional allowable stresses and nominal safety factors.

When considering basic allowable stress values, it is appropriate to distinguish between primary, secondary, and localized stresses. Although there is probably no accepted definition of primary and secondary stresses in piping systems, the following criteria will be advanced for purposes of this discussion:

Primary stresses are the direct, shear, or bending stresses generated by the imposed loading which are necessary to satisfy the simple laws of equilibrium of internal and external forces and moments. Among the primary stresses due to external effects are the direct longitudinal and circumferential stresses due to internal pressure and the bending and torsional stresses due to dead load, snow and ice, wind, or earthquake. In addition there are the direct, bending, and torsional stresses due to restrained thermal loading, the external forces being supplied in this case by the line anchors or other restraints. In general the level of primary stresses directly measures the ability of a piping system to withstand the imposed loadings safely. Accordingly, those stresses due to sustained external loading (categories (a) and (b) of Section 2.2) are controlled to the Code allowable stress value for the operating temperature. Some overstress is allowed for temporary external loadings (categories (c) and (d)).

Secondary stresses are usually of a bending nature, varying from positive to negative across the pipe-wall thickness and arising generally because of differential radial deflection of the pipe wall. A most important example of secondary stresses is that of the circumferential bending stresses in a curved pipe subject to bending, discussed in Chapter 3. Secondary stresses are not a source of direct failure in ductile materials upon single load application. If above the yield strength they merely effect local deformation which results in a redistribution of the loading and a reduction of the stress in the operating condition. If the applied loading is cyclic, however, they establish a local strain range corresponding essentially to their full original magnitude. They thus constitute a potential source of fatigue failure.

Localized stresses are those which die away rapidly within a short distance from their origin. Examples are the bending stresses in the hub of a flange, at a sharp cone-to-cylinder junction, or at the inside diameter of a branch connection. Localized bending stresses can be considered equivalent in significance to secondary stresses. It is possible in some cases for the plastic flow which may result from an initial overstress to alter the contour of the pipe to a stronger shape. This would lower the local strain range during subsequent applications of the loading and the fatigue resistance would be raised accordingly. Allowing large initial amounts of localized deformation carries the risk, however, of propagating flaws in the base material, particularly in welds, and of initiating cracks in less ductile materials adjacent to welds.

The Pressure Vessel and Piping Codes contain tables of allowable stresses at various temperatures which are related only to the primary static-loading stresses (categories (a) and (b) of Section 2.2). The level of localized stresses at nozzles, branch connections, in heads, etc., is only loosely and indirectly controlled by formula and shape requirements and may easily be 100% or more above that of the primary circumferential pressure membrane stress. Due to the lack of adequate analyses or to the difficulty attendant to their evaluation, many secondary and localized stresses are neglected by the Codes, such as the bending stresses in vessel or pipe shells due to piping reactions, although the Code may warn the designer to consider such loadings.

Two criteria are associated with design stresses. One is the so-called "Code allowable stress" at the operating temperature, familiar to all designers of pressure equipment; the other one is the somewhat less known "allowable stress range," which is derived from Code allowable stresses and which has appeared in the Piping Code since 1942 as the basis for expansion and flexibility design. The application of each of these criteria is covered later in this section in connection with specific loadings.

The *allowable stress* is a function of the material

File: domains/piping-design/_Sources/MWK_1956_pdf2md_work/page_0036.anchored.md
## DESIGN ASSUMPTIONS, STRESS EVALUATION, AND DESIGN LIMITS

properties and safety factors as associated with specific design, fabrication, and inspection requirements. Experience with the pressure vessel Codes is presently constituted has shown that pressure and other maintained loading can be sustained by average equipment within this allowable stress limit for an indefinite period. Also, it is not uncommon to allow moderate short durations of overload or overtemperature due to abnormal or overload circumstances. In a more precise approach, however, such overloads should properly be assessed on an integrated basis with respect to duration and frequency. In the following pages, the various considerations influencing the serviceability of piping systems are summarized and augmented by current opinion as to advisable limits of stress, or other design criteria.

**For Pressure Loading:** In the 1952 ASME Boiler and Pressure Vessel Code, the basis for the allowable stresses for ferrous materials in both Section I, Power Boilers, and Section VIII, Unfired Pressure Vessels is given in Appendix P of Section VIII. This appendix is important as a general reference not only for its explanation of the basis of allowable stresses given in the Code but also for its guidance in setting stress values for similar materials. For nonferrous materials Appendix Q (Section VIII, Unfired Pressure Vessels) similarly establishes the basis of allowable stresses.

The allowable stresses for Section 1, Power Piping, of the ASA B31.1–1955 Code for Pressure Piping are identical with those of the ASME Power Boiler Code; those of Section 3, Oil Piping, within refinery limits, are in agreement in the creep range with Section VIII of the ASME Code. At lower temperatures, the safety factor on tensile strength is lower than that of the Unified Pressure Vessel Code, allowable stresses being limited to one-third of the minimum tensile strength or 60% of the minimum yield strength. The other sections of the Code for Pressure Piping are intended for either ambient or relatively moderate temperature service, with allowable stresses in varying percentages of the yield strength $S_y$ or tensile strength $S_u$ as indicated below.

Section 2. Gas and oil piping: 0.6 to 0.72 $S_y$.
Section 3. Oil transmission lines outside refinery limits: 0.85 $S_y$.
Section 4. District heating systems: 0.31 $S_u$.
Section 5. Refrigeration piping systems: 0.25 $S_u$.
Section 8. Gas transmission and distribution piping systems: 0.72 $S_y$ max.

The assignment of higher allowable stresses for high yield-strength materials operating at temperatures below the creep range, and recognition of yield strength enhanced by cold work and/or heat treatment, redress the margin of safety provided by the Piping Code for unassessed stresses and for fatigue life under cyclic conditions. In addition, Sections 2 and 8 use nominal rather than minimum pipe-wall thickness, which further diminishes safety margins.

The dependence of fracture (and bursting) stress upon the shape of the part is quite properly recognized in Chapter 1. This effect, however, is one that is commonly ignored in ordinary design practice and in the Codes which represent such practice. Hence, the Code safety factors against bursting, related only to fracture of conventional tensile test specimens, must be regarded as nominal values which are not necessarily the actual safety factors for the bursting of a cylindrical vessel under pressure, or for any other general shape. While an exact evaluation of the disparity between safety factors for a tensile test specimen and those for a tube requires a complete knowledge of the plastic stress-strain properties of the material, a general evaluation for a wide range of materials is made possible by certain reasonable assumptions.

At first, the material under consideration is considered to obey the effective stress-strain relationship of eq. 1.8, stresses being dependent upon strains in accordance with the deformation theory of Hencky-Mises (eq. 1.7). Further, it is assumed that a function of the type

$$\sigma_t = B(\epsilon^*)^n \quad (2.1)$$

where  $\sigma_t = $ true stress in uniaxial tension
$\quad\epsilon^*_t = $ logarithmic strain in uniaxial tension
$\quad B$ and $n = $ assumed material constants,

can adequately describe the stress-strain curve in uniaxial tension. The types of materials whose curves obtainable from eq. 2.1 through a variation of the constant $n$ (sometimes referred to as the strain-hardening exponent) are shown in Fig. 2.1.$^2$

From the foregoing assumptions, it can be shown that the engineering (conventional) stress in a tensile bar, at the instant of attaining the maximum load, is given by

$$S_u = B(n/e)^n \quad (2.2)$$

where  $S_u = $ ultimate (conventional) tensile stress
$\quad e = 2.71828 = $ base of natural logarithms
$\quad B$ and $n$ are as previously continued.

$^2B$, also called the "hardness factor," is simply the true stress value at a logarithmic axial strain of 1.0.

File: domains/piping-design/_Sources/MWK_1956_pdf2md_work/page_0037.anchored.md
![Fig. 2.1 Analytical representation of the tensile stress-strain curves for various values of n.](figures/MWK_1956_p0037_fig01_fig-2-1-analytical-representation-of-the.png)

This instability stress value is identical with the conventional "ultimate tensile stress."

In a thin-walled cylindrical pressure vessel the conventional circumferential stress at instability (at the maximum sustainable pressure) can be expressed as

$$S_c = \frac{2B}{\sqrt{3}} \left(\frac{n}{\sqrt{3e}}\right)^n \quad (2.3)$$

For a structure in uniaxial tension a design based on 1/k of the ultimate tensile stress (as given by eq. 2.2) represents a true safety factor of k. For pressure vessels the safety factor should appropriately be applied to eq. 2.3. If the safety factor is related to the ultimate tensile stress for pressure vessel design, then the quotient

$$Q = S_c/S_u = 1.155(0.577)^n \quad (2.4)$$

will indicate whether the real safety factor against bursting, on a single application of overpressure, is larger ($Q > 1$) or smaller ($Q < 1$) than the nominal or presumed value of k, i.e.,

$$(\text{S.F.}_{\text{vessel}}) = Q \times (\text{S.F.}_{\text{nominal}}) \quad (2.5)$$

A plot of eq. 2.4 in Fig. 2.2 gives values of $Q$ for values of n ranging from 0 to 0.5 and shows that (for materials behaving as assumed) the safety factor for bursting of thin cylindrical vessels will be less than 0.265 and smaller when n exceeds this value.

In commonly encountered materials the strain-hardening exponent n varies from about 0.05 to 0.15 for greatly cold-worked or tempered materials and is within the range of 0.2 to 0.45 for soft, annealed metals. Carbon and low-alloy steels generally have n values from 0.15 to 0.25. Within this range $Q$ has a value barely exceeding 1.0. Thus, if $\frac{2}{3}$ of the ultimate tensile stress is used as a basis for design, an actual safety factor equal to or somewhat higher than 4.0 on bursting will apply to cylindrical pressure vessels (of carbon or low-alloy steel), as proved by numerous static destruction tests. Similar comments apply to Codes using a different fraction of the ultimate tensile stress as a design basis. Thus, for the ASA B31.1 Code, Section 3, which limits design stresses to $\frac{2}{3}$ of the ultimate tensile stress, a safety factor of around 3.0 will be available against bursting of thin-walled cylinders. With other materials or with departures from the simple cylindrical tube, however, it would appear that the shape effect may bear investigation for more accurate assessment of bursting conditions.

In the creep range a similar safety factor does not exist. That is, if creep continues while the pressure is maintained, fracture will inevitably take place after a sufficiently long time. Hence, the design stress is selected to avoid failure within the service life period.

For the case where the 100% of the extrapolated $10^5$ hour creep fracture stress is allowed by the Code, and if this value governs the design stress (i.e. it is lower than the stress causing 1% creep extension in $10^5$ hours), it would appear that the "life factor" (actual vs. desired life) may be no more than 1.0. In other words, if the desired design life is also $10^5$ hours (some 11.4 years), fracture should follow when the design life is exhausted. Admittedly, there are only a few ferrous metals whose extrapolated stress value for creep fracture is less than the stress producing 1% creep in $10^5$ hours. However, even for these metals, no case of fracture following intended life is known in the annals of the industry, although many pressure vessels have operated in the creep range for periods considerably exceeding 11.4 years.

One reason for this lies in the fact that the allowable long-time design stress value (for both creep and creep rupture) are obtained by extrapolation

![Fig. 2.2 The "safety factor ratio" Q as a function of n.](figures/MWK_1956_p0037_fig02_fig-2-2-the-safety-factor-ratio-q-as-a-f.png)
