Repository: sgttomas/chirality

# Local Source Corpus

Place piping-design source PDFs, extracted markdown/source folders, generated PDF2MD work directories, and related local corpus files here.

This folder is intentionally ignored by git except for this README and `.gitkeep`.

File: domains/piping-design/_Sources/MWK_1956_pdf2md_work/page_0037.md
[FIGURE: Fig. 2.1 Analytical representation of the tensile stress-strain curves for various values of n.]

This instability stress value is identical with the conventional "ultimate tensile stress."

In a thin-walled cylindrical pressure vessel the conventional circumferential stress at instability (at the maximum sustainable pressure) can be expressed as

$$S_c = \frac{2B}{\sqrt{3}} \left(\frac{n}{\sqrt{3e}}\right)^n \quad (2.3)$$

For a structure in uniaxial tension a design based on 1/k of the ultimate tensile stress (as given by eq. 2.2) represents a true safety factor of k. For pressure vessels the safety factor should appropriately be applied to eq. 2.3. If the safety factor is related to the ultimate tensile stress for pressure vessel design, then the quotient

$$Q = S_c/S_u = 1.155(0.577)^n \quad (2.4)$$

will indicate whether the real safety factor against bursting, on a single application of overpressure, is larger ($Q > 1$) or smaller ($Q < 1$) than the nominal or presumed value of k, i.e.,

$$(\text{S.F.}_{\text{vessel}}) = Q \times (\text{S.F.}_{\text{nominal}}) \quad (2.5)$$

A plot of eq. 2.4 in Fig. 2.2 gives values of $Q$ for values of n ranging from 0 to 0.5 and shows that (for materials behaving as assumed) the safety factor for bursting of thin cylindrical vessels will be less than 0.265 and smaller when n exceeds this value.

In commonly encountered materials the strain-hardening exponent n varies from about 0.05 to 0.15 for greatly cold-worked or tempered materials and is within the range of 0.2 to 0.45 for soft, annealed metals. Carbon and low-alloy steels generally have n values from 0.15 to 0.25. Within this range $Q$ has a value barely exceeding 1.0. Thus, if $\frac{2}{3}$ of the ultimate tensile stress is used as a basis for design, an actual safety factor equal to or somewhat higher than 4.0 on bursting will apply to cylindrical pressure vessels (of carbon or low-alloy steel), as proved by numerous static destruction tests. Similar comments apply to Codes using a different fraction of the ultimate tensile stress as a design basis. Thus, for the ASA B31.1 Code, Section 3, which limits design stresses to $\frac{2}{3}$ of the ultimate tensile stress, a safety factor of around 3.0 will be available against bursting of thin-walled cylinders. With other materials or with departures from the simple cylindrical tube, however, it would appear that the shape effect may bear investigation for more accurate assessment of bursting conditions.

In the creep range a similar safety factor does not exist. That is, if creep continues while the pressure is maintained, fracture will inevitably take place after a sufficiently long time. Hence, the design stress is selected to avoid failure within the service life period.

For the case where the 100% of the extrapolated $10^5$ hour creep fracture stress is allowed by the Code, and if this value governs the design stress (i.e. it is lower than the stress causing 1% creep extension in $10^5$ hours), it would appear that the "life factor" (actual vs. desired life) may be no more than 1.0. In other words, if the desired design life is also $10^5$ hours (some 11.4 years), fracture should follow when the design life is exhausted. Admittedly, there are only a few ferrous metals whose extrapolated stress value for creep fracture is less than the stress producing 1% creep in $10^5$ hours. However, even for these metals, no case of fracture following intended life is known in the annals of the industry, although many pressure vessels have operated in the creep range for periods considerably exceeding 11.4 years.

One reason for this lies in the fact that the allowable long-time design stress value (for both creep and creep rupture) are obtained by extrapolation

[FIGURE: Fig. 2.2 The "safety factor ratio" Q as a function of n.]

File: domains/piping-design/_Sources/MWK_1956_pdf2md_work/page_0038.anchored.md
from short-time tests. Although not strictly admissible, this extrapolation generally leads to acceptable results for the creep values as shown in Fig. 2.3. On the other hand, in the very short-time creep rupture tests comparatively high stresses are used. As mentioned in Chapter I, this tends to promote intracrystalline deformation, with an ensuing high ductility. At the longest commercial testing periods (generally 10⁵ hours) the stresses are much lower; intracrystalline deformation is largely absent, and the ductility is considerably lower, although the stresses are still higher than those producing 1% elongation in the same time. The respective position of these stress values does not change even when the loading period is increased to 10⁶ hours. However, the conventional log-log extrapolated value based upon test results up to 10⁴ hours in duration may in some cases yield a fictitious rupture strength at 10⁵ hours which is below the 1% creep stress value, as shown in Fig. 2.3. The unrealistic aspect of this extrapolation partially explains why pressure vessels do not fracture after 11–12 years even if extrapolated test data would predict this in cases where the creep fracture value governs design.

**Structural Effects.** The Piping Code rules ASA B31.1–1955 require that primary stresses due to weight of pipe, fittings and valves, contained fluid and insulation, and other sustained external loadings be maintained within the hot allowable stress S_h. Occasional effects such as wind and earthquake should have little influence on the fatigue life of the piping system or creep at high temperature. Therefore, they can be treated more liberally, similar to AISC (American Institute of Steel Constructions) practices, where 33⅓% higher stress is allowed for the separate effects of wind or earthquake superimposed on the basic loading.

In average piping systems, structural loading is not investigated in an overall fashion; instead it is controlled by standardized practices and details. In extreme cases of large or stiff piping it is advisable to evaluate the complete loading. Attention should be directed to those loadings which can occur simultaneously, so as to obtain an integrated equivalent cyclic strain as discussed in Section 2.6 and under "Temporary Loadings" in this section.

Structural instability or collapse of piping under longitudinal loading, such as is encountered in columns, is possible only under unusual circumstances. Collapse by circumferential buckling is more likely to occur, although the thickness-to-radius ratios ordinarily used in piping applications are usually high enough to prevent this. As a design

## DESIGN ASSUMPTIONS, STRESS EVALUATION, AND DESIGN LIMITS    37

![Fig. 2.3 Comparison of extrapolated and actual creep-fracture curves for a typical material at constant temperature.](figures/MWK_1956_p0038_fig01_fig-2-3-comparison-of-extrapolated-and-a.png)

criterion to guard against circumferential buckling, it is suggested that primary longitudinal compressive stresses should not be permitted to exceed 0.07Et/r, where E is Young's modulus of elasticity, t is the wall thickness, and r is the radius.

The allowable stress range was suggested initially by Rossheim and Markl [1] as a measure of the permissible strain range in a cycle of load application to guard against the possibility of a fatigue failure after a given number of cycles. It is selected so that it will be applicable to ductile materials and to average commercial pipe surface configurations at the location of highest stress (strain) range. The principal cyclic loadings are restrained thermal expansion and pressure, although weight of contents and occasional effects such as wind and earthquake are also repetitive in nature. A cycle of external loading usually varies from the full presence of the loading during operation to its complete removal under offstream conditions; the distribution of the associated internal strain between the cold and hot ends of the cycle may on the other hand vary due to the dependence of strains on the material properties at each temperature and the presence of initial fabrication stresses or residual stresses set up as the result of plastic flow.

With the erection and completion of the final joint of each leg of a piping system, internal stress may be introduced by cold pull, weld shrinkage, or flange makeup. This establishes an initial state of stress, limited only by the yield point of the material. With temperature change on the first period of operation, expansion strain is superimposed on the residual fabrication strains. If the total exceeds the elastic limit at any point, yielding occurs, leading to relaxation of the initial fabrication stresses and a redistribution of the thermal strain. Prolonged elevated temperature will serve to further reduce the

File: domains/piping-design/_Sources/MWK_1956_pdf2md_work/page_0038.md
from short-time tests. Although not strictly admissible, this extrapolation generally leads to acceptable results for the creep values as shown in Fig. 2.3. On the other hand, in the very short-time creep rupture tests comparatively high stresses are used. As mentioned in Chapter I, this tends to promote intracrystalline deformation, with an ensuing high ductility. At the longest commercial testing periods (generally 10⁵ hours) the stresses are much lower; intracrystalline deformation is largely absent, and the ductility is considerably lower, although the stresses are still higher than those producing 1% elongation in the same time. The respective position of these stress values does not change even when the loading period is increased to 10⁶ hours. However, the conventional log-log extrapolated value based upon test results up to 10⁴ hours in duration may in some cases yield a fictitious rupture strength at 10⁵ hours which is below the 1% creep stress value, as shown in Fig. 2.3. The unrealistic aspect of this extrapolation partially explains why pressure vessels do not fracture after 11–12 years even if extrapolated test data would predict this in cases where the creep fracture value governs design.

**Structural Effects.** The Piping Code rules ASA B31.1–1955 require that primary stresses due to weight of pipe, fittings and valves, contained fluid and insulation, and other sustained external loadings be maintained within the hot allowable stress S_h. Occasional effects such as wind and earthquake should have little influence on the fatigue life of the piping system or creep at high temperature. Therefore, they can be treated more liberally, similar to AISC (American Institute of Steel Constructions) practices, where 33⅓% higher stress is allowed for the separate effects of wind or earthquake superimposed on the basic loading.

In average piping systems, structural loading is not investigated in an overall fashion; instead it is controlled by standardized practices and details. In extreme cases of large or stiff piping it is advisable to evaluate the complete loading. Attention should be directed to those loadings which can occur simultaneously, so as to obtain an integrated equivalent cyclic strain as discussed in Section 2.6 and under "Temporary Loadings" in this section.

Structural instability or collapse of piping under longitudinal loading, such as is encountered in columns, is possible only under unusual circumstances. Collapse by circumferential buckling is more likely to occur, although the thickness-to-radius ratios ordinarily used in piping applications are usually high enough to prevent this. As a design

## DESIGN ASSUMPTIONS, STRESS EVALUATION, AND DESIGN LIMITS    37

[FIGURE: Fig. 2.3 Comparison of extrapolated and actual creep-fracture curves for a typical material at constant temperature.]

criterion to guard against circumferential buckling, it is suggested that primary longitudinal compressive stresses should not be permitted to exceed 0.07Et/r, where E is Young's modulus of elasticity, t is the wall thickness, and r is the radius.

The allowable stress range was suggested initially by Rossheim and Markl [1] as a measure of the permissible strain range in a cycle of load application to guard against the possibility of a fatigue failure after a given number of cycles. It is selected so that it will be applicable to ductile materials and to average commercial pipe surface configurations at the location of highest stress (strain) range. The principal cyclic loadings are restrained thermal expansion and pressure, although weight of contents and occasional effects such as wind and earthquake are also repetitive in nature. A cycle of external loading usually varies from the full presence of the loading during operation to its complete removal under offstream conditions; the distribution of the associated internal strain between the cold and hot ends of the cycle may on the other hand vary due to the dependence of strains on the material properties at each temperature and the presence of initial fabrication stresses or residual stresses set up as the result of plastic flow.

With the erection and completion of the final joint of each leg of a piping system, internal stress may be introduced by cold pull, weld shrinkage, or flange makeup. This establishes an initial state of stress, limited only by the yield point of the material. With temperature change on the first period of operation, expansion strain is superimposed on the residual fabrication strains. If the total exceeds the elastic limit at any point, yielding occurs, leading to relaxation of the initial fabrication stresses and a redistribution of the thermal strain. Prolonged elevated temperature will serve to further reduce the

File: domains/piping-design/_Sources/MWK_1956_pdf2md_work/page_0039.anchored.md
![Fig. 2.4 Representation of bar for calculation of plastic strain concentration factor.](figures/MWK_1956_p0039_fig01_representation-of-bar-for-calculation-of.png)

hot stresses by creep, at a rate proportional to the combined stress (expansion, pressure, weight, etc.). The reduction of the stress due to thermal strain loading by plastic flow or creep at the operating temperature is termed "relaxation." The relaxed strain reappears at the cold end of the temperature cycle with reversed sign.

For moderate-temperature piping, the division of thermal strain between the hot and cold condition is adjusted during the initial cycle in an amount dictated by the initial residual fabrication stress and the thermal-stress magnitude. The imposition of a temporary overload during operation can effect a further strain shift from the hot to the cold condition. For higher temperatures, where creep occurs, strain adjustment continues until the combined stress at the operating temperature is reduced to the relaxation limit. For convenience in design this is generally assumed to be the Code allowable stress level. Although such adjustment takes place, it is important to grasp the fact that the strain range per cycle does not change and that the ability of the pipe material to sustain the range is a function of both its hot and cold properties. The process wherein the pipe line seeks an equilibrium condition, and the resulting self-adjustment accomplished by yielding and creep, is termed "self-springing."

Self-adjustment may be minimized by *prespringing* (cold springing) which consists of incorporating prestress during erection. Since this practice is particularly useful in controlling initial reactions so as to protect connected equipment it will be discussed in that regard under the heading of Piping and Equipment Intereffects in Section 3.14.

As to whether prespringing offers advantages beyond controlling the initial hot reaction, a general answer cannot readily be given. In the 1942 edition of the Piping Code, the allowable stress range could in effect be increased when 50% or more prespring was provided by the permissible reduction in the expansion loading to two-thirds. The 1955 edition provides a uniform stress range regardless of the initial strain condition. This is based on the reasoning that fatigue life is primarily dependent on the range of strain which is unaffected by prestress, and

that the piping system seeks an equilibrium condition by self-springing. Credit for prespring is, however, still permitted when estimating maximum hot and cold reactions on terminal equipment. By prespringing, the plastic flow which the line may have to undergo on the first, or first few cycles, in order to effectively self-spring itself, can be avoided entirely or appreciably reduced. This is sometimes considered advantageous in minimizing the risk of an early failure due to "follow-up elasticity" effects should there be a highly localized weak link in the system. However, from a fatigue standpoint, no benefits are attributed to cold springing once self-spring has been effected. The advantage of prespring in this respect is more important for piping which is to operate at temperatures in the creep range. The proposition has also been advanced that the hot plastic flow associated with self-springing will detract from the final available ductility under high temperature "creep" conditions; in reality, the mechanism of self-springing is probably more nearly akin to fabrication hot forming operations. In this light, the only clearcut conclusion that can be drawn is that prespringing can have only advantageous and no deleterious effects, especially as concerns initial terminal reactions. Therefore, it is a desirable practice when economically justified and effectively carried out.

The 1955 Piping Code rules call attention to the possibility of an undesirable amount of creep in areas of reduced strength, such as short runs of reduced size in highly stressed zones under certain conditions. The possibility of the unit strain in local highly stressed areas being magnified under conditions of plastic flow by reason of the follow-up elasticity of the more lowly stressed areas is not generally appreciated. In order to gain a better understanding, it is of interest to study a simple analogue consisting of a bar having a section of reduced area, as shown in Fig. 2.4, restrained at the ends and subjected to cyclic heating and cooling. The bar will be assumed to be made of an ideally elastic-plastic material (non-strainhardening).

Let this bar now be subjected to cyclic heating and cooling at constant amplitude, to a level which causes plastic flow in member 1 on each cycle. It can be shown then that during any thermal halfcycle (from heating to cooling or vice versa), other than the first heating operation, the total (elastic plus plastic) unit strain in member 1 is given by

$$\epsilon_1 = \bar{\epsilon} \frac{L}{L_1} - \epsilon_e \frac{A_1 L_2}{A_2 L_1} \quad (2.6)$$

File: domains/piping-design/_Sources/MWK_1956_pdf2md_work/page_0039.md
[FIGURE: Fig. 2.4 Representation of bar for calculation of plastic strain concentration factor.]

hot stresses by creep, at a rate proportional to the combined stress (expansion, pressure, weight, etc.). The reduction of the stress due to thermal strain loading by plastic flow or creep at the operating temperature is termed "relaxation." The relaxed strain reappears at the cold end of the temperature cycle with reversed sign.

For moderate-temperature piping, the division of thermal strain between the hot and cold condition is adjusted during the initial cycle in an amount dictated by the initial residual fabrication stress and the thermal-stress magnitude. The imposition of a temporary overload during operation can effect a further strain shift from the hot to the cold condition. For higher temperatures, where creep occurs, strain adjustment continues until the combined stress at the operating temperature is reduced to the relaxation limit. For convenience in design this is generally assumed to be the Code allowable stress level. Although such adjustment takes place, it is important to grasp the fact that the strain range per cycle does not change and that the ability of the pipe material to sustain the range is a function of both its hot and cold properties. The process wherein the pipe line seeks an equilibrium condition, and the resulting self-adjustment accomplished by yielding and creep, is termed "self-springing."

Self-adjustment may be minimized by *prespringing* (cold springing) which consists of incorporating prestress during erection. Since this practice is particularly useful in controlling initial reactions so as to protect connected equipment it will be discussed in that regard under the heading of Piping and Equipment Intereffects in Section 3.14.

As to whether prespringing offers advantages beyond controlling the initial hot reaction, a general answer cannot readily be given. In the 1942 edition of the Piping Code, the allowable stress range could in effect be increased when 50% or more prespring was provided by the permissible reduction in the expansion loading to two-thirds. The 1955 edition provides a uniform stress range regardless of the initial strain condition. This is based on the reasoning that fatigue life is primarily dependent on the range of strain which is unaffected by prestress, and

that the piping system seeks an equilibrium condition by self-springing. Credit for prespring is, however, still permitted when estimating maximum hot and cold reactions on terminal equipment. By prespringing, the plastic flow which the line may have to undergo on the first, or first few cycles, in order to effectively self-spring itself, can be avoided entirely or appreciably reduced. This is sometimes considered advantageous in minimizing the risk of an early failure due to "follow-up elasticity" effects should there be a highly localized weak link in the system. However, from a fatigue standpoint, no benefits are attributed to cold springing once self-spring has been effected. The advantage of prespring in this respect is more important for piping which is to operate at temperatures in the creep range. The proposition has also been advanced that the hot plastic flow associated with self-springing will detract from the final available ductility under high temperature "creep" conditions; in reality, the mechanism of self-springing is probably more nearly akin to fabrication hot forming operations. In this light, the only clearcut conclusion that can be drawn is that prespringing can have only advantageous and no deleterious effects, especially as concerns initial terminal reactions. Therefore, it is a desirable practice when economically justified and effectively carried out.

The 1955 Piping Code rules call attention to the possibility of an undesirable amount of creep in areas of reduced strength, such as short runs of reduced size in highly stressed zones under certain conditions. The possibility of the unit strain in local highly stressed areas being magnified under conditions of plastic flow by reason of the follow-up elasticity of the more lowly stressed areas is not generally appreciated. In order to gain a better understanding, it is of interest to study a simple analogue consisting of a bar having a section of reduced area, as shown in Fig. 2.4, restrained at the ends and subjected to cyclic heating and cooling. The bar will be assumed to be made of an ideally elastic-plastic material (non-strainhardening).

Let this bar now be subjected to cyclic heating and cooling at constant amplitude, to a level which causes plastic flow in member 1 on each cycle. It can be shown then that during any thermal halfcycle (from heating to cooling or vice versa), other than the first heating operation, the total (elastic plus plastic) unit strain in member 1 is given by

$$\epsilon_1 = \bar{\epsilon} \frac{L}{L_1} - \epsilon_e \frac{A_1 L_2}{A_2 L_1} \quad (2.6)$$

File: domains/piping-design/_Sources/MWK_1956_pdf2md_work/page_0040.anchored.md
## DESIGN ASSUMPTIONS, STRESS EVALUATION, AND DESIGN LIMITS

where  $\epsilon_e$ = elastic strain limit

$$= \frac{S_{pe}}{E_e} + \frac{S_{ph}}{E_h} \quad (2.7)$$

$\epsilon$ = unit linear thermal expansion for a temperature rise of $\Delta T$.

$L$ = total length.

$L_1, L_2$ = lengths of members 1 and 2.

$A_1, A_2$ = cross-sectional areas of members 1 and 2.

$S_{pe}, S_{ph}$ = yield strength at the cold and hot temperatures, respectively.

$E_e, E_h$ = Young's modulus of elasticity at the cold and hot temperatures respectively.

Had this bar been analyzed on the assumption that all strains remained elastic, the calculated unit strain range in member 1 would be given by:

$$\epsilon_c = \frac{\epsilon \frac{L}{L_1}}{1 + \frac{A_1 L_2}{A_2 L_1}} \quad (2.8)$$

The strain given by eq. 2.6 is higher than that indicated by eq. 2.8, and the ratio of the two can be termed the strain magnification factor $\beta_e$ which is given by the following equation, valid for $\epsilon_e \geq \epsilon_c$

$$\beta_e = 1 + \frac{A_1 L_2}{A_2 L_1} \left[ 1 - \frac{\epsilon_e}{\epsilon_{c,1}} \right] \quad (2.9)$$

This is an extremely interesting result, since $\epsilon_e$ is the maximum unit strain calculated by application of elastic theory and $\epsilon_e$ is the maximum unit-strain range which the material can accept without allowing plastic flow on each cycle. So long as $\epsilon_e$ does not exceed $\epsilon_c$ there is no magnification factor. The magnification factor for $\epsilon_c$ greater than $\epsilon_e$ is given by eq. 2.9. Figure 2.5 is a plot of this equation for a specific ratio of $A_1/A_2 = 0.5$ and shows the magnification factor as a function of $\epsilon_e/\epsilon_c$ and $L_2/L_1$; high values can be reached which would materially reduce the fatigue life of such a bar. The magnification factors increase as area $A_1$ approaches area $A_2$. At first thought this might be unexpected; the explanation is that, as $A_1/A_2$ approaches unity, the portion of the calculated strain in member 2 which is never in member 1, increases as a direct function of $A_1/A_2$.

From this simple analogue it can be generalized that, in any system which is stressed so that plastic flow occurs over a portion of the total length only, the unit strain is magnified in the portion undergoing

![Fig. 2.5. Strain magnification in a locally weakened bar.](figures/MWK_1956_p0040_fig01_fig-2-5-strain-magnification-in-a-locall.png)

such flow by the follow-up elasticity of the more lowly stressed portion. It is not necessary that the area of the critical portion be less than the remainder. All that is necessary is that plastic flow occurs preferentially in the critical portion rather than over the rest of the system. Lower mechanical properties can have the same effect as reduced area. Systems stressed in bending are subject to this effect even when of uniform properties and size due to the non-uniform stress distribution which prevails. Strain magnification will occur whether the plastic flow is due to exceeding the elastic limit or is due to operation at high temperature where the plastic flow and strain magnification factor would be a function of time per cycle.

Similar conclusions were obtained in a recent paper by Robinson [2]. Analyzing a few selected piping systems operating at elevated temperatures (in the creep range), he found that severe strain concentrations can exist in layouts where the maximum stress is limited to a very short length of the piping, and where the follow-up elasticity of the remainder of the system is great. These findings are in agreement with those of the previously presented analysis for strain concentrations under plastic flow conditions.

The allowable stress range limits established by the Piping Code are such that plastic flow due to expansion effects is not permitted to occur with each cycle. Both yielding and creep effects have been considered in basing the hot portion of the allowable range on the hot yield or creep strength, whichever governs. Repetitive strain magnification over substantial lengths of the piping should, therefore, not occur. For lines which are not progressing, it is, however, possible for some such strain magnification to occur during the initial operating period, while the

File: domains/piping-design/_Sources/MWK_1956_pdf2md_work/page_0040.md
## DESIGN ASSUMPTIONS, STRESS EVALUATION, AND DESIGN LIMITS

where  $\epsilon_e$ = elastic strain limit

$$= \frac{S_{pe}}{E_e} + \frac{S_{ph}}{E_h} \quad (2.7)$$

$\epsilon$ = unit linear thermal expansion for a temperature rise of $\Delta T$.

$L$ = total length.

$L_1, L_2$ = lengths of members 1 and 2.

$A_1, A_2$ = cross-sectional areas of members 1 and 2.

$S_{pe}, S_{ph}$ = yield strength at the cold and hot temperatures, respectively.

$E_e, E_h$ = Young's modulus of elasticity at the cold and hot temperatures respectively.

Had this bar been analyzed on the assumption that all strains remained elastic, the calculated unit strain range in member 1 would be given by:

$$\epsilon_c = \frac{\epsilon \frac{L}{L_1}}{1 + \frac{A_1 L_2}{A_2 L_1}} \quad (2.8)$$

The strain given by eq. 2.6 is higher than that indicated by eq. 2.8, and the ratio of the two can be termed the strain magnification factor $\beta_e$ which is given by the following equation, valid for $\epsilon_e \geq \epsilon_c$

$$\beta_e = 1 + \frac{A_1 L_2}{A_2 L_1} \left[ 1 - \frac{\epsilon_e}{\epsilon_{c,1}} \right] \quad (2.9)$$

This is an extremely interesting result, since $\epsilon_e$ is the maximum unit strain calculated by application of elastic theory and $\epsilon_e$ is the maximum unit-strain range which the material can accept without allowing plastic flow on each cycle. So long as $\epsilon_e$ does not exceed $\epsilon_c$ there is no magnification factor. The magnification factor for $\epsilon_c$ greater than $\epsilon_e$ is given by eq. 2.9. Figure 2.5 is a plot of this equation for a specific ratio of $A_1/A_2 = 0.5$ and shows the magnification factor as a function of $\epsilon_e/\epsilon_c$ and $L_2/L_1$; high values can be reached which would materially reduce the fatigue life of such a bar. The magnification factors increase as area $A_1$ approaches area $A_2$. At first thought this might be unexpected; the explanation is that, as $A_1/A_2$ approaches unity, the portion of the calculated strain in member 2 which is never in member 1, increases as a direct function of $A_1/A_2$.

From this simple analogue it can be generalized that, in any system which is stressed so that plastic flow occurs over a portion of the total length only, the unit strain is magnified in the portion undergoing

[FIGURE: Fig. 2.5. Strain magnification in a locally weakened bar.]

such flow by the follow-up elasticity of the more lowly stressed portion. It is not necessary that the area of the critical portion be less than the remainder. All that is necessary is that plastic flow occurs preferentially in the critical portion rather than over the rest of the system. Lower mechanical properties can have the same effect as reduced area. Systems stressed in bending are subject to this effect even when of uniform properties and size due to the non-uniform stress distribution which prevails. Strain magnification will occur whether the plastic flow is due to exceeding the elastic limit or is due to operation at high temperature where the plastic flow and strain magnification factor would be a function of time per cycle.

Similar conclusions were obtained in a recent paper by Robinson [2]. Analyzing a few selected piping systems operating at elevated temperatures (in the creep range), he found that severe strain concentrations can exist in layouts where the maximum stress is limited to a very short length of the piping, and where the follow-up elasticity of the remainder of the system is great. These findings are in agreement with those of the previously presented analysis for strain concentrations under plastic flow conditions.

The allowable stress range limits established by the Piping Code are such that plastic flow due to expansion effects is not permitted to occur with each cycle. Both yielding and creep effects have been considered in basing the hot portion of the allowable range on the hot yield or creep strength, whichever governs. Repetitive strain magnification over substantial lengths of the piping should, therefore, not occur. For lines which are not progressing, it is, however, possible for some such strain magnification to occur during the initial operating period, while the

File: domains/piping-design/_Sources/MWK_1956_pdf2md_work/page_0041.md
line is undergoing self-springing. Since this occurs only once it must be considered in an entirely different light and would have no influence on fatigue life.

The bar analogue presented above was used to derive magnification factors assuming that the weak area was initially known and that an elastic analysis of stress conditions was made. The analogue could be readily modified to show the extremely high local magnification factor which would exist at a defect in a bar of uniform area, which is sufficiently serious to cause local plastic flow. It is well known that fatigue failure follows rapidly in the presence of such a defect.

The allowable stress range, as associated with the various types of repeated loading, is discussed in detail in the following treatment of specific loadings.

**Expansion Stresses.** Since thermal expansion occurs as a finite strain load associated predominantly with bending effects, fracture on initial application is unlikely to occur in ductile materials. Fractures resulting from repeated applications of thermal strain loading are similar to fatigue failure under mechanical loading. Therefore, the allowable stress or strain range must be related to the number of cycles anticipated during the life of the piping system. Failure will occur in the zone of highest cyclic strain, whether primary, localized, or secondary. For this reason it is necessary to apply stress intensification factors for any individual piping component wherever stresses above the level of the primary stresses are introduced. Due to the importance of such stresses from a fatigue standpoint, Chapter 3 is entirely devoted to recording present knowledge of stress intensification in various components of piping systems as well as their influence on flexibility.

Overall design is based on the stress range for the critical component, as established by its intensification factor and the nominal primary stress at its location.\*

The basic allowable stress range established for thermal expansion stresses in the 1955 Piping Code is

$$1.25S_c + 0.25S_h$$

where $S_c$ = allowable stress at ambient temperature
$S_h$ = allowable stress at operating temperature.

has been selected with the objective of providing a

minimum of 7000 cycles of operation without failure. Local and secondary stresses are kept within this limit by the stress-intensification factors. For a number of cycles greater than 7000 the stress range is reduced by a factor relating the allowable stress range to the number of cycles as determined by ambient temperature fatigue tests on carbon-steel pipe. The reduction factor has a lower limit of 0.5. Some adjustment of these factors, particularly for materials other than carbon steel, will undoubtedly be necessary as further fatigue information is obtained.

The possibility of fatigue failure under the cyclic straining conditions present in piping systems has been questioned by many individuals. The propositions were variously advanced that the internal strain loading associated with thermal cycling cannot initiate fatigue cracks, or that the stress-relieving and annealing effects at elevated temperatures would prevent the propagation of such cracks. As indicated in Chapter 1, reasoning should lead to the opposite conclusion; furthermore, experimental verification that fatigue under constrained thermal loading does occur is provided by the work of L. F. Coffin, Jr. [3, 4,], who demonstrated that fatigue failure is primarily associated with the range of cyclic plastic strain, while stress or strain relief is of a secondary order of influence.

The Code allowable stress range cited above assumes that longitudinal stresses due to pressure and other sustained external loadings are not over the basic hot allowable stress, $S_h$. For hot lines the expansion stresses at operating temperatures are assumed to be gradually lowered by yielding and creep, so as to be carried essentially as an off-stream or cold stress. If the longitudinal stress due to sustained loadings is less than $S_h$, the Code permits the unused portion to be applied to extend the stress range available for expansion effects. Therefore the Code, in effect, permits a total maximum allowable stress range equal to $1.25(S_c + S_h)$, for thermal expansion stress combined with stresses from other sustained loadings. For service temperatures below the occurrence of significant creep, the total permissible longitudinal stress (both bending and direct) is equivalent to approximately 1.25 times the yield strength for power piping and 1.38 to 1.5 times the yield strength for oil piping.

In general, Code design is simplified for general use; at best it considers only average static conditions and establishes minimum design requirements, placing dependence on the safety factor to take care of unassessed stress conditions. The cyclic nature

\*Since the pressure vessel codes do not provide rules for thermal expansion loading, it is desirable to check the effect of comparatively stiff piping on vessel shells of low thickness/radius ratio. This is accomplished in the manner outlined in Chapter 3 for terminal connections.
