Repository: sgttomas/chirality

# Local Source Corpus

Place piping-design source PDFs, extracted markdown/source folders, generated PDF2MD work directories, and related local corpus files here.

This folder is intentionally ignored by git except for this README and `.gitkeep`.

File: domains/piping-design/_Sources/MWK_1956_pdf2md_work/page_0063.anchored.md
## LOCAL COMPONENTS

Pad reinforcements, however, afford little restraint against plastic flow and are, therefore, ineffective in raising the yielding pressure of the intersection to the desired value [42, 43].

Several alternatives have been advanced to eliminate the shortcomings of unreinforced or pad-reinforced intersections. The reinforcing saddle [44], shown in Fig. 3.11b, adds rich reinforcement around the highly stressed areas of the crotch and shoulder. The proposal [45] extends the encirclement principle by making the entire reinforcing pad encirclement and the entire pad is pictured in Fig. 3.11c. The proposal [45] extends the encirclement principle by making the entire reinforcing pad encirclement and the entire pad is pictured in Fig. 3.11c.

beyond the region where most failures of the pad-reinforced branch connections originated. An extension of this concept [46] supplements the encircling band with shoulder pads, as shown in Fig. 3.11d. While no test results are presented, the authors of these proposals have stated that the performance of full-sized branch connections reinforced in accordance with these alternate details was entirely adequate under pressure loading. On the other hand, the horseshoe-and-gusset reinforcement (Fig. 3.11e), due to its extreme rigidity, led to stress concentra-

> **Table - Table 3.1 Summation of Internal Pressure Test Results on Piping Branch Connections** - see [XLSX](tables/MWK_1956_p0063_tbl01_table-3-1-internal-pressure-test-results.xlsx) and [source crop](tables/MWK_1956_p0063_tbl01_table-3-1-internal-pressure-test-results.png)

| Ref. No. | Authors | Size of Header in. | Size of Branch in. | Angle of Intersection, degrees | Type of Reinforcement* | Pressure as per cent of that supported by intact header at Proportional limit | Pressure as per cent of that supported by intact header at Bursting | Pressure as per cent of that supported by right-angle intersection at Proportional limit | Pressure as per cent of that supported by right-angle intersection at Bursting | σis n | Remarks |
|---|---|---|---|---|---|---|---|---|---|---|---|
| 33 | Everett & McUtchan | 8 | 8 | 90 | None | 38.5 | 69.6 | | | | |
| 40 | Crane Co. | 8 | 4 | 90 | None | 76.9 | 101.1 | | | | |
| | | 12 | 6 | 90 | None | — | 91.6 | | | | |
| | | 8 | 8 | 90 | Pad | 61.5 | 98.9 | | | | |
| | | 12 | 12 | 90 | Pad | — | 93.0 | | | | |
| 41 | Seabloom | 24 | 24 | 90 | Horseshoe and gusset | — | 38.5 | | | | |
| 46 | Blair | — | — | 90 | None | ≈70.0 | ≈70.0 | | | | Averaged test values |
| | | 11.9 | 6.2 | 90 | None | }81.0 | }62.5 | | | | Values averaged for two tests |
| | | 10 | 6.2 | 90 | None | | | | | | |
| | | 7.5 | 7.5 | 90 | Pad | 74.5 | 96.0 | | | | |
| | | 11.9 | 7.5 | 90 | Pad | 79.0 | 90.0 | | | | |
| | | 11.9 | 7.5 | 80 | Collar | 85.0 | 90.0 | | | | |
| | | 11.9 | 7.5 | 80 | Gusset & pad | 110.0 | >100.0 | | | | |
| | | 11.9 | 7.5 | 80 | Unbalanced triform | — | — | | | | Averaged values |
| | | 6 | 6 | 90 | Balanced triform | 121.0 | >100.0 | | | | |
| 49 | N. Gross | ~8 | ~8 | 90 | None | — | ≈90.0 | | | | |
| 48 | Blair | — | — | 90 | None | 70.0 | 70.0 | | | | |
| | | 11.9 | 10 | 90 | None | 79.0 | 79.0 | | | | |
| | | 6 | 4 | 90 | None | 83.0 | 86.0 | | | | |
| | | — | — | 90 | None | 60.0 | 60.0 | 85.6 | 85.6 | | |
| | | — | — | 90 | None | 56.0 | 66.0 | 70.9 | 83.5 | 0.665 | |
| | | 11.9 | 10 | 90 | None | — | — | — | 76.7 | | |
| | | 6 | 4 | 90 | None | — | — | 71.4 | 71.4 | | Averaged values |
| | | — | — | 45 | None | 50.0 | 50.0 | 71.4 | 71.4 | | |
| | | — | — | 45 | None | 43.0 | 44.0 | 54.5 | 52.7 | 0.737 | |
| | | 6 | 4 | 45 | None | 51.0 | 51.0 | 81.5 | 73.9 | | |
| | | — | — | 60 | None | 62.0 | 65.0 | 90.0 | 92.8 | 0.880 | |
| | | — | — | 60 | None | 54.0 | 40.0 | 68.6 | 57.1 | 0.502 | V-connection‡ |

*See Fig. 3.11 for identification of types of reinforcements.

‡Last column denotes 1/(cosec α — 0.5 cot α) instead of sin α or that for equal-sized V-intersections.

63

File: domains/piping-design/_Sources/MWK_1956_pdf2md_work/page_0063.intermediate.md
## LOCAL COMPONENTS

Pad reinforcements, however, afford little restraint against plastic flow and are, therefore, ineffective in raising the yielding pressure of the intersection to the desired value [42, 43].

Several alternatives have been advanced to eliminate the shortcomings of unreinforced or pad-reinforced intersections. The reinforcing saddle [44], shown in Fig. 3.11b, adds rich reinforcement around the highly stressed areas of the crotch and shoulder. The proposal [45] extends the encirclement principle by making the entire reinforcing pad encirclement and the entire pad is pictured in Fig. 3.11c. The proposal [45] extends the encirclement principle by making the entire reinforcing pad encirclement and the entire pad is pictured in Fig. 3.11c.

beyond the region where most failures of the pad-reinforced branch connections originated. An extension of this concept [46] supplements the encircling band with shoulder pads, as shown in Fig. 3.11d. While no test results are presented, the authors of these proposals have stated that the performance of full-sized branch connections reinforced in accordance with these alternate details was entirely adequate under pressure loading. On the other hand, the horseshoe-and-gusset reinforcement (Fig. 3.11e), due to its extreme rigidity, led to stress concentra-

[TABLE: Table 3.1 Summation of Internal Pressure Test Results on Piping Branch Connections]

| Ref. No. | Authors | Size of Header in. | Size of Branch in. | Angle of Intersection, degrees | Type of Reinforcement* | Pressure as per cent of that supported by intact header at Proportional limit | Pressure as per cent of that supported by intact header at Bursting | Pressure as per cent of that supported by right-angle intersection at Proportional limit | Pressure as per cent of that supported by right-angle intersection at Bursting | σis n | Remarks |
|---|---|---|---|---|---|---|---|---|---|---|---|
| 33 | Everett & McUtchan | 8 | 8 | 90 | None | 38.5 | 69.6 | | | | |
| 40 | Crane Co. | 8 | 4 | 90 | None | 76.9 | 101.1 | | | | |
| | | 12 | 6 | 90 | None | — | 91.6 | | | | |
| | | 8 | 8 | 90 | Pad | 61.5 | 98.9 | | | | |
| | | 12 | 12 | 90 | Pad | — | 93.0 | | | | |
| 41 | Seabloom | 24 | 24 | 90 | Horseshoe and gusset | — | 38.5 | | | | |
| 46 | Blair | — | — | 90 | None | ≈70.0 | ≈70.0 | | | | Averaged test values |
| | | 11.9 | 6.2 | 90 | None | }81.0 | }62.5 | | | | Values averaged for two tests |
| | | 10 | 6.2 | 90 | None | | | | | | |
| | | 7.5 | 7.5 | 90 | Pad | 74.5 | 96.0 | | | | |
| | | 11.9 | 7.5 | 90 | Pad | 79.0 | 90.0 | | | | |
| | | 11.9 | 7.5 | 80 | Collar | 85.0 | 90.0 | | | | |
| | | 11.9 | 7.5 | 80 | Gusset & pad | 110.0 | >100.0 | | | | |
| | | 11.9 | 7.5 | 80 | Unbalanced triform | — | — | | | | Averaged values |
| | | 6 | 6 | 90 | Balanced triform | 121.0 | >100.0 | | | | |
| 49 | N. Gross | ~8 | ~8 | 90 | None | — | ≈90.0 | | | | |
| 48 | Blair | — | — | 90 | None | 70.0 | 70.0 | | | | |
| | | 11.9 | 10 | 90 | None | 79.0 | 79.0 | | | | |
| | | 6 | 4 | 90 | None | 83.0 | 86.0 | | | | |
| | | — | — | 90 | None | 60.0 | 60.0 | 85.6 | 85.6 | | |
| | | — | — | 90 | None | 56.0 | 66.0 | 70.9 | 83.5 | 0.665 | |
| | | 11.9 | 10 | 90 | None | — | — | — | 76.7 | | |
| | | 6 | 4 | 90 | None | — | — | 71.4 | 71.4 | | Averaged values |
| | | — | — | 45 | None | 50.0 | 50.0 | 71.4 | 71.4 | | |
| | | — | — | 45 | None | 43.0 | 44.0 | 54.5 | 52.7 | 0.737 | |
| | | 6 | 4 | 45 | None | 51.0 | 51.0 | 81.5 | 73.9 | | |
| | | — | — | 60 | None | 62.0 | 65.0 | 90.0 | 92.8 | 0.880 | |
| | | — | — | 60 | None | 54.0 | 40.0 | 68.6 | 57.1 | 0.502 | V-connection‡ |

*See Fig. 3.11 for identification of types of reinforcements.

‡Last column denotes 1/(cosec α — 0.5 cot α) instead of sin α or that for equal-sized V-intersections.

63

<!-- PDF2MD-ASSETS:BEGIN page=63 -->



#### Extracted Page Assets



> **Table - Table 3.1 Summation of Internal Pressure Test Results on Piping Branch Connections** - see [XLSX](tables/MWK_1956_p0063_tbl01_table-3-1-internal-pressure-test-results.xlsx) and [source crop](tables/MWK_1956_p0063_tbl01_table-3-1-internal-pressure-test-results.png)



<!-- PDF2MD-ASSETS:END page=63 -->

File: domains/piping-design/_Sources/MWK_1956_pdf2md_work/page_0063.md
## LOCAL COMPONENTS

Pad reinforcements, however, afford little restraint against plastic flow and are, therefore, ineffective in raising the yielding pressure of the intersection to the desired value [42, 43].

Several alternatives have been advanced to eliminate the shortcomings of unreinforced or pad-reinforced intersections. The reinforcing saddle [44], shown in Fig. 3.11b, adds rich reinforcement around the highly stressed areas of the crotch and shoulder. The proposal [45] extends the encirclement principle by making the entire reinforcing pad encirclement and the entire pad is pictured in Fig. 3.11c. The proposal [45] extends the encirclement principle by making the entire reinforcing pad encirclement and the entire pad is pictured in Fig. 3.11c.

beyond the region where most failures of the pad-reinforced branch connections originated. An extension of this concept [46] supplements the encircling band with shoulder pads, as shown in Fig. 3.11d. While no test results are presented, the authors of these proposals have stated that the performance of full-sized branch connections reinforced in accordance with these alternate details was entirely adequate under pressure loading. On the other hand, the horseshoe-and-gusset reinforcement (Fig. 3.11e), due to its extreme rigidity, led to stress concentra-

[TABLE: Table 3.1 Summation of Internal Pressure Test Results on Piping Branch Connections]

| Ref. No. | Authors | Size of Header in. | Size of Branch in. | Angle of Intersection, degrees | Type of Reinforcement* | Pressure as per cent of that supported by intact header at Proportional limit | Pressure as per cent of that supported by intact header at Bursting | Pressure as per cent of that supported by right-angle intersection at Proportional limit | Pressure as per cent of that supported by right-angle intersection at Bursting | σis n | Remarks |
|---|---|---|---|---|---|---|---|---|---|---|---|
| 33 | Everett & McUtchan | 8 | 8 | 90 | None | 38.5 | 69.6 | | | | |
| 40 | Crane Co. | 8 | 4 | 90 | None | 76.9 | 101.1 | | | | |
| | | 12 | 6 | 90 | None | — | 91.6 | | | | |
| | | 8 | 8 | 90 | Pad | 61.5 | 98.9 | | | | |
| | | 12 | 12 | 90 | Pad | — | 93.0 | | | | |
| 41 | Seabloom | 24 | 24 | 90 | Horseshoe and gusset | — | 38.5 | | | | |
| 46 | Blair | — | — | 90 | None | ≈70.0 | ≈70.0 | | | | Averaged test values |
| | | 11.9 | 6.2 | 90 | None | }81.0 | }62.5 | | | | Values averaged for two tests |
| | | 10 | 6.2 | 90 | None | | | | | | |
| | | 7.5 | 7.5 | 90 | Pad | 74.5 | 96.0 | | | | |
| | | 11.9 | 7.5 | 90 | Pad | 79.0 | 90.0 | | | | |
| | | 11.9 | 7.5 | 80 | Collar | 85.0 | 90.0 | | | | |
| | | 11.9 | 7.5 | 80 | Gusset & pad | 110.0 | >100.0 | | | | |
| | | 11.9 | 7.5 | 80 | Unbalanced triform | — | — | | | | Averaged values |
| | | 6 | 6 | 90 | Balanced triform | 121.0 | >100.0 | | | | |
| 49 | N. Gross | ~8 | ~8 | 90 | None | — | ≈90.0 | | | | |
| 48 | Blair | — | — | 90 | None | 70.0 | 70.0 | | | | |
| | | 11.9 | 10 | 90 | None | 79.0 | 79.0 | | | | |
| | | 6 | 4 | 90 | None | 83.0 | 86.0 | | | | |
| | | — | — | 90 | None | 60.0 | 60.0 | 85.6 | 85.6 | | |
| | | — | — | 90 | None | 56.0 | 66.0 | 70.9 | 83.5 | 0.665 | |
| | | 11.9 | 10 | 90 | None | — | — | — | 76.7 | | |
| | | 6 | 4 | 90 | None | — | — | 71.4 | 71.4 | | Averaged values |
| | | — | — | 45 | None | 50.0 | 50.0 | 71.4 | 71.4 | | |
| | | — | — | 45 | None | 43.0 | 44.0 | 54.5 | 52.7 | 0.737 | |
| | | 6 | 4 | 45 | None | 51.0 | 51.0 | 81.5 | 73.9 | | |
| | | — | — | 60 | None | 62.0 | 65.0 | 90.0 | 92.8 | 0.880 | |
| | | — | — | 60 | None | 54.0 | 40.0 | 68.6 | 57.1 | 0.502 | V-connection‡ |

*See Fig. 3.11 for identification of types of reinforcements.

‡Last column denotes 1/(cosec α — 0.5 cot α) instead of sin α or that for equal-sized V-intersections.

63

File: domains/piping-design/_Sources/MWK_1956_pdf2md_work/page_0064.anchored.md
tions of such magnitude that the intersection sustained only 38.5% of the bursting pressure of the intact header.

Collar reinforcements of the type shown in Fig. 3.11*f* were pioneered by the Swiss firm of Sulzer Brothers, Ltd. [47], as early as 1928. Experiments [48] indicated that this method had characteristics similar to the pad-type reinforcement. As a further improvement, Blair [48] suggested that the stiffening collar be supplemented by a third horseshoe encircling the bottom of the header. He gave the name "triform" to the resulting arrangement, shown in Fig. 3.11*g*. As Table 3.1 shows, triforms performed very satisfactorily, considering both yield and bursting pressures.

While tests confirm the effectiveness of triforms, this type of reinforcement requires intricate fitting and welding which does not lend itself to radiographic examination. In high-temperature service the ribbed construction leads to thermal gradients. Furthermore, the sharp re-entrant corners suggest high stress concentrations which may not be revealed in static-pressure tests but would become critical under repeated loading. American experience with the triform is quite limited, hence in the United States it is regarded as a novel approach until its performance is more adequately assessed.

*Welding tees,* Fig. 3.11*h*, are preferred structurally to fabricated welded intersections, especially where the size of the branch is equal to or approximates the size of the run. Recently, cast tees proven to be sound by radiographic and magnetic particle examination and by hydrostatic test, are finding increased acceptance. Only a few articles [49] are published concerning the design and strength properties of drawn tees subjected to internal pressure. The reason for this lies in the requirements of ASA Standard B16.9, which prescribes that welding tees must be able to withstand the full bursting pressure of straight pipe in sizes for which they are intended. On the other hand, the Standard makes no demands regarding the pressure to be supported by drawn tees at their yield strength.

Despite the presence of high stresses at the internal surface of the crotch [49], welding tees, in general, involve lesser fabrication difficulties and stress concentrations than those associated with welded intersections. Their performance with regard to bursting, based on the Standard and the meager test data that are available, is also satisfactory.¹¹ Welding tees

¹¹The cylindrical tee tested by Gross [49], which failed at 96% of the pipe bursting pressure, would not comply with American Standard requirements.

having a "spheroidal" intersection zone are claimed to develop an increased resistance to yielding under internal pressure. Branch connections subject to extremely high internal pressures are usually forged and bored [50].

Test results dealing with acute-angle (inclined) branch connections are even more scarce than those for right-angle intersections, being confined to those reported by Blair [48], and assembled here in Table 3.1. This evidence indicates that within the limits of the experiments (i.e., branch angles from 30° to 90°), the strength of such intersections is roughly proportional to the size of the branch angle for both full and reducing sizes, which is equivalent (as Blair proposed) to basing reinforcement simply on the area removed from the sidewall of the header. The quantity of test data, however, is hardly sufficient to support any such conclusion. Intuitively it would seem that acute angle branch connections are further weakened by the increased stress concentration at the crotch due to the elliptical shape of the cut-out, and by the pressure load transfer through the reentrant crotch corner. Recognition of these effects has led to the current ASA Code requirements which will be discussed in a subsequent section.

The foregoing material deals with branch connections in pipes subjected to internal pressure loading. Closely related to this field is the subject of nozzles and openings in pressure vessels. While no welldrawn division exists between these two fields, two criteria may be mentioned, which help to separate these problems. First, in pressure vessels the diameter of the branch (nozzle) is usually small as compared to that of the header (vessel). This fact diminishes some of the secondary effects to lower levels. Secondly, the wall thickness to diameter ratio is also exceedingly small in large-sized pressure vessels. This permits the investigator to study the effects of openings in pressure vessels by means of flat-plate analogies, which would otherwise be of little use or validity to the designer of piping branch connections. It should be remembered that even on pressure vessels, the theoretical flat-plate analogies cannot assess the effect of the hydrostatic end pad exerted by the branch on the vessel. This effect can be evaluated on the basis of recent contributions by Bijlaard [51] and Hoff [52].

The theoretical approach to the problem of stresses around nozzles in pressure vessels has traditionally consisted of the investigation of flat plates with a circular opening reinforced in the manner shown in Fig. 3.12. Among these analytical studies [53, 54, 55, 56] Beskin's work [56] is the most

File: domains/piping-design/_Sources/MWK_1956_pdf2md_work/page_0065.anchored.md
## LOCAL COMPONENTS

complete. In this study, combinations of "rim-type" and "flat ring-type" reinforcement, applied symmetrically on both sides of the plate, are investigated. Based on the principle that the distortion energy governs yielding, stress intensification factors are given in terms of the "effective stress" rather than any one of the principal stresses.

The results of Beskin's investigation are shown in condensed form in Table 3.2. Since the idealized stress condition in shells under internal pressure can be decomposed into a hydrostatic and uniaxial circumferential stress of equal magnitudes, the last column of stress intensification factors in Table 3.2, headed by "Average" reflects upon the conditions prevailing around nozzles in pressure vessels. As can be seen, both the rim-type reinforcement and the doubler-rim combination (with at least 50% of the reinforcing area supplied to the rim) are quite effective in diminishing the peak stresses existing around unreinforced openings. In both cases, best results are obtained when the ratio of total reinforcement to hole area (reinforcement ratio) is in the neighborhood of 0.8–1.0; at this ratio the average stress intensification factor is reduced to a level of about 1.35. By contrast, the pad-type reinforcement

![Fig. 3.12 Edge reinforcement of circular cut-outs in flat plates.](figures/MWK_1956_p0065_fig01_fig-3-12-edge-reinforcement-of-circular.png)

(doubler plate only) is less efficient in reducing stress peaks. The dimensions incorporated in Table 3.2 are characterized by Fig. 3.12.

The plastic behavior of flat plates having a circular cut-out reinforced by a pipe collar was also investigated [57]. The analysis was restricted to ideally plastic materials (no strain hardening) which obey the maximum shear-stress flow condition. It was found that for a "full-strength" reinforcement (load at fully plastic condition in reinforced plate equal to or greater than that referring to intact plate), the dimensions of the pipe collar, as shown in Fig. 3.12, must satisfy the equations:

$$\frac{H}{L} = \frac{1 + t_n/R}{t_n/R} \qquad \text{for } R/t_n \leq \tfrac{1}{2}$$

$$\frac{H}{L} = \frac{1 + t_n/R}{\sqrt{1 + 2(t_n/R)^3} - 1} \qquad \text{for } R/t_n \geq \tfrac{1}{2} \qquad (3.20)$$

These equations bear resemblance to the results of the elastic analysis, indicating that, for a given amount of reinforcement ($t_n H = $ constant), maximum effectiveness is achieved when the reinforcement is concentrated near the opening (small $t_n$ and large $H$). Naturally these results can be considered to retain their validity only within consistent limits.<sup>13</sup> Furthermore, for strain-hardening materials or large plastic strains exp. 3.20 can be used, at best, only as a rough guide. This plastic analysis was recently extended [58] to reinforcements of various cross sections.

Experimental work has corroborated the basic findings and, in some respects, the numerical results of theoretical work. It was found [59] that unreinforced circular openings in either heads or cylindrical vessels led to stress concentrations in excess of those

<sup>13</sup>For instance, the assumption of a very high and very slender rim would violate the fundamental condition that the stress distribution be constant over the height of the rim.

> **Table - Table 3.2 "Effective Stress" Concentrations around Circular Holes in Flat Plates, Reinforced by Various Methods** - see [source crop](tables/MWK_1956_p0065_tbl01_table-3-2-effective-stress-concentration.png) and needs_extraction

<table>
<thead>
<tr>
<th rowspan="3">$\frac{H_1}{R}$</th>
<th rowspan="3">$\frac{t}{t}$</th>
<th rowspan="3">$\frac{t'}{R}$</th>
<th colspan="4">Stress Intensification Factor</th>
<th colspan="3">Area of Reinforcement</th>
</tr>
<tr>
<th>Biaxial Tension</th>
<th>Uniaxial Tension</th>
<th colspan="2">Average</th>
<th colspan="3">Area of Cut-out</th>
</tr>
<tr>
<th></th>
<th></th>
<th></th>
<th></th>
<th>Rim</th>
<th>Doubler</th>
<th>Total</th>
</tr>
</thead>
<tbody>
<tr><td colspan="9">Rim Reinforcement only</td></tr>
<tr><td>0</td><td>1.0</td><td>1.0</td><td>2.0</td><td>3.0</td><td colspan="2">2.50</td><td>—</td><td>—</td><td>0</td></tr>
<tr><td>0.4</td><td>1.0</td><td>1.0</td><td>1.32</td><td>1.52</td><td colspan="2">1.42</td><td>0.4</td><td>—</td><td>0.4</td></tr>
<tr><td>0.8</td><td>1.0</td><td>1.0</td><td>1.08</td><td>1.22</td><td colspan="2">1.15</td><td>0.8</td><td>—</td><td>0.8</td></tr>
<tr><td>1.2</td><td>1.0</td><td>1.0</td><td>1.01</td><td>1.70</td><td colspan="2">1.36</td><td>1.2</td><td>—</td><td>1.2</td></tr>
<tr><td colspan="9">Doubler Plate Reinforcement only</td></tr>
<tr><td>—</td><td>2.0</td><td>1.4</td><td>1.22</td><td>2.20</td><td colspan="2">1.71</td><td>—</td><td>0.4</td><td>0.4</td></tr>
<tr><td>—</td><td>3.0</td><td>1.2</td><td>1.43</td><td>2.06</td><td colspan="2">1.74</td><td>—</td><td>0.4</td><td>0.4</td></tr>
<tr><td>—</td><td>2.0</td><td>1.8</td><td>1.37</td><td>2.17</td><td colspan="2">1.77</td><td>—</td><td>0.8</td><td>0.8</td></tr>
<tr><td>—</td><td>3.0</td><td>1.4</td><td>1.22</td><td>1.90</td><td colspan="2">1.56</td><td>—</td><td>0.8</td><td>0.8</td></tr>
<tr><td>—</td><td>5.0</td><td>1.2</td><td>1.03</td><td>1.73</td><td colspan="2">1.39</td><td>—</td><td>0.8</td><td>0.8</td></tr>
<tr><td>—</td><td>5.0</td><td>1.3</td><td>1.00</td><td>1.85</td><td colspan="2">1.42</td><td>—</td><td>1.2</td><td>1.2</td></tr>
<tr><td colspan="9">Doubler and Rim Combined</td></tr>
<tr><td>0.2</td><td>2.0</td><td>1.2</td><td>1.36</td><td>1.78</td><td colspan="2">1.57</td><td>0.2</td><td>0.2</td><td>0.4</td></tr>
<tr><td>0.4</td><td>2.0</td><td>1.4</td><td>1.01</td><td>1.61</td><td colspan="2">1.31</td><td>0.4</td><td>0.4</td><td>0.8</td></tr>
<tr><td>0.4</td><td>3.0</td><td>1.2</td><td>1.02</td><td>1.73</td><td colspan="2">1.38</td><td>0.4</td><td>0.4</td><td>0.8</td></tr>
<tr><td>0.4</td><td>5.0</td><td>1.1</td><td>1.04</td><td>1.73</td><td colspan="2">1.38</td><td>0.4</td><td>0.4</td><td>0.8</td></tr>
<tr><td>0.8</td><td>5.0</td><td>1.15</td><td>1.00</td><td>1.85</td><td colspan="2">1.42</td><td>0.8</td><td>0.4</td><td>1.2</td></tr>
</tbody>
</table>

File: domains/piping-design/_Sources/MWK_1956_pdf2md_work/page_0065.intermediate.md
## LOCAL COMPONENTS

complete. In this study, combinations of "rim-type" and "flat ring-type" reinforcement, applied symmetrically on both sides of the plate, are investigated. Based on the principle that the distortion energy governs yielding, stress intensification factors are given in terms of the "effective stress" rather than any one of the principal stresses.

The results of Beskin's investigation are shown in condensed form in Table 3.2. Since the idealized stress condition in shells under internal pressure can be decomposed into a hydrostatic and uniaxial circumferential stress of equal magnitudes, the last column of stress intensification factors in Table 3.2, headed by "Average" reflects upon the conditions prevailing around nozzles in pressure vessels. As can be seen, both the rim-type reinforcement and the doubler-rim combination (with at least 50% of the reinforcing area supplied to the rim) are quite effective in diminishing the peak stresses existing around unreinforced openings. In both cases, best results are obtained when the ratio of total reinforcement to hole area (reinforcement ratio) is in the neighborhood of 0.8–1.0; at this ratio the average stress intensification factor is reduced to a level of about 1.35. By contrast, the pad-type reinforcement

[FIGURE: Fig. 3.12 Edge reinforcement of circular cut-outs in flat plates.]

(doubler plate only) is less efficient in reducing stress peaks. The dimensions incorporated in Table 3.2 are characterized by Fig. 3.12.

The plastic behavior of flat plates having a circular cut-out reinforced by a pipe collar was also investigated [57]. The analysis was restricted to ideally plastic materials (no strain hardening) which obey the maximum shear-stress flow condition. It was found that for a "full-strength" reinforcement (load at fully plastic condition in reinforced plate equal to or greater than that referring to intact plate), the dimensions of the pipe collar, as shown in Fig. 3.12, must satisfy the equations:

$$\frac{H}{L} = \frac{1 + t_n/R}{t_n/R} \qquad \text{for } R/t_n \leq \tfrac{1}{2}$$

$$\frac{H}{L} = \frac{1 + t_n/R}{\sqrt{1 + 2(t_n/R)^3} - 1} \qquad \text{for } R/t_n \geq \tfrac{1}{2} \qquad (3.20)$$

These equations bear resemblance to the results of the elastic analysis, indicating that, for a given amount of reinforcement ($t_n H = $ constant), maximum effectiveness is achieved when the reinforcement is concentrated near the opening (small $t_n$ and large $H$). Naturally these results can be considered to retain their validity only within consistent limits.<sup>13</sup> Furthermore, for strain-hardening materials or large plastic strains exp. 3.20 can be used, at best, only as a rough guide. This plastic analysis was recently extended [58] to reinforcements of various cross sections.

Experimental work has corroborated the basic findings and, in some respects, the numerical results of theoretical work. It was found [59] that unreinforced circular openings in either heads or cylindrical vessels led to stress concentrations in excess of those

<sup>13</sup>For instance, the assumption of a very high and very slender rim would violate the fundamental condition that the stress distribution be constant over the height of the rim.

[TABLE: Table 3.2 "Effective Stress" Concentrations around Circular Holes in Flat Plates, Reinforced by Various Methods]

<table>
<thead>
<tr>
<th rowspan="3">$\frac{H_1}{R}$</th>
<th rowspan="3">$\frac{t}{t}$</th>
<th rowspan="3">$\frac{t'}{R}$</th>
<th colspan="4">Stress Intensification Factor</th>
<th colspan="3">Area of Reinforcement</th>
</tr>
<tr>
<th>Biaxial Tension</th>
<th>Uniaxial Tension</th>
<th colspan="2">Average</th>
<th colspan="3">Area of Cut-out</th>
</tr>
<tr>
<th></th>
<th></th>
<th></th>
<th></th>
<th>Rim</th>
<th>Doubler</th>
<th>Total</th>
</tr>
</thead>
<tbody>
<tr><td colspan="9">Rim Reinforcement only</td></tr>
<tr><td>0</td><td>1.0</td><td>1.0</td><td>2.0</td><td>3.0</td><td colspan="2">2.50</td><td>—</td><td>—</td><td>0</td></tr>
<tr><td>0.4</td><td>1.0</td><td>1.0</td><td>1.32</td><td>1.52</td><td colspan="2">1.42</td><td>0.4</td><td>—</td><td>0.4</td></tr>
<tr><td>0.8</td><td>1.0</td><td>1.0</td><td>1.08</td><td>1.22</td><td colspan="2">1.15</td><td>0.8</td><td>—</td><td>0.8</td></tr>
<tr><td>1.2</td><td>1.0</td><td>1.0</td><td>1.01</td><td>1.70</td><td colspan="2">1.36</td><td>1.2</td><td>—</td><td>1.2</td></tr>
<tr><td colspan="9">Doubler Plate Reinforcement only</td></tr>
<tr><td>—</td><td>2.0</td><td>1.4</td><td>1.22</td><td>2.20</td><td colspan="2">1.71</td><td>—</td><td>0.4</td><td>0.4</td></tr>
<tr><td>—</td><td>3.0</td><td>1.2</td><td>1.43</td><td>2.06</td><td colspan="2">1.74</td><td>—</td><td>0.4</td><td>0.4</td></tr>
<tr><td>—</td><td>2.0</td><td>1.8</td><td>1.37</td><td>2.17</td><td colspan="2">1.77</td><td>—</td><td>0.8</td><td>0.8</td></tr>
<tr><td>—</td><td>3.0</td><td>1.4</td><td>1.22</td><td>1.90</td><td colspan="2">1.56</td><td>—</td><td>0.8</td><td>0.8</td></tr>
<tr><td>—</td><td>5.0</td><td>1.2</td><td>1.03</td><td>1.73</td><td colspan="2">1.39</td><td>—</td><td>0.8</td><td>0.8</td></tr>
<tr><td>—</td><td>5.0</td><td>1.3</td><td>1.00</td><td>1.85</td><td colspan="2">1.42</td><td>—</td><td>1.2</td><td>1.2</td></tr>
<tr><td colspan="9">Doubler and Rim Combined</td></tr>
<tr><td>0.2</td><td>2.0</td><td>1.2</td><td>1.36</td><td>1.78</td><td colspan="2">1.57</td><td>0.2</td><td>0.2</td><td>0.4</td></tr>
<tr><td>0.4</td><td>2.0</td><td>1.4</td><td>1.01</td><td>1.61</td><td colspan="2">1.31</td><td>0.4</td><td>0.4</td><td>0.8</td></tr>
<tr><td>0.4</td><td>3.0</td><td>1.2</td><td>1.02</td><td>1.73</td><td colspan="2">1.38</td><td>0.4</td><td>0.4</td><td>0.8</td></tr>
<tr><td>0.4</td><td>5.0</td><td>1.1</td><td>1.04</td><td>1.73</td><td colspan="2">1.38</td><td>0.4</td><td>0.4</td><td>0.8</td></tr>
<tr><td>0.8</td><td>5.0</td><td>1.15</td><td>1.00</td><td>1.85</td><td colspan="2">1.42</td><td>0.8</td><td>0.4</td><td>1.2</td></tr>
</tbody>
</table>

<!-- PDF2MD-ASSETS:BEGIN page=65 -->



#### Extracted Page Assets



![Fig. 3.12 Edge reinforcement of circular cut-outs in flat plates.](figures/MWK_1956_p0065_fig01_fig-3-12-edge-reinforcement-of-circular.png)

> **Table - Table 3.2 "Effective Stress" Concentrations around Circular Holes in Flat Plates, Reinforced by Various Methods** - see [source crop](tables/MWK_1956_p0065_tbl01_table-3-2-effective-stress-concentration.png) and needs_extraction



<!-- PDF2MD-ASSETS:END page=65 -->

File: domains/piping-design/_Sources/MWK_1956_pdf2md_work/page_0065.md
## LOCAL COMPONENTS

complete. In this study, combinations of "rim-type" and "flat ring-type" reinforcement, applied symmetrically on both sides of the plate, are investigated. Based on the principle that the distortion energy governs yielding, stress intensification factors are given in terms of the "effective stress" rather than any one of the principal stresses.

The results of Beskin's investigation are shown in condensed form in Table 3.2. Since the idealized stress condition in shells under internal pressure can be decomposed into a hydrostatic and uniaxial circumferential stress of equal magnitudes, the last column of stress intensification factors in Table 3.2, headed by "Average" reflects upon the conditions prevailing around nozzles in pressure vessels. As can be seen, both the rim-type reinforcement and the doubler-rim combination (with at least 50% of the reinforcing area supplied to the rim) are quite effective in diminishing the peak stresses existing around unreinforced openings. In both cases, best results are obtained when the ratio of total reinforcement to hole area (reinforcement ratio) is in the neighborhood of 0.8–1.0; at this ratio the average stress intensification factor is reduced to a level of about 1.35. By contrast, the pad-type reinforcement

[FIGURE: Fig. 3.12 Edge reinforcement of circular cut-outs in flat plates.]

(doubler plate only) is less efficient in reducing stress peaks. The dimensions incorporated in Table 3.2 are characterized by Fig. 3.12.

The plastic behavior of flat plates having a circular cut-out reinforced by a pipe collar was also investigated [57]. The analysis was restricted to ideally plastic materials (no strain hardening) which obey the maximum shear-stress flow condition. It was found that for a "full-strength" reinforcement (load at fully plastic condition in reinforced plate equal to or greater than that referring to intact plate), the dimensions of the pipe collar, as shown in Fig. 3.12, must satisfy the equations:

$$\frac{H}{L} = \frac{1 + t_n/R}{t_n/R} \qquad \text{for } R/t_n \leq \tfrac{1}{2}$$

$$\frac{H}{L} = \frac{1 + t_n/R}{\sqrt{1 + 2(t_n/R)^3} - 1} \qquad \text{for } R/t_n \geq \tfrac{1}{2} \qquad (3.20)$$

These equations bear resemblance to the results of the elastic analysis, indicating that, for a given amount of reinforcement ($t_n H = $ constant), maximum effectiveness is achieved when the reinforcement is concentrated near the opening (small $t_n$ and large $H$). Naturally these results can be considered to retain their validity only within consistent limits.<sup>13</sup> Furthermore, for strain-hardening materials or large plastic strains exp. 3.20 can be used, at best, only as a rough guide. This plastic analysis was recently extended [58] to reinforcements of various cross sections.

Experimental work has corroborated the basic findings and, in some respects, the numerical results of theoretical work. It was found [59] that unreinforced circular openings in either heads or cylindrical vessels led to stress concentrations in excess of those

<sup>13</sup>For instance, the assumption of a very high and very slender rim would violate the fundamental condition that the stress distribution be constant over the height of the rim.

[TABLE: Table 3.2 "Effective Stress" Concentrations around Circular Holes in Flat Plates, Reinforced by Various Methods]

<table>
<thead>
<tr>
<th rowspan="3">$\frac{H_1}{R}$</th>
<th rowspan="3">$\frac{t}{t}$</th>
<th rowspan="3">$\frac{t'}{R}$</th>
<th colspan="4">Stress Intensification Factor</th>
<th colspan="3">Area of Reinforcement</th>
</tr>
<tr>
<th>Biaxial Tension</th>
<th>Uniaxial Tension</th>
<th colspan="2">Average</th>
<th colspan="3">Area of Cut-out</th>
</tr>
<tr>
<th></th>
<th></th>
<th></th>
<th></th>
<th>Rim</th>
<th>Doubler</th>
<th>Total</th>
</tr>
</thead>
<tbody>
<tr><td colspan="9">Rim Reinforcement only</td></tr>
<tr><td>0</td><td>1.0</td><td>1.0</td><td>2.0</td><td>3.0</td><td colspan="2">2.50</td><td>—</td><td>—</td><td>0</td></tr>
<tr><td>0.4</td><td>1.0</td><td>1.0</td><td>1.32</td><td>1.52</td><td colspan="2">1.42</td><td>0.4</td><td>—</td><td>0.4</td></tr>
<tr><td>0.8</td><td>1.0</td><td>1.0</td><td>1.08</td><td>1.22</td><td colspan="2">1.15</td><td>0.8</td><td>—</td><td>0.8</td></tr>
<tr><td>1.2</td><td>1.0</td><td>1.0</td><td>1.01</td><td>1.70</td><td colspan="2">1.36</td><td>1.2</td><td>—</td><td>1.2</td></tr>
<tr><td colspan="9">Doubler Plate Reinforcement only</td></tr>
<tr><td>—</td><td>2.0</td><td>1.4</td><td>1.22</td><td>2.20</td><td colspan="2">1.71</td><td>—</td><td>0.4</td><td>0.4</td></tr>
<tr><td>—</td><td>3.0</td><td>1.2</td><td>1.43</td><td>2.06</td><td colspan="2">1.74</td><td>—</td><td>0.4</td><td>0.4</td></tr>
<tr><td>—</td><td>2.0</td><td>1.8</td><td>1.37</td><td>2.17</td><td colspan="2">1.77</td><td>—</td><td>0.8</td><td>0.8</td></tr>
<tr><td>—</td><td>3.0</td><td>1.4</td><td>1.22</td><td>1.90</td><td colspan="2">1.56</td><td>—</td><td>0.8</td><td>0.8</td></tr>
<tr><td>—</td><td>5.0</td><td>1.2</td><td>1.03</td><td>1.73</td><td colspan="2">1.39</td><td>—</td><td>0.8</td><td>0.8</td></tr>
<tr><td>—</td><td>5.0</td><td>1.3</td><td>1.00</td><td>1.85</td><td colspan="2">1.42</td><td>—</td><td>1.2</td><td>1.2</td></tr>
<tr><td colspan="9">Doubler and Rim Combined</td></tr>
<tr><td>0.2</td><td>2.0</td><td>1.2</td><td>1.36</td><td>1.78</td><td colspan="2">1.57</td><td>0.2</td><td>0.2</td><td>0.4</td></tr>
<tr><td>0.4</td><td>2.0</td><td>1.4</td><td>1.01</td><td>1.61</td><td colspan="2">1.31</td><td>0.4</td><td>0.4</td><td>0.8</td></tr>
<tr><td>0.4</td><td>3.0</td><td>1.2</td><td>1.02</td><td>1.73</td><td colspan="2">1.38</td><td>0.4</td><td>0.4</td><td>0.8</td></tr>
<tr><td>0.4</td><td>5.0</td><td>1.1</td><td>1.04</td><td>1.73</td><td colspan="2">1.38</td><td>0.4</td><td>0.4</td><td>0.8</td></tr>
<tr><td>0.8</td><td>5.0</td><td>1.15</td><td>1.00</td><td>1.85</td><td colspan="2">1.42</td><td>0.8</td><td>0.4</td><td>1.2</td></tr>
</tbody>
</table>

File: domains/piping-design/_Sources/MWK_1956_pdf2md_work/page_0066.anchored.md
predicted by flat-plate theory.$^{15}$ These peak stresses diminished, in general, with a reduction of the ratio of the diameter of the opening to that of the vessel.

Full-scale tests also indicated that excessive stiffening led to greatly increased bending moments just beyond the toe of the weld attaching the nozzle. Optimum conditions were obtained [55, 59, 60] by concentrating the reinforcing metal near the opening. With appropriately reinforced openings the stress concentration factors were successfully limited to the theoretically predicted value of about 1.55. For small openings these optimum results were achieved by a pipe collar whose height-to-thickness ratio varied between 3 and 4. Flat doubler-type reinforcements were found to be ineffective, as predicted by theory; the stress concentration in these cases was in the vicinity of 3.0 at the longitudinal axis of the opening.

Further proof of these results was offered by Schoessow and Brooks [61]. Heavy rim-type reinforcements (reinforcement ratio 1.06–1.15) were only moderately effective, reducing stress concentrations from 2.50 for an unreinforced hole to about 2.05. Heavy doubler and thin rim combinations, however, effectively reduced stress intensifications to between 1.20–1.51, roughly in line with the predictions of the flat-plate analogies.

The tests described above were all conducted with the reinforcement being applied only to one side of the vessel. Stress measurements were likewise limited to the external surface. In contrast, theoretical predictions are based on the assumption that the reinforcement is applied in equal proportion to both faces of the plate. The question, therefore, arose: if reinforcement is applied to one face only, what conditions will prevail on the unreinforced side?

An experimental answer to this question was soon forthcoming. It was shown [62] that the analogue prediction indicated the correct trend only as long as the reinforcement was applied symmetrically, as assumed by theory. Reinforcement applied to one face benefited only the surface onto which it was attached [55]; the stress pattern in the other face, however, remained essentially the same as it had been in the unreinforced opening. Further proof came from tests conducted more recently by Gross [49]. The reinforcement was applied to one side only, by welding nozzles to the vessel openings of the

conventional manner. Strain readings, however, were taken on both faces of the vessel. For reinforcement ratios$^{16}$ of roughly 0.23, 0.615, and 1.0 the maximum stress concentration factors on the nozzle side were about 2.8, 2.3, and 1.8, respectively. These results are in reasonable agreement with previous experimental and theoretical work. Significantly different values were, however, found on the internal face, the maximum stress concentration values here being equal to 3.7, 2.8, and 2.4. This showed that an increase in thickness alone cannot bring about the desired reduction of peak stresses, and that only a moderate improvement in the stress distribution on the unreinforced face can accrue from reinforcement applied to the opposite side.

Actually, the circular opening is not the ideal shape for a cut-out in pressure vessels. Stress concentrations in a plate are minimized if the shape of the opening is an ellipse with an axis ratio equal to the "ratio of biaxiality," the major axis of the ellipse being aligned with the direction of the greatest principal stress. In pressure vessels, this would call for an elliptical cut-out with a major-to-minor-axis ratio of 2 with the minor axis being in the longitudinal direction; the stress concentration associated with the unreinforced opening then becomes 1.5 (as contrasted to 2.5 for the circular hole). Both an analytical investigation [63] and experimental work [61] verified the desirable qualities of reinforced elliptical openings. In the tests, an increase of the reinforcement ratio from 0.16 to 1.13 lowered the maximum stress intensification factor from 1.40 to 1.19. While these results establish the sound concept of elliptical nozzles, it must be added that the fabrication and preparation of nozzles of this type would be beset by severe difficulties. These may overshadow the desirable aspects by increasing the cost of elliptical pipe attachments to a prohibitively high level.

## 3.6 Branch Connections: Repeated Loading

Having considered the performance of branch connections under internal pressure, attention will now be focused on their behavior under repeated external loads, such as imposed by thermal expansion of the pipe line. Although this subject received some consideration in Blair's paper, the most detailed information is found in Markl's work [12, 64].

Three tests produced the following results: Failure of full-size unreinforced intersections occurred at locations similar to those of curved pipes. The

$^{15}$Stress concentration maxima for the hoop stresses occurred at the ends of the hole diameters parallel to the axis of the vessel, with some values as high as 5.5 in contrast to the theoretical prediction of 2.5.

$^{16}$Effective height of reinforcement taken equal to radius of finished opening.
