Repository: sgttomas/chirality

# Local Source Corpus

Place piping-design source PDFs, extracted markdown/source folders, generated PDF2MD work directories, and related local corpus files here.

This folder is intentionally ignored by git except for this README and `.gitkeep`.

File: domains/piping-design/_Sources/MWK_1956_pdf2md_work/page_0067.anchored.md
stress intensification factor could be correlated reasonably well with that for a single miter bend (see eq. 3.14) if the characteristic variable was taken to be

$$h = t/r_m \qquad (3.21)^{15}$$

Reinforced fabricated intersections cannot be categorized with equal facility, since the amount of metal incorporated in the reinforcement and the manner of its distribution will affect the stress intensification and flexibility factors. In an attempt to formulate a rule which would correlate reasonably well with limited tests on 4 in. size pipe and be applicable to most reinforced branch connections, Markl [12] proposed that the average thickness of the header and branch at the crotch, $t_e$, be assumed as the governing factor. Assuming that reinforced intersections otherwise behave like unreinforced ones, the characteristic variable would then become

$$h = \left(\frac{t_e}{t}\right)^{3/2} \cdot \frac{t}{r_m} \qquad (3.22)^{16}$$

while the stress intensification factor is again obtained from eq. 3.14.$^{17}$

These results refer to tests where the assemblies were loaded through the branch; loading straight through the header proved to be less severe in all cases. Furthermore, it was shown that the direction of bending (in- or out-of-plane) did not seriously influence these results, so that one factor can be used in practical design. While Markl's work represents a marked advance in practical design approach, it must be conceded that the experimental data are rather limited. More work would certainly be desirable to check its applicability to large-diameter piping and to reducing-size branch connections.

Data regarding the performance of full-size ASA standard welding tees under repeated external loading can again be found in Markl's paper [12]. Assuming that the metal thickness available in the crotch zone and the crotch radius are the controlling variables, the characteristic variable was expressed in the form:

$$h = \left(\frac{t_c}{t}\right)^{4/3} \cdot \frac{t}{r_m} \left(1 + \frac{r_x}{r_m}\right) \qquad (3.23)^{18}$$

$^{15}$This equation is obtained by simply substituting $\varphi = 45°$ in eq. 3.18 for single miter bends.

$^{16}$The design formula of the Code is given in a modified form of eq. 3.22.

$^{17}$The quantity $t$ in eq. 3.22 is the thickness of the pipe used in the stress calculation. The intensification factor of eq. 3.14 is again applied to this pipe. These results refer to full-sized intersections and should be used with discretion for other cases.

$^{18}$In the Code, the recommended formula for the charac-

where $t_e$ = effective thickness = average of crotch and side wall thicknesses,

$r_x$ = crotch radius.

Experimental results for three different 4 in. commercial welding tees were in reasonable agreement with stress intensification factors obtained from eq. 3.14, if eq. 3.23 was adopted for determining the characteristic variable.

The *flexibility factors* associated with unreinforced and reinforced fabricated intersections or welding tees have not received sufficient attention. Rough tests seem to indicate that the added flexibility of full-size branch connections is small; that is to say, the branch will act as if it were fixed at the header, whereas the header will retain the flexibility of an intact pipe. These results, however, are open to question since full-sized intersections should approach single miter bends in flexibility. In addition, flexibility of the branch would be expected to increase for reducing-size intersections (see, e.g., eq. 3.22 in Section 3.14). Lacking specific theoretical or experimental results, and in order to remain on the safe side, it is suggested that a value of 1.0 be assumed for the flexibility of all types of branch connections.

## 3.7 Branch Connections: Comparison with Code Requirements

It is of interest to compare now the experimental data with established design practice as expressed by Code requirements for 90° (perpendicular) branch connections. The Code for Pressure Piping, ASA B31.1, Section 6, utilizes the area replacement method, requiring that the area removed from the wall of header (referring to the required minimum wall thickness times the diameter of the finished opening) be replaced by the excess thickness available in the header or nozzle wall plus any metal applied to the intersection in the form of reinforcement. This reinforcement is considered to have value only within the rectangular "reinforcement zone," the length and height of which is limited as shown in Fig. 3.13. In the subsequent derivation, the following nomenclature is used:

$t_H$ = minimum thickness of header } less corrosion
$t_B$ = minimum thickness of branch } allowance.
$R_H$ = radius of header }
$R_B$ = radius of branch } outside.
$w$ = leg of fillet weld.

teristic variable of welding tees has been simplified to $h = 4.4 \cdot t/r$ by making assumptions for $t_e$ and $r_x$, which conservatively reflect customary proportions.

File: domains/piping-design/_Sources/MWK_1956_pdf2md_work/page_0068.anchored.md
DESIGN OF PIPING SYSTEMS

![Fig. 3.13 "Area of reinforcement," as specified by the Piping Code, ASA B31.1, Section 6.](figures/MWK_1956_p0068_fig01_area-of-reinforcement-asa-b31-1.png)

$p_M$ = maximum service pressure permissible for intact header.
$S$ = allowable stress at operating temperature.
$t_1$ = thickness of header required by Code for given size, service pressure, and operating temperature.
$t_b$ = thickness of branch required by Code for given size, service pressure, and operating temperature.
$p$ = allowable pressure permitted by Code for the completed manifold.
$t_p$ = thickness of reinforcement pad (if used).

According to the Code, the required thicknesses can be expressed as

$$t_1 = \frac{pR_H}{S + 0.4p}; \quad t_2 = \frac{pR_B}{S + 0.4p}; \quad \frac{R_B}{R_H} t_1 ;$$

$$t_H = \frac{p_M R_H}{S + 0.4 p_M}$$

The "area to be replaced" is $A = 2t_1 (R_B - t_1)$.

For an unreinforced intersection with a branch not heavier than the header, the available excess metal within the "zone of reinforcement" can be given by

$$A_R = 2(t_H - t_1)(R_B - t_2) + 2t_B(t_B - t_2) + w^2$$

Equating $A_R$ to $A$, and using the wall-thickness expressions, yields the following result:

$$\frac{p}{p_M} = \frac{\frac{R_B}{t_H} - 0.4}{\frac{0.8R_B(R_B - t_H) + R_B t_B}{0.4t_H(R_B - t_H) + t_B^2 + 0.2w^2} - 0.4} \tag{3.24}$$

The "pressure reduction ratio," $p/p_M$, expresses the decrease in allowable pressure for the completed unreinforced branch connection as compared to the intact header of the same size. As an example assume standard pipe sizes, $w = \frac{1}{4}$ in. for 4 in. branches or smaller, $w = \frac{3}{8}$ in. for larger branch sizes, and a corrosion allowance of 0.1 in. The "pressure reduction ratios" may then be obtained for various header and branch sizes from eq. 3.24. The results of these calculations for the specific case are tabulated in Table 3.3 except that branch connections not exceeding 2 in. or 25% of the header size are shown with a 100% rating since the Code permits this arbitrarily.

An examination of this table indicates the following trends:

1. For equal-size intersections (proceeding along the diagonal of Table 3.3), the pressure reduction ratio decreases with increasing pipe sizes to a limiting value of 50%. This is in reasonable accord with experimental evidence, although tests carried out on full-size intersections up to 12 in. did not show bursting-pressure reduction ratios below 65%.

2. Increasing the size of the branch connection for a given header (moving from left to right in a given row of Table 3.3) decreases the pressure reduction ratio. Although this trend is borne out by tests, the Code reduction ratio appears conservative for small-size headers, since it permits only 50% of the "intact header pressure" to be applied to half-size intersections with an 8 in. or 12 in. header, as contrasted with the 90-100% obtained in experiments. More complete and more searching experimental data would, however, be necessary to justify closer evaluation of certain sizes and proportions.

3. An increase of header size for a given branch size over 2 in. (traversing Table 3.3 from top to bottom of a specific column) results in a reduced allowable pressure. This is contrary to the limited experimental evidence, which shows that the bursting pressure developed by a branch connection increases as the diameter ratio between the branch and header pipes becomes smaller. Again more searching experimental data are desirable.

4. The arbitrary Code provision assigning 100% for welded branch pipes not exceeding 2 in. or 25% of the header size, while reasonable from results, introduces abrupt breaks in allowable ratings. A smoother transition is desirable.

The ASA B31.1 Code rules applicable to oblique branch connections are mandatory for branch angles not less than 45° and when the branch/header diameter ratio is not less than 1/4. These rules, which recognize the higher stress intensification in the acute crotch, require that the replacement area be

File: domains/piping-design/_Sources/MWK_1956_pdf2md_work/page_0068.md
DESIGN OF PIPING SYSTEMS

[FIGURE: Fig. 3.13 "Area of reinforcement," as specified by the Piping Code, ASA B31.1, Section 6.]

$p_M$ = maximum service pressure permissible for intact header.
$S$ = allowable stress at operating temperature.
$t_1$ = thickness of header required by Code for given size, service pressure, and operating temperature.
$t_b$ = thickness of branch required by Code for given size, service pressure, and operating temperature.
$p$ = allowable pressure permitted by Code for the completed manifold.
$t_p$ = thickness of reinforcement pad (if used).

According to the Code, the required thicknesses can be expressed as

$$t_1 = \frac{pR_H}{S + 0.4p}; \quad t_2 = \frac{pR_B}{S + 0.4p}; \quad \frac{R_B}{R_H} t_1 ;$$

$$t_H = \frac{p_M R_H}{S + 0.4 p_M}$$

The "area to be replaced" is $A = 2t_1 (R_B - t_1)$.

For an unreinforced intersection with a branch not heavier than the header, the available excess metal within the "zone of reinforcement" can be given by

$$A_R = 2(t_H - t_1)(R_B - t_2) + 2t_B(t_B - t_2) + w^2$$

Equating $A_R$ to $A$, and using the wall-thickness expressions, yields the following result:

$$\frac{p}{p_M} = \frac{\frac{R_B}{t_H} - 0.4}{\frac{0.8R_B(R_B - t_H) + R_B t_B}{0.4t_H(R_B - t_H) + t_B^2 + 0.2w^2} - 0.4} \tag{3.24}$$

The "pressure reduction ratio," $p/p_M$, expresses the decrease in allowable pressure for the completed unreinforced branch connection as compared to the intact header of the same size. As an example assume standard pipe sizes, $w = \frac{1}{4}$ in. for 4 in. branches or smaller, $w = \frac{3}{8}$ in. for larger branch sizes, and a corrosion allowance of 0.1 in. The "pressure reduction ratios" may then be obtained for various header and branch sizes from eq. 3.24. The results of these calculations for the specific case are tabulated in Table 3.3 except that branch connections not exceeding 2 in. or 25% of the header size are shown with a 100% rating since the Code permits this arbitrarily.

An examination of this table indicates the following trends:

1. For equal-size intersections (proceeding along the diagonal of Table 3.3), the pressure reduction ratio decreases with increasing pipe sizes to a limiting value of 50%. This is in reasonable accord with experimental evidence, although tests carried out on full-size intersections up to 12 in. did not show bursting-pressure reduction ratios below 65%.

2. Increasing the size of the branch connection for a given header (moving from left to right in a given row of Table 3.3) decreases the pressure reduction ratio. Although this trend is borne out by tests, the Code reduction ratio appears conservative for small-size headers, since it permits only 50% of the "intact header pressure" to be applied to half-size intersections with an 8 in. or 12 in. header, as contrasted with the 90-100% obtained in experiments. More complete and more searching experimental data would, however, be necessary to justify closer evaluation of certain sizes and proportions.

3. An increase of header size for a given branch size over 2 in. (traversing Table 3.3 from top to bottom of a specific column) results in a reduced allowable pressure. This is contrary to the limited experimental evidence, which shows that the bursting pressure developed by a branch connection increases as the diameter ratio between the branch and header pipes becomes smaller. Again more searching experimental data are desirable.

4. The arbitrary Code provision assigning 100% for welded branch pipes not exceeding 2 in. or 25% of the header size, while reasonable from results, introduces abrupt breaks in allowable ratings. A smoother transition is desirable.

The ASA B31.1 Code rules applicable to oblique branch connections are mandatory for branch angles not less than 45° and when the branch/header diameter ratio is not less than 1/4. These rules, which recognize the higher stress intensification in the acute crotch, require that the replacement area be

File: domains/piping-design/_Sources/MWK_1956_pdf2md_work/page_0069.anchored.md
LOCAL COMPONENTS

equal to the area removed from the header multiplied by a factor of $(2 - \sin a)$ where $a$ is the branch angle. The rules (for branch/header ratios of 1/4 and larger) make no distinction between full-sized and reducing branches, a practice which appears somewhat contrary to experience.

## 3.8 Branch Connections: Practical Considerations and Summary

In the foregoing sections giving the highlights of available test and analytical data, it has been noted that stress concentrations can be expected to be present around all circular openings and branch connections, and that even for the most carefully designed reinforcement, the factor is not likely to subside below 1.3. The question naturally arises as to the practical significance of such effects. The answer at present must be sought primarily in experience. Service experience using nominal design allowable stress values (as established by Section 3, Oil Piping, of the ASA B31.1 Code for Pressure Piping, and the concept of the simple replacement-of-area method) has been reasonably good despite the fact that design and attachment details and fabrication quality used have not always been as good as they should be. This fact may be accounted for by the following considerations:

1. The design stress used provides a considerable margin for local extension.
2. Highly localized stress can be relieved by local yielding. Such yielding induces local residual stresses of the opposite sign in the off-stream condition, so that the area can operate on a "stress range" basis in the same manner that thermal expansion strains may be absorbed in piping systems.
3. Most applications do not involve a very large number of cycles. Therefore, the design need not insure that stresses be kept at all times below the endurance limit of the material.
4. Experience to date is largely confined to steel, which normally acts in a ductile manner.

Thus, although this experience has been generally satisfactory, those service failures (and all of the laboratory fractures) that occurred in pressure vessels and pipe lines to date have, almost without exception, been shown to originate at branch connections or local attachments. Therefore, good engineering demands that careful judgment be exercised when selecting design and fabrication details, and that fabrication quality be adequately controlled. Poor fit-up, welding, and lack of root penetration on welded branches, can easily furnish added stress-raising effects which can lead to failure.

> **Table - Table 3.3 Pressure Reduction Ratios in Per Cent for Unreinforced Intersections\*** - see [XLSX](tables/MWK_1956_p0069_tbl01_pressure-reduction-ratios-unreinforced-i.xlsx) and [source crop](tables/MWK_1956_p0069_tbl01_pressure-reduction-ratios-unreinforced-i.png)

| Header Size \ Branch Size | 1″ | 1½″ | 2″ | 2½″ | 3″ | 4″ | 6″ | 8″ | 10″ | 12″ | 14″ | 16″ | 18″ | 20″ | 24″ |
|:---|:---:|:---:|:---:|:---:|:---:|:---:|:---:|:---:|:---:|:---:|:---:|:---:|:---:|:---:|:---:|
| 1″    | 100 |     |    |    |    |    |    |    |    |    |    |    |    |    |    |
| 1½″   | 100 | 100 |    |    |    |    |    |    |    |    |    |    |    |    |    |
| 2″    | 100 | 100 | 89 |    |    |    |    |    |    |    |    |    |    |    |    |
| 2½″   | 80  | 71  | 67 | 66 |    |    |    |    |    |    |    |    |    |    |    |
| 3″    | 77  | 69  | 65 | 64 | 63 |    |    |    |    |    |    |    |    |    |    |
| 4″    | 100 | 65  | 62 | 62 | 61 | 59 |    |    |    |    |    |    |    |    |    |
| 6″    | 100 | 59  | 60 | 58 | 57 | 56 | 50 |    |    |    |    |    |    |    |    |
| 8″    | 100 | 100 | 58 | 57 | 56 | 58 | 57 |    |    |    |    |    |    |    |    |
| 10″   | 100 | 100 | 56 | 55 | 56 | 55 | 55 | 55 |    |    |    |    |    |    |    |
| 12″   | 100 | 100 | 56 | 55 | 55 | 54 | 56 | 55 | 54 |    |    |    |    |    |    |
| 14″   | 100 | 100 | 56 | 55 | 55 | 54 | 56 | 55 | 54 |    |    |    |    |    |    |
| 16″   | 100 | 100 | 56 | 55 | 55 | 54 | 57 | 56 | 55 | 54 | 53 |    |    |    |    |
| 18″   | 100 | 100 | 56 | 55 | 55 | 57 | 57 | 56 | 55 | 54 | 53 |    |    |    |    |
| 20″   | 100 | 100 | 56 | 55 | 55 | 57 | 56 | 55 | 55 | 54 | 53 |    |    |    |    |
| 24″   | 100 | 100 | 56 | 55 | 55 | 57 | 56 | 55 | 55 | 54 | 53 | 53 |    |    |    |

*Based on the Code for Pressure Piping, ASA B31.1 for: standard weight pipe with 0.1 corrosion allowance; leg of fillet weld = $\frac{1}{4}″$ for branches 4″ or smaller, and $\frac{3}{8}″$ for larger branch sizes.

File: domains/piping-design/_Sources/MWK_1956_pdf2md_work/page_0069.intermediate.md
LOCAL COMPONENTS

equal to the area removed from the header multiplied by a factor of $(2 - \sin a)$ where $a$ is the branch angle. The rules (for branch/header ratios of 1/4 and larger) make no distinction between full-sized and reducing branches, a practice which appears somewhat contrary to experience.

## 3.8 Branch Connections: Practical Considerations and Summary

In the foregoing sections giving the highlights of available test and analytical data, it has been noted that stress concentrations can be expected to be present around all circular openings and branch connections, and that even for the most carefully designed reinforcement, the factor is not likely to subside below 1.3. The question naturally arises as to the practical significance of such effects. The answer at present must be sought primarily in experience. Service experience using nominal design allowable stress values (as established by Section 3, Oil Piping, of the ASA B31.1 Code for Pressure Piping, and the concept of the simple replacement-of-area method) has been reasonably good despite the fact that design and attachment details and fabrication quality used have not always been as good as they should be. This fact may be accounted for by the following considerations:

1. The design stress used provides a considerable margin for local extension.
2. Highly localized stress can be relieved by local yielding. Such yielding induces local residual stresses of the opposite sign in the off-stream condition, so that the area can operate on a "stress range" basis in the same manner that thermal expansion strains may be absorbed in piping systems.
3. Most applications do not involve a very large number of cycles. Therefore, the design need not insure that stresses be kept at all times below the endurance limit of the material.
4. Experience to date is largely confined to steel, which normally acts in a ductile manner.

Thus, although this experience has been generally satisfactory, those service failures (and all of the laboratory fractures) that occurred in pressure vessels and pipe lines to date have, almost without exception, been shown to originate at branch connections or local attachments. Therefore, good engineering demands that careful judgment be exercised when selecting design and fabrication details, and that fabrication quality be adequately controlled. Poor fit-up, welding, and lack of root penetration on welded branches, can easily furnish added stress-raising effects which can lead to failure.

[TABLE: Table 3.3 Pressure Reduction Ratios in Per Cent for Unreinforced Intersections*]

| Header Size \ Branch Size | 1″ | 1½″ | 2″ | 2½″ | 3″ | 4″ | 6″ | 8″ | 10″ | 12″ | 14″ | 16″ | 18″ | 20″ | 24″ |
|:---|:---:|:---:|:---:|:---:|:---:|:---:|:---:|:---:|:---:|:---:|:---:|:---:|:---:|:---:|:---:|
| 1″    | 100 |     |    |    |    |    |    |    |    |    |    |    |    |    |    |
| 1½″   | 100 | 100 |    |    |    |    |    |    |    |    |    |    |    |    |    |
| 2″    | 100 | 100 | 89 |    |    |    |    |    |    |    |    |    |    |    |    |
| 2½″   | 80  | 71  | 67 | 66 |    |    |    |    |    |    |    |    |    |    |    |
| 3″    | 77  | 69  | 65 | 64 | 63 |    |    |    |    |    |    |    |    |    |    |
| 4″    | 100 | 65  | 62 | 62 | 61 | 59 |    |    |    |    |    |    |    |    |    |
| 6″    | 100 | 59  | 60 | 58 | 57 | 56 | 50 |    |    |    |    |    |    |    |    |
| 8″    | 100 | 100 | 58 | 57 | 56 | 58 | 57 |    |    |    |    |    |    |    |    |
| 10″   | 100 | 100 | 56 | 55 | 56 | 55 | 55 | 55 |    |    |    |    |    |    |    |
| 12″   | 100 | 100 | 56 | 55 | 55 | 54 | 56 | 55 | 54 |    |    |    |    |    |    |
| 14″   | 100 | 100 | 56 | 55 | 55 | 54 | 56 | 55 | 54 |    |    |    |    |    |    |
| 16″   | 100 | 100 | 56 | 55 | 55 | 54 | 57 | 56 | 55 | 54 | 53 |    |    |    |    |
| 18″   | 100 | 100 | 56 | 55 | 55 | 57 | 57 | 56 | 55 | 54 | 53 |    |    |    |    |
| 20″   | 100 | 100 | 56 | 55 | 55 | 57 | 56 | 55 | 55 | 54 | 53 |    |    |    |    |
| 24″   | 100 | 100 | 56 | 55 | 55 | 57 | 56 | 55 | 55 | 54 | 53 | 53 |    |    |    |

*Based on the Code for Pressure Piping, ASA B31.1 for: standard weight pipe with 0.1 corrosion allowance; leg of fillet weld = $\frac{1}{4}″$ for branches 4″ or smaller, and $\frac{3}{8}″$ for larger branch sizes.

<!-- PDF2MD-ASSETS:BEGIN page=69 -->



#### Extracted Page Assets



> **Table - Table 3.3 Pressure Reduction Ratios in Per Cent for Unreinforced Intersections** - see [XLSX](tables/MWK_1956_p0069_tbl01_pressure-reduction-ratios-unreinforced-i.xlsx) and [source crop](tables/MWK_1956_p0069_tbl01_pressure-reduction-ratios-unreinforced-i.png)



<!-- PDF2MD-ASSETS:END page=69 -->

File: domains/piping-design/_Sources/MWK_1956_pdf2md_work/page_0069.md
LOCAL COMPONENTS

equal to the area removed from the header multiplied by a factor of $(2 - \sin a)$ where $a$ is the branch angle. The rules (for branch/header ratios of 1/4 and larger) make no distinction between full-sized and reducing branches, a practice which appears somewhat contrary to experience.

## 3.8 Branch Connections: Practical Considerations and Summary

In the foregoing sections giving the highlights of available test and analytical data, it has been noted that stress concentrations can be expected to be present around all circular openings and branch connections, and that even for the most carefully designed reinforcement, the factor is not likely to subside below 1.3. The question naturally arises as to the practical significance of such effects. The answer at present must be sought primarily in experience. Service experience using nominal design allowable stress values (as established by Section 3, Oil Piping, of the ASA B31.1 Code for Pressure Piping, and the concept of the simple replacement-of-area method) has been reasonably good despite the fact that design and attachment details and fabrication quality used have not always been as good as they should be. This fact may be accounted for by the following considerations:

1. The design stress used provides a considerable margin for local extension.
2. Highly localized stress can be relieved by local yielding. Such yielding induces local residual stresses of the opposite sign in the off-stream condition, so that the area can operate on a "stress range" basis in the same manner that thermal expansion strains may be absorbed in piping systems.
3. Most applications do not involve a very large number of cycles. Therefore, the design need not insure that stresses be kept at all times below the endurance limit of the material.
4. Experience to date is largely confined to steel, which normally acts in a ductile manner.

Thus, although this experience has been generally satisfactory, those service failures (and all of the laboratory fractures) that occurred in pressure vessels and pipe lines to date have, almost without exception, been shown to originate at branch connections or local attachments. Therefore, good engineering demands that careful judgment be exercised when selecting design and fabrication details, and that fabrication quality be adequately controlled. Poor fit-up, welding, and lack of root penetration on welded branches, can easily furnish added stress-raising effects which can lead to failure.

[TABLE: Table 3.3 Pressure Reduction Ratios in Per Cent for Unreinforced Intersections*]

| Header Size \ Branch Size | 1″ | 1½″ | 2″ | 2½″ | 3″ | 4″ | 6″ | 8″ | 10″ | 12″ | 14″ | 16″ | 18″ | 20″ | 24″ |
|:---|:---:|:---:|:---:|:---:|:---:|:---:|:---:|:---:|:---:|:---:|:---:|:---:|:---:|:---:|:---:|
| 1″    | 100 |     |    |    |    |    |    |    |    |    |    |    |    |    |    |
| 1½″   | 100 | 100 |    |    |    |    |    |    |    |    |    |    |    |    |    |
| 2″    | 100 | 100 | 89 |    |    |    |    |    |    |    |    |    |    |    |    |
| 2½″   | 80  | 71  | 67 | 66 |    |    |    |    |    |    |    |    |    |    |    |
| 3″    | 77  | 69  | 65 | 64 | 63 |    |    |    |    |    |    |    |    |    |    |
| 4″    | 100 | 65  | 62 | 62 | 61 | 59 |    |    |    |    |    |    |    |    |    |
| 6″    | 100 | 59  | 60 | 58 | 57 | 56 | 50 |    |    |    |    |    |    |    |    |
| 8″    | 100 | 100 | 58 | 57 | 56 | 58 | 57 |    |    |    |    |    |    |    |    |
| 10″   | 100 | 100 | 56 | 55 | 56 | 55 | 55 | 55 |    |    |    |    |    |    |    |
| 12″   | 100 | 100 | 56 | 55 | 55 | 54 | 56 | 55 | 54 |    |    |    |    |    |    |
| 14″   | 100 | 100 | 56 | 55 | 55 | 54 | 56 | 55 | 54 |    |    |    |    |    |    |
| 16″   | 100 | 100 | 56 | 55 | 55 | 54 | 57 | 56 | 55 | 54 | 53 |    |    |    |    |
| 18″   | 100 | 100 | 56 | 55 | 55 | 57 | 57 | 56 | 55 | 54 | 53 |    |    |    |    |
| 20″   | 100 | 100 | 56 | 55 | 55 | 57 | 56 | 55 | 55 | 54 | 53 |    |    |    |    |
| 24″   | 100 | 100 | 56 | 55 | 55 | 57 | 56 | 55 | 55 | 54 | 53 | 53 |    |    |    |

*Based on the Code for Pressure Piping, ASA B31.1 for: standard weight pipe with 0.1 corrosion allowance; leg of fillet weld = $\frac{1}{4}″$ for branches 4″ or smaller, and $\frac{3}{8}″$ for larger branch sizes.

File: domains/piping-design/_Sources/MWK_1956_pdf2md_work/page_0070.md
As design stress levels and temperatures increase, greater attention must be given to reinforcement details. The same is true when design stresses are raised in proportion to enhanced physical properties of material obtained by cold work, since the effect of localized stresses becomes much more serious.

Full-size 90° branch connections are difficult to fabricate by welding without appreciable distortion, particularly when a pad-type reinforcement is used. This difficulty increases with the size of the header. It is best to avoid such connections wherever it is economically justified. In critical service, welding tees, when available, should always be used in preference to fabricated welded intersections. Integral reinforcement obtained by using a heavier pipe for the header (or for both header and branch) is generally preferred to built-up construction and is satisfactory for most applications. Sharp corners at the intersection should be avoided by the use of concave weld fillets. Fabrication presents considerably greater problems as the size of the branch relative to the header is increased and must receive special care when this ratio exceeds 50%, particularly for header sizes above 12 in. On headers of large size with small openings (branch to header diameter ratio less than 50%), the method of reinforcement should be guided by the principles established for the reinforcement of nozzles on pressure vessels.

The greatest benefit from a given amount of reinforcing metal will be obtained by concentrating the reinforcement near the finished opening. Flow considerations permitting, the effectiveness of the reinforcement can be increased by application of the reinforcing metal to the inside, as well as outside, surface of the header. The use of elliptical nozzles may be considered for extremely severe service conditions, since they extend the possibility of reducing stress concentrations to the limiting value of 1.

For the design of special heavy-walled fittings in critical service The M. W. Kellogg Company has found the rather simple design approach given in Fig. 3.14 satisfactory. This is, in effect, an analysis designed to control the average membrane stress within the chosen limits, and includes a correction for non-uniform stress through the wall thickness equivalent to using the mean diameter cylindrical hoop stress formula instead of the inside diameter formula. Therefore, it assumes a fitting strength roughly equal to the connecting pipe. The regions over which the pressure area and metal areas are averaged are arbitrarily selected as being in reasonable accord with experience.

The use of gusset or rib stiffeners is not recommended, due to the high stress concentrations likely to exist at their ends or adjacent to the attachment welds. They are even more objectionable on hot piping, since the ribs act as cooling fins and local thermal stresses are imposed; if such stiffeners are used on hot piping the thermal effects should be minimized by the application of heavy insulation.

The effect of structural loadings other than pressure and cyclic loadings must be given due consideration. Markl's work in establishing suggested stress intensification factors for piping flexibility analyses is a good start, but more work is necessary on other sizes and reducing branches. Where an individual flexibility analysis is not warranted, yet expansion stresses are expected to be at or near Code levels at the branch location (with the moment loading being carried through the branch), it is recommended that branch connections be reinforced to develop the full strength of the header, even if the operating pressure may not require it.

The selection of design and fabrication details as well as the methods and extent of inspection must be in line with the expected severity of service. Weld details which minimize distortion and promote best root-welding conditions are to be favored. As an example, setting a branch on a pipe and welding it before the hole in the header is cut will reduce distortion when the branch pipe is large compared to the header; set-on construction also permits the use of a backing ring.

Regarding inspection methods, a magnetic particle examination should be favored for magnetic materials; for non-magnetic materials, a penetrant oil examination is quite practical and is recommended for important services. Radiographic examinations of branch attachments are being increasingly used as a quality control check; although they are useful in controlling the general quality level of an individual operator's work, such radiographs cannot be interpreted to assure the absence of cracks unless many angled shots are taken. An indiscriminate appraisal of radiographic examination may create an unwarranted degree of assurance regarding absence of harmful defects.

## 3.9 Corrugated Pipe

As pointed out in the introduction and in Chapter 7, straight corrugated pipe provides intermediate flexibility between a rigid piping system and an expansion joint system. Its use may be advantageous where acute space limitations exist, or where reactions on equipment attendant to stiff or large-size

File: domains/piping-design/_Sources/MWK_1956_pdf2md_work/page_0071.anchored.md
**LOCAL COMPONENTS**

![Fig. 3.14 Special heavy wall fittings; check of mind-recessed for internal pressure.](figures/MWK_1956_p0071_fig01_special-heavy-wall-fittings-internal-pre.png)

$$t_b = \frac{p(x + \tfrac{1}{2}A)}{A}$$

**TEE**

$$t_b = \frac{p(x + \tfrac{1}{2}A)}{A}$$

**90° ELBOW**

$$t_b = \frac{p(x + \tfrac{1}{2}A)}{A}$$

$$= \frac{p(x + \tfrac{1}{2}A)}{b}$$

**LATERAL**

$$t_b = \frac{p(x + \tfrac{1}{2}A)}{A}$$

$$t_b = \frac{p(x + \tfrac{1}{2}A)}{A}$$

USE ALSO FOR 45° ELBOW

**WYE OR 45° ELBOW**

### NOMENCLATURE

- $A, B$ = METAL AREA, (SQ.IN.)
- $D_i, D_p$ = INSIDE DIAMETER OF FITTINGS, (IN.)
- $b, x$ = INDICATED PRESSURE AREA, (SQ.IN.)
- $b, x$ = INDICATED LENGTHS, (IN.)
- $p$ = DESIGN PRESSURE, AT DESIGN TEMPERATURE, (PSI)
- $S_{HOT}$ = ALLOWABLE STRESS AT DESIGN TEMPERATURE, (PSI)
- $t_b$ = INDICATED METAL THICKNESS, (IN.)
- $t_s$ = AVERAGE METAL THICKNESS OF FLAT SURFACE, (IN.)
- $\alpha, \beta$ = INDICATED ANGLES

File: domains/piping-design/_Sources/MWK_1956_pdf2md_work/page_0071.md
**LOCAL COMPONENTS**

[FIGURE: Fig. 3.14 Special heavy wall fittings; check of mind-recessed for internal pressure.]

$$t_b = \frac{p(x + \tfrac{1}{2}A)}{A}$$

**TEE**

$$t_b = \frac{p(x + \tfrac{1}{2}A)}{A}$$

**90° ELBOW**

$$t_b = \frac{p(x + \tfrac{1}{2}A)}{A}$$

$$= \frac{p(x + \tfrac{1}{2}A)}{b}$$

**LATERAL**

$$t_b = \frac{p(x + \tfrac{1}{2}A)}{A}$$

$$t_b = \frac{p(x + \tfrac{1}{2}A)}{A}$$

USE ALSO FOR 45° ELBOW

**WYE OR 45° ELBOW**

### NOMENCLATURE

- $A, B$ = METAL AREA, (SQ.IN.)
- $D_i, D_p$ = INSIDE DIAMETER OF FITTINGS, (IN.)
- $b, x$ = INDICATED PRESSURE AREA, (SQ.IN.)
- $b, x$ = INDICATED LENGTHS, (IN.)
- $p$ = DESIGN PRESSURE, AT DESIGN TEMPERATURE, (PSI)
- $S_{HOT}$ = ALLOWABLE STRESS AT DESIGN TEMPERATURE, (PSI)
- $t_b$ = INDICATED METAL THICKNESS, (IN.)
- $t_s$ = AVERAGE METAL THICKNESS OF FLAT SURFACE, (IN.)
- $\alpha, \beta$ = INDICATED ANGLES

File: domains/piping-design/_Sources/MWK_1956_pdf2md_work/page_0072.anchored.md
pipe must be reduced without further addition to pressure drop, process problems or similar factors. The fact that corrugations greatly increase the flexibility of a straight cylindrical tube has long been appreciated. However, it is less well known that this reduction in stiffness is obtained by the introduction of bending stresses, the level of which must be controlled for satisfactory service; also, it is not always appreciated that a corrugated bend may be less flexible than a plain pipe bend due to the fact that the corrugations resist ovalization.

Corrugations were initially obtained by hot rollforming processes such as are used for shaping the flues of Scotch Marine boilers. This imposed limitations on the depth and pitch so that resort was made to uniform localized heating and controlled collapsing. This process resulted in some upsetting and a sharper radius of curvature at the crown. More recently, equipment has been designed which provides rolled corrugations of greater depth. The mean diameter of rolled corrugations is usually that of the original pipe, while those formed by controlled collapsing have a mean diameter roughly equal to the initial outside diameter of the pipe. Corrugating can only be accomplished on straight pipe, so that bends must be formed afterward. Creased bend construction is usually limited to sharp radii bends, commonly 2 to 3 diameters in radius; these are formed by heating plain pipe on one side and bending so as to bulge out the corrugations on the inside of the bend.

Early tests [21, 65] showed that, for bends having a five-diameter radius, corrugated construction provided no greater flexibility than plain bends, and that for smaller radii corrugated or creased curved pipes are usually less flexible than plain bends; that, the torsional stiffness of corrugated pipe was slightly greater than that of straight pipe of the same nominal diameter.

In the foregoing tests, as well as later ones [66], it was established that a corrugated bend derives its flexibility in bending or direct loading mainly from a change in axial length (through an increase on the tension and a decrease on the compression side), as compared to a plain bend, which derives its increased deflection from ovalization of the cross section, and the attendant modified stress distribution. A creased pipe bend takes an intermediate position between these extremes, deriving its flexibility on the plain portion by ovalization, and on the creased portion by change in length.

Consistent flexibility values for corrugated and creased 6 in. diameter pipes were obtained from static tests by Dennison [67], who related test results to the calculated values for plain pipes of the same dimensions,$^{19}$ as given by elementary beam theory. Corrugated bends were found to have higher flexibility factors than creased bends, although a good approximation for both configurations was 6.0. Nominal stress intensification factors (denoting the ratio between the endurance limits$^{20}$ of small polished specimens to that of the actual piping component) were obtained from fatigue tests, indicating an average factor of 8 for both corrugated and creased pipes of the type tested. With one exception, in-cipient cracks in corrugated pipes originated on the inside surface and penetrated outward, while on creased bends the cracks always initiated on the external surface.

The foregoing tests have led to the acceptance of an assumption of uniform flexibility factors for commercial corrugated or creased pipes. For the stress intensification factors, however, it was felt that unduly conservative values resulted by basing the comparison on the endurance limit of polished bars. Therefore, further tests were carried out by Rossheim and Markl [29], in which the fatigue strength$^{21}$ of plain tangents was taken as a basis of comparison for stress intensification factors. Based on these experiments a stress intensification factor of 2.5 was suggested as reasonable for "non-cyclic" service (i.e. less than 20,000 stress cycles), whereas for "cyclic" service (up to 500,000 reversals) a stress intensification factor of 5.0 was proposed. A flexibility factor of 5.0 was suggested as a conservative value for average commercial creased or corrugated pipe. These values form the basis of the current suggested values in the ASA B31.1 Code, viz: a flexibility factor of 5.0 and a stress intensification factor of 2.5 for usual commercial corrugated or creased components under bending or direct axial loading. The Code also suggests a flexibility factor of 0.9 and stress factor of unity for torsional loading.

In contrast to the uniform values recommended by the Code for all sizes and shapes of corrugated pipes, the actual flexibility and stress factors are a function of the size and wall thickness of the pipe

$^{19}$The term "plain pipe of the same dimensions" refers to a pipe having the same diameter and wall thickness as that used for making the corrugated (creased) pipe in question.

$^{20}$"Endurance limit" denotes the alternating stress which a specimen can infinitely sustain in a fatigue test. In actual tests $2 \times 10^6$ cycles are taken to be equivalent to "an infinite" number of cycles.

$^{21}$"Fatigue strength," as opposed to "endurance limit," denotes the average maximum alternating stress which a specimen can sustain for a given number of stress cycles.
