Repository: sgttomas/chirality

# Local Source Corpus

Place piping-design source PDFs, extracted markdown/source folders, generated PDF2MD work directories, and related local corpus files here.

This folder is intentionally ignored by git except for this README and `.gitkeep`.

File: domains/piping-design/_Sources/MWK_1956_pdf2md_work/page_0078.anchored.md
tice indicates the desirability of keeping flanged joints at a minimum for operating and maintenance conditions and, insofar as possible, locating needed flanges in the most advantageous location with respect to applied moments.

For routine design investigations of the effects of loading other than internal pressure on flanges covered by ASME Code rules, The M. W. Kellogg Company has found it is satisfactory to calculate first the maximum load per inch of gasket-circumference due to the applied longitudinal bending moment and force. Then the internal pressure equivalent to this loading is determined. Finally the Code design approach is applied, assuming an internal pressure equal to the design internal pressure plus the calculated pressure equivalent to the other loads. The equivalent pressure, expressed in formula form, is: $p_e = (16M/\pi G^3) + 4F/\pi G^2$, where $M$ = longitudinal bending moment in.-lb; $G$ = diameter of effective gasket reaction as defined by Code, in.; and $F$ = longitudinal force, lb. The flange is checked for a pressure of $p = p_e + p_d$, where $p_d$ = design operating pressure. Taking the moment on the gasket center line is consistent with analysis and experience which indicates that, with a properly pretightened flange, the bolt load changes very little when a moment is applied, whereas the gasket loading changes appreciably.

The most important point for practical design is to establish a proper allowable stress for such checks. For steady loading other than thermal expansion the same allowable stress as for internal pressure alone should be used; for temporary (short duration) loading, an increase of 33.3% in the basic design stresses is suggested. Loading due to thermal expansion can be treated on a "stress range" basis similar to the treatment of thermal stresses in the pipe itself; allowable stresses for both bolts and flange can be established accordingly. From a stress standpoint there should be no question about this procedure. From a flange leakage standpoint the validity of this approach is somewhat questionable, particularly under creep conditions. Nonetheless, it is only by such an approach that the demonstrated capacity of flanges to take rather sizeable moment effects can be reasonably justified. The M. W. Kellogg Company's satisfactory experience in checking thermal moment effects has been based on an allowable stress for both flange and bolts of $\frac{3}{4}$ ($S_h + \bar{S}_a$) as prescribed by the 1951 ASA Standard B31.1 Code for piping.

With adequately pretightened flange bolts the thermal moment appears during the first heating cycle. If the operating temperature is sufficiently high, both the bolt stresses and thermal flange moments will gradually relax due to creep in the pipe line; leakage while hot would then depend on the relative relaxation rates. Assuming substantial hot relaxation, a sizeable thermal moment of opposite sign would develop when the line returns to atmospheric temperature, and leakage may occur if pressure is applied in the cold condition. Thus there are probably factors in the problem not adequately assessed, and whether the increased stress range now permitted by the Code can be applied to flange design without affecting tightness is not established.

The influence of torsional moments may be investigated as indicated in the Rossheim-Markl paper [29]; as shown therein the capacity of ASA flanges to take torsional moment is high for longitudinal moment. This is generally true of all flanges, unless special mechanical means such as dowels or keys for transmitting torsion are provided; caution is therefore in order when high torsional moments may be imposed. Generally, however, flange leakage is not as much of a problem under torsion as it is under bending.

Occasionally, special applications may warrant a more extensive study of stress-strain relations in the flanged joint. This may be done by adapting the approach presented by Wesstrom and Bergh [83], and Blick [88, 89].

When selecting gasket dimensions for hot flanges it is well to make the gasket as wide as can be satisfactorily seated by the initial ASME Code design bolt load, rather than use a narrow width which will just avoid extensive initial yielding or "crushing." This will insure maximum resistance to creep under operating conditions.

In petroleum service applications the tightness performance of high-temperature flanges is usually improved by leaving the flanges uninsulated and providing a weather shield only. The flange and bolts then operate at a lower metal temperature and relaxation is slowed. Where heat loss requires it, the shield can be lightly insulated. In power piping, however, heat loss is much more a matter of concern, making full insulation generally a necessity.

By far the greatest leakage troubles with flanged joints arise due to rapid temperature changes or quenches which create sizeable temperature differences within the flange components. Where these conditions can be anticipated, flanges are preferably avoided; if used, great care is warranted in their selection and location. The mating of dissimilar types of flanges, such as Van Stone and integral

File: domains/piping-design/_Sources/MWK_1956_pdf2md_work/page_0079.anchored.md
types, generally tends to exaggerate difficulties arising from temperature differences.

The problems of dissimilar flanged joints is briefly discussed in Section 3.12.

## 3.12 Joints Between Dissimilar Materials

Individual piping systems may involve more than one material, or may be connected to equipment of different metal analysis, so that the influence of intermediate or terminal joints between materials of different physical properties must be considered. A principal factor influencing these dissimilar joints is the difference in expansion characteristics; others are variations in hardness, electrolytic potential, structure, ductility, and stiffness.

The transition in material may occur at a bolted flange, a threaded coupling or union, a rolled connection, a weld, or at a special transition piece. Potential difficulties in the form of leakage or failure due to thermal cycling are related to the range and frequency of temperature change, the differences in material properties, and the details of the dissimilar joint.

For low-temperature service, all of these types of connections are successfully used. As the temperature is raised, threaded and rolled joints require that the higher expansion material be inside. With further increasing temperatures, the elastic stress interaction is no longer maintained; this leads to leakage and finally structural failure. Seal welding does not permit appreciably higher temperatures, as structural strength is not usually improved. All of these forms of connections involve significant stress raisers and localized areas of high deformations. Hence, where repetitive cycles of wide temperature range are involved, the probability of fatigue failure dictates against their use.

For flanged joints consisting of integral buttwelded flanges of dissimilar material, (but each of like analysis with the pipe to which it is attached), leakage is dictated by the initial bolt stress and gasket sealing properties, as compared with the differential expansion between the bolts on the one hand, and the flange and gasket on the other. With certain types of gaskets, leakage may also depend on the differential radial expansion at the gasket center line. By using lapped or Van Stone flanges, the flange and bolt temperatures are reduced, and the flanges and bolts can be made of the same type of material, with differential expansion limited to the Van Stone lips and gasket. The gasket load must be sufficient to restrain the relative radial movement of the lips, or the gasket must be of a design which will maintain a seal under differential expansion movement. While severe local stresses proportional to the restraint are caused in the lips (which must also carry the bending due to pressure and structural loading), these stresses can and should be confined to wrought, carefully contoured material, so that reasonable fatigue life and satisfactory tightness can be obtained for high temperatures. Dissimilar flanged joints of special design using bellows-type gaskets or pressure sealing have been utilized in power plant service [90]. For joints between ferritic and austenitic steel, the design selected should be such as to permit the use of ferritic alloy bolts; austenitic bolts are unsatisfactory because of their low yield strength and high coefficient of expansion.

Bolted joints generally are avoided for extreme-temperature service, a construction not involving gasket sealing being preferred. With welded construction, leakage is no longer a factor. Satisfactory service in this case depends upon the local strain-range differential, on the number of applications of this strain range, and finally, upon the metallurgical factors associated with presence of a weld.

Using the most common material combination as an example, the austenitic steels have a coefficient of expansion of about $10.4 \times 10^{-6}$ in./in./F (within the temperature range 70-1200 F), whereas the low-chrome-alloy steels have a coefficient of about $8 \times 10^{-6}$ in./in./F. When joined with a sharp interface, this difference will induce stresses when the joint is heated or cooled. For a butt joint between pipes of equal thickness the maximum thermal stress will be the circumferential (hoop) stress developing at the junction, which has a magnitude of

$$\sigma = \tfrac{1}{2} E \, \Delta T \, \Delta \alpha \tag{3.25}$$

Here $E$ represents the modulus of elasticity (assumed identical for both metals), $\Delta T$ the temperature change, and $\Delta \alpha$ designates the difference between the coefficients of expansion for the two metals. Applying a stress-relief at 1200 F to the junction and cooling the pipe then to 100 F, $\Delta T$ becomes 1100 F, $\Delta \alpha$ is equal to $2.4 \times 10^{-6}$/F. Taking now $E = 29 \times 10^6$ psi, a circumferential stress of 38,300 psi is calculated (tensile in austenitic material and compressive in ferritic material).

The foregoing analysis assumes a thin cylinder and evaluates only the differential radial deflection at the mean radius. In addition to this effect, there is also a discontinuity at the interface due to the differential change in thickness of the two materials which will introduce further local radial stresses of equal magnitude, tensile in the one material and

File: domains/piping-design/_Sources/MWK_1956_pdf2md_work/page_0080.anchored.md
![Fig. 3.17 Dissimilar weld joint, 15° interface.](figures/MWK_1956_p0080_fig01_dissimilar-weld-joint-15deg-interface.png)

compressive in the other. The resulting state of equal biaxial stress will raise the calculated stresses by a factor of $1/(1-\nu)$. A more detailed analysis would disclose some edge-bending stresses across the junction.

A simple butt weld approaches the above assumptions and appears at least the equal of other possible details from a standpoint of stress magnitude. Stress is, however, only one factor determining performance; its influence must be weighed along with that of other factors. One of these factors is the particular detail of the joint. For example, connecting an austenitic pipe branch to a ferritic header would force almost all of the differential strain into the austenitic part. This would increase the maximum stress by a factor of about 3.6, as compared to the simple butt weld.

As in the case of overall thermal expansion strains in piping systems, the performance of dissimilar joints would be dependent on the number of cycles and the strain range per cycle. While such joints generally give satisfactory service in constant temperature operation with relatively few temperature cycles and an absence of milder quenching conditions, many joints subjected to more severe conditions have failed. Investigations conducted on this subject [27, 91, 92, 93], and experience indicate that metallurgical factors and flaws seriously affect performance when associated with plastic deformation due to yielding or creep. The heat-affected zone on the ferritic side of the dissimilar weld has been shown to be the most critical zone, due possibly to reduced ductility of the mixed analysis in the fusion zone and metallurgical changes during the course of the test or service which result in strain concentration at this location. From a standpoint of the superposition of internal pressure loading and external longitudinal loading reduced the number of cycles which could be withstood in a hot fatigue test at constant temperature. While all welds withstood a large number of cycles, a somewhat improved performance was obtained by

changing the weld bevel so that the heat-affected zone on the ferritic side was more inclined (Fig. 3.17). These tests did not, however, include the effect of differential expansion stresses, so that improved performance resulting from inclining the ferritic heat-affected zone may in this case be attributed largely to the lower axial stress component in this critical zone.

When Carpenter *et al.* [92] changed from a hot fatigue test to a thermal quenching test, the number of cycles which could be withstood dropped drastically, failures being experienced after 76 to 318 cycles, as compared to 89,000 or more for the hot test. Weisberg and Soldan [93], in a separate series of tests, obtained no failures after 1,000 quench cycles. Under such drastic quenching appreciable additional thermal stresses are introduced because of transient temperature differences across the wall thickness.

The possibility of improving the performance of dissimilar joints by inclining the bond line originated with The M. W. Kellogg Company and was aimed at a largely longitudinal interface rather than one transverse to the pipe axis. This method has been incorporated in the design of special joints made by the Kelcaloy process (Fig. 3.18). Tests [91, 93] and service experience over a period of six years show excellent performance. Whereas differential expansion stresses are likely to be somewhat higher than in a simple butt joint, the primary advantages over a conventional weld or a weld simulating the construction lie in the unique manufacturing process.<sup>23</sup> The physical properties of metal deposited by this process are consistently superior to those obtained

<sup>23</sup>Described by Blumberg and Bunn in their discussion of Weisberg's paper [91].

![Fig. 3.18 Kelcaloy transition pieces.](figures/MWK_1956_p0080_fig02_kelcaloy-transition-pieces.png)

File: domains/piping-design/_Sources/MWK_1956_pdf2md_work/page_0080.md
[FIGURE: Fig. 3.17 Dissimilar weld joint, 15° interface.]

compressive in the other. The resulting state of equal biaxial stress will raise the calculated stresses by a factor of $1/(1-\nu)$. A more detailed analysis would disclose some edge-bending stresses across the junction.

A simple butt weld approaches the above assumptions and appears at least the equal of other possible details from a standpoint of stress magnitude. Stress is, however, only one factor determining performance; its influence must be weighed along with that of other factors. One of these factors is the particular detail of the joint. For example, connecting an austenitic pipe branch to a ferritic header would force almost all of the differential strain into the austenitic part. This would increase the maximum stress by a factor of about 3.6, as compared to the simple butt weld.

As in the case of overall thermal expansion strains in piping systems, the performance of dissimilar joints would be dependent on the number of cycles and the strain range per cycle. While such joints generally give satisfactory service in constant temperature operation with relatively few temperature cycles and an absence of milder quenching conditions, many joints subjected to more severe conditions have failed. Investigations conducted on this subject [27, 91, 92, 93], and experience indicate that metallurgical factors and flaws seriously affect performance when associated with plastic deformation due to yielding or creep. The heat-affected zone on the ferritic side of the dissimilar weld has been shown to be the most critical zone, due possibly to reduced ductility of the mixed analysis in the fusion zone and metallurgical changes during the course of the test or service which result in strain concentration at this location. From a standpoint of the superposition of internal pressure loading and external longitudinal loading reduced the number of cycles which could be withstood in a hot fatigue test at constant temperature. While all welds withstood a large number of cycles, a somewhat improved performance was obtained by

changing the weld bevel so that the heat-affected zone on the ferritic side was more inclined (Fig. 3.17). These tests did not, however, include the effect of differential expansion stresses, so that improved performance resulting from inclining the ferritic heat-affected zone may in this case be attributed largely to the lower axial stress component in this critical zone.

When Carpenter *et al.* [92] changed from a hot fatigue test to a thermal quenching test, the number of cycles which could be withstood dropped drastically, failures being experienced after 76 to 318 cycles, as compared to 89,000 or more for the hot test. Weisberg and Soldan [93], in a separate series of tests, obtained no failures after 1,000 quench cycles. Under such drastic quenching appreciable additional thermal stresses are introduced because of transient temperature differences across the wall thickness.

The possibility of improving the performance of dissimilar joints by inclining the bond line originated with The M. W. Kellogg Company and was aimed at a largely longitudinal interface rather than one transverse to the pipe axis. This method has been incorporated in the design of special joints made by the Kelcaloy process (Fig. 3.18). Tests [91, 93] and service experience over a period of six years show excellent performance. Whereas differential expansion stresses are likely to be somewhat higher than in a simple butt joint, the primary advantages over a conventional weld or a weld simulating the construction lie in the unique manufacturing process.<sup>23</sup> The physical properties of metal deposited by this process are consistently superior to those obtained

<sup>23</sup>Described by Blumberg and Bunn in their discussion of Weisberg's paper [91].

[FIGURE: Fig. 3.18 Kelcaloy transition pieces.]

File: domains/piping-design/_Sources/MWK_1956_pdf2md_work/page_0081.md
by ordinary casting or welding methods. Austenitic sections, for example, are significantly free of microfissuring. In addition, progressive and rapid solidification around the entire circumference of the bond zone occurs simultaneously, resulting in greater uniformity, minimum residual stresses, and less acute material transition and heat-affected zones.

The Krieabuy process is also being used to produce joints with a simple butt bond substantially transverse to the pipe axis. Their principal advantage over welded joints again lies in the metallurgical superiority and relative soundness inherent in the process of manufacture. Additional advantages are: only one heat-affected zone compared to two in a conventional weld, and adaptability of the process to produce and closely control special chemical analyses. As an example of the latter advantage, carbon migration at the interface (which has been experienced at ferritic-austenitic junctions and which hastened some failures) can be combated by introducing a carbide stabilizer, such as columbium, into the chrome-molybdenum steel, leading to an analysis which is not generally available.

While this discussion has emphasized that metallurgical aspects greatly influence dissimilar weld performance, detailed discussion of this subject is not within the scope of this book. Principal factors, however, can be listed as follows:

1. Carbon migration resulting in a carbon-depleted zone in the ferritic steel near the austenitic weld interface.

2. Formation of sigma phase in the austenitic material near the interface.

3. Abrupt change in structure and physical properties of weld metal and heat-affected zone resulting in a "metallurgical notch."

4. Tendency of austenitic weld deposits toward microfissuring.

5. Oxidation or other corrosive notching at the ferritic material junction protected by local interaction.

The discussion in reference [92] will be found interesting and instructive. There is still a great deal to be learned about austenitic and dissimilar-joint welding and the service performance of austenitic welds. The same can be said in general about the high-temperature performance of the heat-affected zones of all types of welds under plastic deformation and creep conditions. Where weld difficulties have been encountered in service, the preponderance of cracking has been associated with heat-affected zones.

In important practical applications of dissimilar joints for high-temperature service, no matter what type of design and fabrication technique is decided upon, every effort should be made to eliminate mechanical stress raisers. Weld reinforcement should be built up to effect an anneal of the preceding layer and then should be removed without notches or other surface stress raisers near the weld; machining is preferred where practicable. Backing rings should be avoided, and controlled inside contour welds (K-Weld) should be used where back welding cannot be accomplished. The joint should be examined for soundness by the best nondestructive methods applicable.

### 3.13 Other Components

Various components other than those specifically mentioned in individual sections of this chapter may be encountered, but insofar as their influence on the flexibility and fatigue performance of the system is concerned, the principles outlined in this chapter usually can be applied as necessary. Some deserve at least brief additional comment.

A note should be able to carry loading from attached piping similar to a standard tee of comparable pressure-temperature rating, but as a further consideration should be sufficiently free from warpage or distortion to permit operation and tight shutoff. These problems are within the province of the individual manufacturer; their engineering has advanced considerably in recent years, particularly for high-pressure, high-temperature service. As in the case of flanges, care should be exercised in using low pressure rating valves with relatively heavy walled pipe, since the imposed moment as erected or due to expansion may be beyond their structural capacity. For large-diameter piping, valves are sometimes used with venturi ports (particularly when motor operated) or standard valves one or two sizes smaller are used with reducers in conventional lines. The bodies of venturi valves are usually designed with consideration for the moment which may be applied by the larger piping. Similarly, when using standard smaller valves, such piping moments must be given consideration.

*Flanged fittings* of either cast or wrought steel (ASA Standard B16.5) are capable of developing the full structural strength of their flanges; for further comments on the moment capacity of flanges see Section 3.11 of this chapter. This applies to tees, crosses and elbows. The pressure rating of such fittings is given in the ASA Standard and commented on in Chapter 2.

*Screwed and socket welding fittings* (ells, tees, crosses, unions, and couplings), whether cast or wrought

File: domains/piping-design/_Sources/MWK_1956_pdf2md_work/page_0082.anchored.md
steel, are similarly furnished to nominal pressure ratings and are limited to small sizes and generally to moderate service conditions. Screwed joints are obviously limited in their capacity for transmitting torsional moment. Actually, in plumbing practice they are often relied upon to relieve thermal expansion by permitting a small angular rotation of one thread upon the other, a practice, however, which not infrequently results in leakage. In tension or bending, screwed fittings can be depended upon to be equal in strength to unthreaded pipe of the same rating, but due allowance for axial removal in threading must be made in determining the wall thickness of the pipe. For cyclic effects (mechanical or thermal), screwed joints involve the stress-raiser effect of the threads, an effect not entirely eliminated even with heavy seal welds. At the higher temperatures, seal welding is usually necessary to prevent leakage. Socket welding fittings also involve the stress intensification effect of fillet welds, but are superior to threaded joints if the welds are adequate. Threaded and socket-welded fitting joints would be incompatible with cyclic service intensifications in line with the fatigue test results obtained for flanges of threaded and single-welded socket types.

The thicknesses of *blind flanges* in ASA Standard B16.5 are the same as those of functional flanges. For nonstandard cover plates, the rules of the ASME Unfired Pressure Vessel Code may be used; it should be mentioned, however, that the ASA blind flanges are of lesser thickness than those resulting from the application of these rules. *Elliptical welding caps* are commonly used, as presently covered by ASA Standard B16.9. Individual applications for larger sizes or special shapes, including flat heads, may be checked using the rules of the ASME Unfired Pressure Vessel Code.

Markl [12] has fatigue-tested smoothly contoured *commercial reducers* and finds a stress intensification factor of unity justified. For the design of special *conical reducers* references can be made to the interpretive report of the work of the Design Division of the Pressure Vessel Research Committee [94] on pressure-vessel heads. For the particular case of a sharp cone-to-cylinder junction the local stresses at the intersection can be closely approximated by using the familiar beam on an elastic foundation analysis and treating the cone as though it were a cylinder having a radius equal to the meridional radius of the cone at the junction. The resulting stresses due to an internal pressure $p$ and external loads $F$ and $M$ are given by the following formulas (with Poisson's ratio $\nu$, taken as 0.3).

![Fig. 3.19 Conical transition.](figures/MWK_1956_p0082_fig01_fig-3-19-conical-transition.png)

Outside intersection (Point (1) in Fig. 3.19)

Cone $\begin{cases} z_{tb} = \mp 1.816 C_3 + (pR/2tn \cos \alpha) \\ z_{cl} = -C_1 + (pR/tn \cos \alpha) \mp 0.546 C_3 \end{cases}$

Cyl. $\begin{cases} z_t = \mp 1.816 t^2 C_3 + (pR/2t) \\ z_{cl} = -C_1 + (pR/t) \mp 0.546 t^2 C_3 \end{cases}$

Re-entrant intersection (Point (2) in Fig. 3.19)

Cone $\begin{cases} z_{tb} = \pm 1.816 C_3 + (pR/2tn \cos \alpha) \\ z_{cl} = -C_1 + (pR/tn \cos \alpha) \pm 0.546 C_3 \end{cases}$

Cyl. $\begin{cases} z_t = \pm 1.816 t^2 C_3 + (pR/2t) \\ z_{cl} = -C_1 + (pR/t) \pm 0.546 t^2 C_3 \end{cases}$

In these equations upper signs refer to the stresses in the outer fibers and lower signs to those in the inner fibers. The subscripts $l$ and $c$ refer to longitudinal and circumferential stresses, respectively; a positive sign denotes tension. The characters appearing above are given by the following expressions:

$$C_1 = \frac{1}{C_4}\left[ C_5\left( \sqrt{n \cos \alpha} + \frac{1}{n^2} \right) - C_6\left( 2\sqrt{n \cos \alpha} + 1 + \frac{1}{n^2} \right) \right]$$

$$C_3 = \frac{1}{C_4}\left[ C_5\left( \sqrt{n \cos \alpha} + \frac{1}{n^2} \right) + C_6\left( n^2 + 1 + \frac{2}{\sqrt{n \cos \alpha}} \right) \right]$$

File: domains/piping-design/_Sources/MWK_1956_pdf2md_work/page_0082.md
steel, are similarly furnished to nominal pressure ratings and are limited to small sizes and generally to moderate service conditions. Screwed joints are obviously limited in their capacity for transmitting torsional moment. Actually, in plumbing practice they are often relied upon to relieve thermal expansion by permitting a small angular rotation of one thread upon the other, a practice, however, which not infrequently results in leakage. In tension or bending, screwed fittings can be depended upon to be equal in strength to unthreaded pipe of the same rating, but due allowance for axial removal in threading must be made in determining the wall thickness of the pipe. For cyclic effects (mechanical or thermal), screwed joints involve the stress-raiser effect of the threads, an effect not entirely eliminated even with heavy seal welds. At the higher temperatures, seal welding is usually necessary to prevent leakage. Socket welding fittings also involve the stress intensification effect of fillet welds, but are superior to threaded joints if the welds are adequate. Threaded and socket-welded fitting joints would be incompatible with cyclic service intensifications in line with the fatigue test results obtained for flanges of threaded and single-welded socket types.

The thicknesses of *blind flanges* in ASA Standard B16.5 are the same as those of functional flanges. For nonstandard cover plates, the rules of the ASME Unfired Pressure Vessel Code may be used; it should be mentioned, however, that the ASA blind flanges are of lesser thickness than those resulting from the application of these rules. *Elliptical welding caps* are commonly used, as presently covered by ASA Standard B16.9. Individual applications for larger sizes or special shapes, including flat heads, may be checked using the rules of the ASME Unfired Pressure Vessel Code.

Markl [12] has fatigue-tested smoothly contoured *commercial reducers* and finds a stress intensification factor of unity justified. For the design of special *conical reducers* references can be made to the interpretive report of the work of the Design Division of the Pressure Vessel Research Committee [94] on pressure-vessel heads. For the particular case of a sharp cone-to-cylinder junction the local stresses at the intersection can be closely approximated by using the familiar beam on an elastic foundation analysis and treating the cone as though it were a cylinder having a radius equal to the meridional radius of the cone at the junction. The resulting stresses due to an internal pressure $p$ and external loads $F$ and $M$ are given by the following formulas (with Poisson's ratio $\nu$, taken as 0.3).

[FIGURE: Fig. 3.19 Conical transition.]

Outside intersection (Point (1) in Fig. 3.19)

Cone $\begin{cases} z_{tb} = \mp 1.816 C_3 + (pR/2tn \cos \alpha) \\ z_{cl} = -C_1 + (pR/tn \cos \alpha) \mp 0.546 C_3 \end{cases}$

Cyl. $\begin{cases} z_t = \mp 1.816 t^2 C_3 + (pR/2t) \\ z_{cl} = -C_1 + (pR/t) \mp 0.546 t^2 C_3 \end{cases}$

Re-entrant intersection (Point (2) in Fig. 3.19)

Cone $\begin{cases} z_{tb} = \pm 1.816 C_3 + (pR/2tn \cos \alpha) \\ z_{cl} = -C_1 + (pR/tn \cos \alpha) \pm 0.546 C_3 \end{cases}$

Cyl. $\begin{cases} z_t = \pm 1.816 t^2 C_3 + (pR/2t) \\ z_{cl} = -C_1 + (pR/t) \pm 0.546 t^2 C_3 \end{cases}$

In these equations upper signs refer to the stresses in the outer fibers and lower signs to those in the inner fibers. The subscripts $l$ and $c$ refer to longitudinal and circumferential stresses, respectively; a positive sign denotes tension. The characters appearing above are given by the following expressions:

$$C_1 = \frac{1}{C_4}\left[ C_5\left( \sqrt{n \cos \alpha} + \frac{1}{n^2} \right) - C_6\left( 2\sqrt{n \cos \alpha} + 1 + \frac{1}{n^2} \right) \right]$$

$$C_3 = \frac{1}{C_4}\left[ C_5\left( \sqrt{n \cos \alpha} + \frac{1}{n^2} \right) + C_6\left( n^2 + 1 + \frac{2}{\sqrt{n \cos \alpha}} \right) \right]$$

File: domains/piping-design/_Sources/MWK_1956_pdf2md_work/page_0083.md
$$C_5 = \frac{1}{n^2 C_4} \{C_2(\sqrt{n \cos \alpha} + 1) + C_4(n^2 - 1)\}$$

$$C_4 = n^2 + \frac{1}{\sqrt{n}} + 2\left(\sqrt{n \cos \alpha} + 1 - \frac{1}{\sqrt{n \cos \alpha}}\right)$$

$$C_5 = 2.57 \frac{\sqrt{R}}{l_2^{1.5}} \left[\frac{pR}{2} + \frac{F}{2\pi R} + \frac{M}{\pi R^2}\right] \tan \alpha, \text{ for intersection (1)}$$

$$= 2.57 \frac{\sqrt{R_2}}{l_2^{1.5}} \left[\frac{pR_2}{2} + \frac{F}{2\pi R_2} + \frac{M}{\pi R_2^2}\right] \tan \alpha, \text{ for intersection (2)}$$

$$C_6 = 0.85 \frac{pR}{t} \left(1 - \frac{1}{n \cos \alpha}\right) \text{ for intersection (1)}$$

$$= -0.85 \frac{pR_2}{t_2} \left(1 - \frac{1}{n \cos \alpha}\right) \text{ for intersection (2)}$$

$$n = t_1/t \text{ for intersection (1)}$$

$$= t_1/t_2 \text{ for intersection (2)}$$

It has been assumed in the above that the intersections are far enough apart (about $2\sqrt{\frac{Rt_1}{n \cos \alpha}}$ min) so that their local effects do not influence each other significantly. The maximum fiber load due to the external moment is taken as though it were uniform around the circumference; this approximation is considered to be on the safe side.

The special case when $t_1 \cos \alpha = t$ is of interest for intersection (1). When $n = 1/\cos \alpha$ the stress formulas for this intersection reduce to:

$$\text{Case} \begin{cases} s_{t1} = \mp 3.63 C_7 \cos^2 \alpha + (pR/2t) \\ s_{x1} = -(1 + \cos^2 \alpha \pm 1.089 \cos^2 \alpha) C_7 + (pR/t) \end{cases}$$

$$\text{Cyl} \begin{cases} s_t = \mp 3.63 C_7 + (pR/2t) \\ s_x = -(1 + \cos^2 \alpha \pm 1.089) C_7 + (pR/t) \end{cases}$$

where $C_7$

$$= \frac{2.57 \sin \alpha \cos \alpha}{1 + \cos^2 \alpha + \cos^4 \alpha} \left[\frac{\sqrt{R}}{l^{1.5}}\right] \left[\frac{pR}{2} + \frac{F}{2\pi R} + \frac{M}{\pi R^2}\right]$$

For consistent treatment with other stress intensifications in the ASA Code for Pressure Piping, reliable pipes data should be chosen as a basis of comparison. Therefore, the calculated maximum stress as given above should be divided by two when comparing with the usual expansion stress limits.

## 3.14 Piping and Equipment Intereffects

In the over-all picture a piping system and the mutually connected equipment, structures, foundations, and soil constitute an integrated structural system with equilibrium of interlocking effects. Each part of this structural system is influenced by its individual environment, e.g. pressure, temperature, weight, etc., as well as by the effects transmitted from attached parts of the system.

Ordinarily, supporting structures, foundations, and soil are subject only to ambient temperatures, and are sufficiently rigid so that deflections under pipe expansion, etc., are small enough to be neglected. Sometimes, however, temperature rise is unavoidable in steel structures; slender or high structures may also, in combination with their foundations, involve significant deflections under even moderate reactions. Connected equipment will undergo dimensional changes which may augment or decrease the thermal expansion loading. The fabrication and assembly of such an integrated structural system necessarily involves deviations from nominal dimensions. Hence the fitting of piping, in combination with weld shrinkage, sets up initial internal stresses which at the weakest location of the system may equal the yield strength. All such conditions must be recognized and provided for by the piping designer.

For simplification in analysis, the ends of a piping system are usually considered fixed at the equipment connections. Obviously, this is a limiting condition for the maximum reaction; localized bending or direct loading of the equipment, by causing deflection or rotation, serve to reduce the piping reaction. The result will be an intermediate fixity between fixed- and hinged-end conditions. While the conventional assumption of complete fixation may seem unnecessarily severe, it must not be inferred that excessive additional safety results. It is possible to deviate from fixed-end assumptions without increased risk of fatigue damage to connection equipment only when analysis is made of the bending stresses in the equipment whose localized deflections are being utilized. When dealing with rotating or other equipment where alignment is sensitive to distortion, piping can seldom be permitted to exceed the stiffness obtained with fixed-end assumptions.

Considerable misunderstanding on the part of equipment designers relative to piping reactions has existed in the past. Manufacturers sometimes have made it a condition of their warranty that no piping reactions be transmitted to their equipment. In other cases, *forces* have been limited to unreasonably low values, while completely ignoring the more important effects of bending *moments*. Such impractical criteria, however, are detrimental to all concerned,
