Repository: sgttomas/chirality

# Local Source Corpus

Place piping-design source PDFs, extracted markdown/source folders, generated PDF2MD work directories, and related local corpus files here.

This folder is intentionally ignored by git except for this README and `.gitkeep`.

File: domains/piping-design/_Sources/MWK_1956/MWK_1956.md (part 7 of 37)
# Design of Piping Systems
THIS chapter will consider important components of a piping system other than straight pipe, including flanges, bends, miters, corrugated pipe, branch connections, and terminal connections, all of which are designated herein as "local components" since individually they usually occupy a limited length of the total pipe run. The localized stress pattern which they introduce often significantly increases the flexibility of the entire piping system at the expense of stress intensification or strain concentration at their location. It is the intent of this chapter to offer a digest of current knowledge about each local component, and discuss practical application to the design of piping. Accurate evaluation of stress and deflection for localized effects is often complex, or even impossible with present knowledge; as a result simplifying assumptions and shortcut solutions are resorted to, some of which will be discussed herein.

## 3.1 Pipe Bends: Structural Loading (Static and Cyclic)

Pipe bends are curved bars with an annular cross section, whose reaction to external loading is complex. Visual observation, as well as scattered tests, established quite early that the elementary theory of elasticity is inadequate to account for the peculiar properties of tubular bends. Despite this fact, considerable time passed before a satisfactory analysis was undertaken. While theories are sufficiently advanced today to account for the major aspects of the behavior of pipe bends, many refinements of this problem still demand clarification and a further extension of theoretical inquiry.

Systematic investigation of pipe bends began in 1910, when Bantlin [1] observed and reported on the phenomenon of ovalization, and on the fact that it leads to greater flexibility than could be accounted for by bar theories. A year later, the first theoretical treatment of the subject was published by von Kármán [2], who investigated the stress distribution in curved tubes subjected to in-plane bending.¹ At about the same time Lorenz [3] and Marbec [4] independently furnished a solution of this problem, using Castigliano's theorem in their work instead of the principle of minimum potential energy as used by Kármán. Hovgaard continued Kármán's work and arrived at an identical solution through a different approach [5] while Karl [6] refined the solution by considering more terms in the series expansion for the basic variables. In 1943 Vigness [7] extended the theory to include the case of out-of-plane bending of curved pipes. These theoretical investigations readily establish the following points:

1. The elementary bending theory for bars, which assumes a linear variation of longitudinal stresses, cannot account for the actual stress distribution in curved tubes under external bending loads. In reality, the longitudinal bending stresses in the extreme fibers are greatly relieved by the ovalization (flattening) of the cross section, which, under different loading conditions, takes the form shown in Fig. 3.1. At the same time the maximum stresses are shifted nearer the neutral axis, as shown in Fig. 3.2.

2. This altered bending-stress distribution, in turn, decreases the bending-moment resistance of the section. The ratio of the resistance increased

¹In-plane bending refers to the case in which the pipe is subject to bending by forces or moments applied in the plane of the bend. Out-of-plane bending designates the case in which the forces or moments act perpendicularly to the plane of the bend. Obviously, these two cases can be combined to give a solution for forces or moments acting in any arbitrary plane.

---

deflection to that predicted by conventional beam theory is termed the "flexibility factor" for that member.

3. The **maximum** longitudinal stresses in pipe bends will differ from those generated in straight tubing of equal dimensions. High circumferential bending stresses are set up as well. For pure (in-plane) bending, theory indicates that the peak stresses will be circumferential stresses near the neutral axis ($\alpha = 0$) of the pipe. The ratio of the maximum stress in the curved pipe bend to that which would exist in straight pipe subjected to the same moment is termed "stress intensification factor."

These findings were subsequently reexamined by Beskin [8], who found that the previously established results were applicable only when the bend characteristic$^2$ was comparatively large; as the characteristic diminished, the results became increasingly divergent. Beskin found a maximum flexibility factor for in-plane bending of 10, and a maximum stress intensification of about 3.5, as implied by earlier analyses for the mathematical limit of $h = 0$. Beskin found that both flexibility and stress intensification factors become infinite at this extreme value. Further investigation showed that Kármán's solution would have yielded results identical with those of Beskin, had the Fourier expansion been carried to more terms than one.

Treating the problem of in-plane bending of curved tubes by means of the theory of thin shells, Clark and Reissner [9, 10] found that the Lorenz, Kármán, Karl, and Beskin solutions merely represented higher order approximations (in the order mentioned), and confirmed Karl's findings [6] that alter-

$^2$The bend characteristic is $h = tR/r_m{}^2$, where $t = $ wall thickness of pipe, $R = $ radius of bend, and $r_m = $ mean radius of pipe.

![Fig. 3.1 Ovalization \(flattening\) of pipe bends under external bending moments. Exaggerated.](figures/MWK_1956_p0054_fig01_ovalization-pipe-bends-external-bending.png)

![Fig. 3.2 Distribution of longitudinal stresses in curved pipes.](figures/MWK_1956_p0054_fig02_distribution-longitudinal-stresses-curve.png)

nate solutions by the principle of minimum potential energy (used by Kármán) and the principle of least work (adopted by Lorenz, Karl, and Beskin), establish upper and lower limits for the true rigidity of the tube. The Clark-Reissner solution is obtained in terms of a trigonometric series expansion for the stress function and meridional angle change. Permitting only two terms of each series expansion, and limiting the range to $h > 0.5$, the Clark-Reissner approach becomes equivalent to Karl's solution. For $h < 0.5$, the number of terms needed for satisfactory accuracy increases rapidly; therefore, an asymptotic solution was investigated. Making assumptions which hold true when $h$ is much smaller than 1, closed-form solutions were obtained which are startlingly simple. All analyses dealing with the problem of bending of curved tubes predict equal flexibility factors for in-plane or out-of-plane bending.

Kármán's original solution (first approximation) for the flexibility factor, is

$$k = 1 + \frac{9}{12h^2 + 1} \tag{3.1}^3$$

Second, third, and *n*th approximations [11] have the form

$$k = 1 + \frac{9 + 0.255/h^2}{12h^2 + 1.1300 + 0.00750/h^2} \tag{3.2}^3$$

$$k = 1 + \frac{9 + 0.3003/h^2 + 0.0010587/h^4}{12h^2 + 1.4404 + 0.013946/h^2 + 0.00001276/h^4} \tag{3.3}^3$$

$$k = 1 + \frac{9}{12h^2 + 1 - j} \tag{3.4}^3$$

In eq. 3.4, $j$ is a function of $h$; for known values of $h$

$^3$In eqs. 3.1 to 3.4 the rigorous mathematical analysis would demand that $h(1-\nu^2)^{-\frac{1}{2}}$ be used instead of $h$.

---

DESIGN OF PIPING SYSTEMS

the magnitude of $j$ can be obtained by interpolation from the following table:

| $\beta$ | 0 | 0.05 | 0.1 | 0.2 | 0.3 | 0.5 | 0.75 | 1.0 |
|---|---|---|---|---|---|---|---|---|
| $j$ | 1 | 0.7825 | 0.5984 | 0.3074 | 0.1734 | 0.07488 | 0.03525 | 0.02025 |

Beskin's solution for the flexibility factor cannot be expressed in closed form; his numerical results, which emerge with Kármán's nth approximation, are plotted in Fig. 3.3. Clark and Reissner's asymptotic solution yields the following expression, valid for small values of $h$:

$$k = 1.65/h \qquad (3.5)^a$$

Stress intensification factors, unfortunately, differ for in-plane and out-of-plane bending. In general, in-plane bending leads to higher circumferential stress maxima than out-of-plane bending for identical pipe bends subjected to equal bending moments. For longitudinal stresses exactly the opposite of this statement holds true, as witnessed by eqs. 3.6 to 3.9. The stress intensification factors at the outer surfaces, valid only for small values of the bend characteristic ($h < 0.5$), have the following expressions:

$$\text{In-plane bending} \begin{cases} \text{Longitudinal} & \beta_z = 0.84/h^{\frac{1}{3}} \quad (3.6) \\ \text{Circumferential} & \gamma_z = 1.80/h^{\frac{2}{3}} \quad (3.7)^b \end{cases}$$

$^a\,k = 0.3$ is assumed in eqs. 3.5, 3.6, 3.7, and 3.10.
$^b$Rigorously, the correct value in eq. 3.7 should be:

$$\gamma_1 = \frac{1.80}{h^{\frac{2}{3}}} (1 - \nu^2)^{-\frac{1}{2}}$$

$$\text{Out-of-plane bending} \begin{cases} \text{Longitudinal} & \beta_o = 1.08/h^{\frac{1}{3}} \quad (3.8) \\ \text{Circumferential} & \gamma_o = 1.50/h^{\frac{2}{3}} \quad (3.9) \end{cases}$$

In this same range the variation of angle $\alpha_1$ (pertaining to the largest longitudinal stress, as shown in Fig. 3.2) with the characteristic $h$ can be given as

$$\alpha_1 = 0.82h^{\frac{1}{3}} \qquad (3.10)$$

Equations 3.6, 3.7, and 3.10 are obtained from the asymptotic analysis of Clark and Reissner. Equations 3.8 and 3.9 represent empirical proposals made by The M. W. Kellogg Company, and Markl [12], respectively. The various stress intensification factors are charted in Figs. 3.4 to 3.7, whereas $\alpha_1$ is plotted in Fig. 3.8.

These results convey that for either in-plane or out-of-plane bending, the circumferential stress in the neighborhood of $\alpha = 0°$ will first exceed the yield point. This stress in a pure bending stress (excluding internal pressure effects), varying from a positive maximum at the outer surface to a negative maximum at the inner wall. A slight amount of yielding, leaving the elasticity of the pipe wholly unimpaired, will materially relieve this stress, as has been observed in experiments [13]. Similar deductions can be made concerning the maximum longitudinal stress at the outer surface. Pronounced yielding will ensue only when the maximum longitudinal stress at the middle surface also exceeds the yield point. Therefore, in

![Fig. 3.3 Flexibility factors for in-plane or out-of-plane bending.](figures/MWK_1956_p0055_fig01_flexibility-factors-in-plane-out-of-plan.png)

---

3. The bending moment has a constant value for the entire length of the bend.

4. Radial and longitudinal strains are uniform through the wall thickness.

5. Circumferential strains produce pure bending, and thus vanish at the middle surface of the pipe wall.

6. The radius of the bend is much greater than the wall thickness is small compared with the diameter of the pipe.

Assumption 1 is fundamental to the theory of elasticity and can be accepted as being true. The second and third conditions will be satisfied only if the curved pipe is acted upon by pure bending moments. According to St. Venant's principle, local disturbances imposed at the boundaries will cancel a short distance therefrom. In this light, assumptions 2 and 3 can also be adopted as having reasonable validity.

The remaining assumptions deserve closer scrutiny. Assumptions 4 and 5, dealing with the strains developed under loading, are idealized simplifications of the actual strain distribution, and will be in accord with the actual strain only when $R/r_m > 10$ (i.e., larger than a "five diameter" bend). For short-radius bends, characterized by $1 < R/r_m < 10$, it

![Fig. 2.6 Out-of-plane bending: outer surface longitudinal stress intensification factor.](figures/MWK_1956_p0056_fig01_fig-2-6-out-of-plane-bending-outer-surfa.png)

![Fig. 2.7 Out-of-plane bending: outer surface circumferential stress intensification factor.](figures/MWK_1956_p0056_fig02_fig-2-7-out-of-plane-bending-outer-surfa.png)

---

has been shown [7, 13] that under in-plane bending (reducing the radius of curvature) the circumferential stresses do not vanish at the middle layer (see assumption 5).

The last assumption plainly limits the accuracy of the foregoing theories to thin-walled, large-radius tube bends; the generally accepted view is that these analyses are proper only if both conditions, namely that $R/r_m$ and $r_m/t$ be greater than 10, are simultaneously satisfied. Since Beskin's derivation indicates that at $h > 1.0$ the flexibility and stress intensification factors become generally negligible, it is of interest to note that this development is not conditioned upon the above-stated limitation on wall thickness.

To extend the validity of previous analyses, Symonds and Pardue [14] undertook to investigate the effect of $R/r_m$ ratios considerably less than 10, $(2 \leq R/r_m \leq 3)$. It may be pointed out that under these conditions the wall thickness ratio assumes a much greater importance; the fact that the "short-radius" development is based on thin-shell theory plainly limits the range of accuracy to about $h = 0.2$ for $R/r_m = 2$, or $h = 0.3$ for $R/r_m = 3$. The Symonds-Pardue theory represents a first-order approximation to the influence of $R/r_m$, and shows that for short-radius bends (long- and short-radius welding elbows), the flexibility factor suffers little change, but stress intensification factors are generally higher than for large-radius pipe bends, as seen in Figs. 3.3 to 3.7. As might be expected, the results of this work merge with Beskin's solution, as $R/r_m$ increases to 10.

Lastly, all of the theories described apply rigorously only to endless toroidal sections. If the curved tube is not endless, the theory is accurate only if the end conditions allow the development of idealized strains and displacements (flattening or ovalization). End restraints tending to oppose ovalization, (straight pipe tangents to a minor degree, flanges or terminal connections to a severe degree) will lower flexibility and stress intensification factors; in these cases the theory will give higher values than those actually operative. Thus deviations between theory and actual behavior will be greater the more severe the end restraint, or for a given end restraint, the lesser the subtended arc of the pipe bend.

Having elaborated on the underlying assumptions and results obtained from an analytical approach, it is enlightening to examine how the theories compare with results obtained from experimental work. Investigations must be separated into tests performed under static conditions and those relating to fatigue conditions, since they represent fundamentally different types of loading.

The first significant static tests were made by Hovgaard [5, 15, 15, 16], who proved that experiments were in close agreement with theoretical predictions for the flexibility, distortion and stresses of a given system, although calculated stresses showed smaller extremes than those actually observed. It must be added that Hovgaard's tests were performed mostly within the limitations of his theory; stress distribution measurements were confined to sections remote from the disturbing effects of type-of-loading or end-fixity conditions, and most of the experiments were limited to large-radius pipe bends ($R/r_m > 10$).

Similar observations were made by other investigators [17, 18, 19, 20, 21, 22], who again found the longitudinal stresses to be slightly in excess of theoretical values. It was also observed [21] that the flexibility of pipe bends for in-plane bending *was greater than that predicted by theory*. This deviation was small, but consistent, and was ascribed to

![Fig. 3.8 In-plane bending; angle $\\alpha_l$ corresponding to location of maximum longitudinal fiber stress.](figures/MWK_1956_p0057_fig01_fig-3-8-in-plane-bending-angle-alpha-l-c.png)

---

the fact that the theory of curved tubes did not take into account secondary influences predicted by the theory of curved bars. Tests conducted under out-of-plane bending [7], in turn, showed that the rigidity of pipes was greater (i.e., the flexibility less) than indicated by analysis. This was attributed to the restraining effect of straight tangents applied to the ends of the quarter pipe bend. Stresses meanwhile were smaller than was anticipated from theoretical research.

A thorough investigation on the effect of end conditions was carried out by Pardue and Vigness [23]. Dealing first with flexibility factors, they found that even the most detailed theory [14] was capable of predicting flexibility factors for out-of-plane bending only if the pipe bend merged with a straight tangent of sufficient length. Substituting a flange for the tangent at either end resulted in a drastic drop of flexibility; when both ends were flanged, flexibility dropped even further. Right-angle bends were subject to these reductions in a greater degree than U-bends, confirming the logical expectation that the smaller the subtended angle of a pipe bend the greater will be its sensitivity to disturbances caused by end restraints.

Almost identical statements apply to the stress intensification factors. The theory is in agreement with actual behavior only insofar as the bend is furnished with sufficiently long straight tangents, the experimental values being generally a shade on the high side. With an increased degree of end fixity, this correlation breaks down. Applying flanges to both ends of the bend initiates a much greater reduction of the stress intensification factor than using one flange and one straight tangent; and again, right-angle bends were subject to these modifying effects to a greater degree than U-bends.

Additional confirmation of theoretical results was provided by a series of tests carried out by Gross and Ford [24, 25, 26]. These tests proved that, in line with theoretical predictions, the circumferential stress in the vicinity of $\alpha = 0$ was the largest absolute stress; in the tests carried to failure, the cracks always ran along the side of the bend at about the location of the neutral axis. Contrary to assumption 5 of the theory, however, the circumferential stress at the middle layer did not vanish. Application of strain gages to the external and internal faces proved that the maximum stresses were always situated on the inner surface of the bend, which may explain the observation [25, 27] that cracks in pipe bends are initiated on the inner face and penetrate outwards. To account for this deficiency in the theory, Gross [25] suggested that the transverse compression, ignored in the analytical work, be taken into account. He also presented an approximate derivation for this quantity, and proved that adding this stress component to the others included in the theory actually brings experiments and analysis into good accord.

The examination of test results also confirmed that the theory of maximum distortion energy predicted quite accurately the load and location at which incipient yielding occurs. No such criterion could be advanced for the ultimate load-carrying capacity of the bends, except for noting that failure (which took place by collapse under a moment shortening the chord of the bend) occurred at a load which was generally twice as large as that required to initiate yielding.

Vissat and DelBuono [28] describe the results of tests on welding elbows with a ratio of $R/r_m$ equal to 2 or 3. Restricting the tests to in-plane bending and fitting experimental points by analytical expressions, the following relations were proposed for flexibility and stress intensification factors:

Flexibility factor

$$k = 1.40/h \tag{3.11}$$

Stress intensification factors (in-plane bending)

$$\beta_e = 1.2/h^{\frac{34}{}} \tag{3.12}$$

$$\gamma_e = 1.07/h^{0.78} \tag{3.13}$$

As seen in Figs. 3.3 to 3.5, these proposals result in lower flexibility and circumferential stress intensification factors, but higher longitudinal stress intensification factors as compared with the data of all other theories. While these results can be used on welding elbows having the characteristics investigated, some reservation should be exercised, since on the thick-walled short-radius bends used in this work the restraining influence of straight tangents or flanges has not received sufficient evaluation.

The next point of interest is to examine whether the conclusions drawn above remain valid if the bend is acted upon by repeated cyclic loading rather than a single static load. Obviously, fatigue conditions will hardly modify the flexibility of a sound local component. What is sought through a fatigue test, therefore, is the practical effect of stress intensification on the number of cycles to failure.

In addition to manner of loading, fatigue tests differ in two aspects from static tests: in the manner of measuring stress intensification, and in the weight given to plastic flow. In static tests, the stress

---

## LOCAL COMPONENTS

intensification factor denotes the ratio of actual peak stresses to those developed in a straight member of identical dimensions for pure bending, the reference stress is $M/Z$.<sup>7</sup> In fatigue, the effective stress intensification factor relates the stresses causing failure over a given number of cycles in a straight pipe (smooth or polished bar) to those initiating fracture in the test piece subjected to an equal amount of stress cycles.

As regards the significance of plastic strains, static-stress measurements are strongly dependent upon the presence of plastic flow with its attendant redistribution of loading and stress-mitigating effect. In the fatigue test the local strain range per cycle is the significant value determining performance; therefore, a redistribution of stresses due to plastic strains has only a minor significance. While it is common practice to use and establish design practices in terms of stresses based on elastic theory, it should be appreciated when dealing with fatigue that in reality these stresses are being used as a suitable index of the strains involved.

Fatigue tests on piping components were initiated by Rossheim and Markl [29], followed by a detailed research program carried out by Markl [12, 30]. Since it was felt that the stress peaks developed in local components as compared with straight runs of pipe constituted the desired fundamental information, stress intensification factors were based on a comparison with $S$–$N$ diagrams obtained for straight commercial finish pipe, containing butt welds, a clamped edge or similar stress raisers. A stress intensification factor of unity was assigned to the latter for practical reasons.

The first finding of interest was that, while the $S$–$N$ curves for both straight pipes and welding elbows of carbon steel seemed to reach no endurance limit within the number of cycles employed ($2 \times 10^8$ cycles max), both curves were approximately straight and parallel to each other on a log-log plot. This indicated that the stress intensification factor could be given as a constant, regardless of the number of stress cycles involved.

In comparing test results with theory, it was found that Beskin's or the Symonds-Pardue theory predicted quite accurately the flexibility of the bend or elbow, as well as the type and location of failure. The agreement between tests and theory for stress intensification factors was less satisfactory; however, a reasonably good correlation was obtained if the test results were drawn into comparison with only one-half of the maximum theoretical stress intensi-

<sup>7</sup>Where $Z = I/r$, is the section modulus of the cross section.

fication factor (referring to circumferential stresses for both in-plane and out-of-plane bending).

When considering the significance of this finding, it is important to note that Markl's reference point of unity for the test results is not a theoretical but a practical, one. In the first place, Markl [30] found that the clamped edge used in the earlier tests involved a stress intensification factor of about 1.5, as compared to pipes with a tapered end. The remaining factor of about 1.4 needed to bring experiments and theory into agreement may perhaps be attributed to the stress raisers inherent in commercial finish pipe as compared to the theoretically considered smooth homogeneous tube. Markl could have changed his reference point of unity and assigned different test factors; however, he found that butt welds involved the same stress intensification as the clamped edge. Therefore, he reasoned that a base line which would include the effect of such normally encountered stress raisers would be much more satisfactory for practical design. This reasoning has been supported by practical designers and by the ASA Code for Pressure Piping Committee. It is, nonetheless, an important point which should be kept in mind, particularly in connection with the practical application of any theoretically derived factors for other piping components.

Recourse to eqs. 3.7 and 3.9 indicates that the experimentally found reduction factor of 2.0 leads to design stress intensification factors (when referred to the aforementioned base line) of the following magnitude:

$$\gamma_i = 0.90/h^{2/3} \text{ for in-plane bending,}$$

$$\gamma_o = 0.75/h^{2/3} \text{ for out-of-plane bending.}$$

It happens that these stress intensification factors are very close to the theoretical value of the longitudinal factor for in-plane bending, which has long been in customary use instead of the more proper circumferential factor. The seeming justification of this latter practise stemmed from Hovgaard's findings that permanent overall deformation of the pipe bend occurred only when the longitudinal stress at the middle surface exceeded the yield point.

The recommendations of the revised ASA B31.1 Code for Pressure Piping are derived principally from these experimental observations. For both in-plane and out-of-plane bending, the Code recommends that the stress intensification factor

$$\beta = \gamma = 0.90/h^{2/3} \geq 1.0 \tag{3.14}$$

be used, the choice of a single factor having been

---

![Fig. 2.9 Distribution of circumferential stresses in pipe bend subjected to internal pressure.](figures/MWK_1956_p0060_fig01_fig-2-9-distribution-of-circumferential.png)

accepted for practical reasons only. The flexibility factor, as proven by theory and experiments, is given as

$$h = 1.65/\lambda \tag{3.3}$$

Additional fatigue tests again proved the restraint of straight tangents upon full development of the flexibility and stress magnification factors; in static tests, this influence was increasingly accentuated with reduction of the subtended angle of the pipe bend. As a rough measure, it could be stated that both flexibility and stress intensification factors were reduced from their full value for a quarter-bend elbow to unity, as the subtended angle of the bend approached zero. This rule was upset only at the very small arc bends, where the disturbing effect of closely spaced welds obliterated the restraining influence of the straight tangents, causing a concomitant rise in the stress intensification factor.

## 3.2 Pipe Bends: Internal Pressure

The foregoing theories and experiments dealt solely with pipe bends subjected to external loadings. In addition to this effect the pipe wall will be stressed by the pressure of the fluid in the system. For a curved pipe subjected to a pressure $p$, the longitudinal and circumferential membrane stresses are given approximately by [31]

$$\sigma_l = \frac{r_m p}{2t} \tag{3.15}^3$$

$$\sigma_c = \frac{2R + r_m \sin \alpha}{2(R + r_m \sin \alpha)} \cdot \frac{r_m p}{t} \tag{3.16}^3$$

³Notice that these formulas are identical with the equation for straight pipes, except for the first fraction appearing in eq. 3.16.

The resulting stress distribution is shown in Fig. 2.9. A more elaborate investigation [32] and tests carried out on curved pipes under internal pressure [35] confirmed the general validity of eqs. 3.15 and 3.16, and showed that maximum stresses will be reached at the line of the bend having the least radius of curvature (crotch), as predicted by eq. 3.16. Yielding will first occur at this point. Despite this, it is not unusual practice to apply these formulas to the design of pipe bends.

When external loading and internal pressure are imposed simultaneously on a pipe bend, experimental results [20] show (as should be expected) that maximum circumferential stresses occurring for external moment loading alone will be reduced by the presence of internal pressure. While the presence of internal pressure will slightly reduce the flexibility of the bend [13, 24], the stress, whether referring to principal stresses or combined stresses, will also be magnified [26].

## 3.3 Miter Bends

Particularly for the less severe services, changes in direction are not infrequently made by mitering straight pipe (Fig. 3.10). Yet miter "bends" have received much less attention in the literature than curved pipes. Nevertheless, it was shown by Zeno [33], who investigated the flexibility of a five-section right-angle miter bend ($h = 0.0158$), that the theoretical flexibility values of curved pipes were ap-

![Fig. 3.10 Geometry of miter bends.](figures/MWK_1956_p0060_fig02_fig-3-10-geometry-of-miter-bends.png)

---

proceeded as the tangents were made sufficiently long.$^a$ Similar indications were obtained by Gross and Ford [26], who measured stresses and flexibility on a miter bend of $h = 0.0483$, and found them reasonably well predicted by the theory of curved tubes.

Little additional information is available concerning the properties of welded miter joints under static loads, since in addition to difficulties encountered with plain pipe bends, miter joints are subject to variations introduced by differences in fit-up and welding as well as in the arrangement of segments. Available evidence, however, seems to indicate that the flexibility is less and stress intensification is greater for miters than for plain bends of the same major dimensions.

Miter bends have also been subjected to intensive cyclic testing [12] with the finding that their behavior could be predicted with reasonable accuracy through analogy with curved pipes when the proper characteristic variables were included. From geometry (see Fig. 3.10) the radius of the tangent arc of a bend can be expressed as $R = \tfrac{1}{2}s \cot \phi$, where $s$ = miter spacing at outer radius, and $\phi$ = miter angle. If there is but a single miter or if the miter spacing becomes large, however, this radius loses its significance and an effective radius was suggested, empirically expressed as $R = r_m (1 + \cot \phi)/2$. Thus the bend characteristic assumes the following form:

$$h = \frac{tR}{r_m^2} = \frac{\cot \phi}{2} \frac{ts}{r_m^2} \quad \text{for small miter spacing,}$$

$$\frac{s}{r_m} \tan \phi < 1 \quad (3.17)$$

$$h = \frac{1 + \cot \phi}{2} \frac{t}{r_m} \quad \text{for large miter spacing,}$$

$$\frac{s}{r_m} \tan \phi > 1 \quad (3.18)$$

By using this bend characteristic with the expression derived for curved pipe, eq. 3.14, values of stress intensification are obtained which show a good correlation with the tests. The flexibility factor was somewhat smaller than for plain curved pipes, and resembled that for welding elbows with one flange and one plane tangent. The flexibility factor for

$^a$ Without tangents, i.e., with flat plates welded directly to the end of the last miter segments, the flexibility for in-plane bending was found to be reduced to only 3% of the theoretically predicted value for a bend.

miter bends can hence be given as

$$h = 1.52/h^{1/3} \geq 1.0 \quad (3.19)$$

with $h$ taken as the lesser of the values obtained from eqs. 3.17 or 3.18. These results are incorporated in the recommendations of the ASA B31.1 Code for Pressure Piping.

## 3.4 Bends and Miters: Summary

Pipe bends depart from conventional beam theory chiefly as a result of distortion (ovalization) of the cross section under bending. Under static loading, theories predict the flexibility, maximum stresses, and occurrence of incipient yielding with good accuracy for bends with plain tangents whose subtended angle is larger than 90°. At present theories do not consider the restraining influence of straight tangents (particularly significant for curved pipes whose bend angle is less than 90°), nor can they effectively deal with the inhibiting tendency of severe end restraints, such as flanges or terminal connections. To evaluate the characteristics of components falling into this category, reference must be made to each test data as are available.

In actual service, idealized static loading conditions are seldom encountered. A certain amount of plastic flow will always take place, enabling the bend to carry loads in excess of those predicted by the classical elasticity theory. The significance of theoretically calculated stress values is further reduced by the fact that even straight piping with a commercial finish carries an inherent stress-raising factor, and that the performance of bends is, for practical reasons, referred to that of butt-welded or clamped-end pipes rather than polished test specimens. Not only experimental evidence but also a long history of successful design practice support these facts.

Three considerations will hardly affect the flexibility factor. Therefore, it is sound practice to use the theoretically derived value of this factor, as given by eq. 3.5. When considering stress intensification factors, however, it is sufficient to base calculations on only one-half of the theoretically predicted value; as supported by Markl's fatigue tests, the appropriate equation for this factor is given by eq. 3.14.

The increase of membrane stresses in pipe bends subjected to internal pressure loading (as compared to straight pipes), is generally not significant. In fact, tests demonstrated that a static load alone will lead to higher localized stresses than a combination of this static load and a moderate internal pressure. The effect of internal pressure on bends can, there-

---

DESIGN OF PIPING SYSTEMS

![Fig. 3.11 Types of reinforcement for branch connections.](figures/MWK_1956_p0062_fig01_fig-3-11-types-of-reinforcement-for-bran.png)

fore, be ignored in normal applications. An investigation of this effect, in line with the principles laid down in the text, is warranted only for very critical service.

The stress intensification and flexibility factors of short bends (subtended angle less than 90°) are known to be less than those indicated above. Despite this fact, it is recommended that no reduction for either factor be used on short bends, since the experimental evidence on this subject is not conclusive.

Miter bends, as a rule, have lower flexibility and higher maximum stresses than those pertaining to curved pipes of similar dimensions. By this token, the appropriate design value for the flexibility factor of miter bends can be obtained from eq. 3.19. The stress-raising factor will be given by eq. 3.14, with the appropriate characteristic given by the smaller value obtained from eqs. 3.17 or 3.18. These design criteria for miter bends originate from tests conducted on 4-in. miters only. For large-diameter miter bends, fit-up and fabrication difficulties are likely to lead to more severe conditions than would be indicated by the design rules stated above.

## 3.5 Branch Connections: Static Pressure Loading

The junction of a branch with a header, usually referred to as a branch connection, is inherently a point of structural weakness in piping. Not only the absence of metal in the header opening but also the abrupt directional changes and oftentimes sharp variations in cross section give rise to severe stress intensification. While this handicap of a branch connection can be overcome to a large extent by reinforcement and by the use of favorable contours, it is difficult to achieve the ideal of developing a strength equal to that of the intact pipe.

Branch connections must be designed first in regard to their ability to resist static loads. This will be the concern of the present section, while the effect of repeated loads will be considered in Section 3.6. Section 3.7 will present a short review of various pertinent Code rules, and Section 3.8 will give a summary together with practical design recommendations.

An involved geometrical shape and the strong influence of certain secondary effects$^{15}$ make the analytical investigation of branch connections subjected to pressure or structural loading prohibitively difficult. Consequently, investigations dealing with this subject are largely confined to experimental research. The salient information on the action of branch connections subjected to internal pressure is summarized in Table 3.1 although mention should also be made of a few tests reported in references [34, 35, 36, 37, 38, 39]. Figure 3.11 shows various types of reinforcements which have been proposed.

From Table 3.1 and the underlying tests, the following conclusions can be drawn: Unreinforced fabricated connections are deficient in both yielding and bursting strength. This deficiency decreases as the branch becomes smaller in comparison to the header. The limited number of tests seems to indicate that an unreinforced 90° intersection develops the full bursting strength when the ratio of branch to header diameter does not exceed $\frac{1}{4}$. Unpublished tests on 30 in. diameter pipe and the general experience with pressure vessels, however, show that this rule cannot be extended beyond the commonly available sizes of commercial pipes.

The addition of a pad reinforcement is beneficial in that it permits the fabricated connection to develop almost the full bursting pressure of the header.

$^{15}$Such as the existence of longitudinal bending in the header due to removal of part of its wall, and the interplay of radial displacements of both header and branch under balanced internal pressure.

---

## LOCAL COMPONENTS

Pad reinforcements, however, afford little restraint against plastic flow and are, therefore, ineffective in raising the yielding pressure of the intersection to the desired value [42, 43].

Several alternatives have been advanced to eliminate the shortcomings of unreinforced or pad-reinforced intersections. The reinforcing saddle [44], shown in Fig. 3.11b, adds rich reinforcement around the highly stressed areas of the crotch and shoulder. The proposal [45] extends the encirclement principle by making the entire reinforcing pad encirclement and the entire pad is pictured in Fig. 3.11c. The proposal [45] extends the encirclement principle by making the entire reinforcing pad encirclement and the entire pad is pictured in Fig. 3.11c.

beyond the region where most failures of the pad-reinforced branch connections originated. An extension of this concept [46] supplements the encircling band with shoulder pads, as shown in Fig. 3.11d. While no test results are presented, the authors of these proposals have stated that the performance of full-sized branch connections reinforced in accordance with these alternate details was entirely adequate under pressure loading. On the other hand, the horseshoe-and-gusset reinforcement (Fig. 3.11e), due to its extreme rigidity, led to stress concentra-

> **Table - Table 3.1 Summation of Internal Pressure Test Results on Piping Branch Connections** - see [XLSX](tables/MWK_1956_p0063_tbl01_table-3-1-internal-pressure-test-results.xlsx) and [source crop](tables/MWK_1956_p0063_tbl01_table-3-1-internal-pressure-test-results.png)
