Repository: sgttomas/chirality

# Local Source Corpus

Place piping-design source PDFs, extracted markdown/source folders, generated PDF2MD work directories, and related local corpus files here.

This folder is intentionally ignored by git except for this README and `.gitkeep`.

File: domains/piping-design/_Sources/MWK_1956/MWK_1956.md (part 8 of 37)
# Design of Piping Systems
| Ref. No. | Authors | Size of Header in. | Size of Branch in. | Angle of Intersection, degrees | Type of Reinforcement* | Pressure as per cent of that supported by intact header at Proportional limit | Pressure as per cent of that supported by intact header at Bursting | Pressure as per cent of that supported by right-angle intersection at Proportional limit | Pressure as per cent of that supported by right-angle intersection at Bursting | σis n | Remarks |
|---|---|---|---|---|---|---|---|---|---|---|---|
| 33 | Everett & McUtchan | 8 | 8 | 90 | None | 38.5 | 69.6 | | | | |
| 40 | Crane Co. | 8 | 4 | 90 | None | 76.9 | 101.1 | | | | |
| | | 12 | 6 | 90 | None | — | 91.6 | | | | |
| | | 8 | 8 | 90 | Pad | 61.5 | 98.9 | | | | |
| | | 12 | 12 | 90 | Pad | — | 93.0 | | | | |
| 41 | Seabloom | 24 | 24 | 90 | Horseshoe and gusset | — | 38.5 | | | | |
| 46 | Blair | — | — | 90 | None | ≈70.0 | ≈70.0 | | | | Averaged test values |
| | | 11.9 | 6.2 | 90 | None | }81.0 | }62.5 | | | | Values averaged for two tests |
| | | 10 | 6.2 | 90 | None | | | | | | |
| | | 7.5 | 7.5 | 90 | Pad | 74.5 | 96.0 | | | | |
| | | 11.9 | 7.5 | 90 | Pad | 79.0 | 90.0 | | | | |
| | | 11.9 | 7.5 | 80 | Collar | 85.0 | 90.0 | | | | |
| | | 11.9 | 7.5 | 80 | Gusset & pad | 110.0 | >100.0 | | | | |
| | | 11.9 | 7.5 | 80 | Unbalanced triform | — | — | | | | Averaged values |
| | | 6 | 6 | 90 | Balanced triform | 121.0 | >100.0 | | | | |
| 49 | N. Gross | ~8 | ~8 | 90 | None | — | ≈90.0 | | | | |
| 48 | Blair | — | — | 90 | None | 70.0 | 70.0 | | | | |
| | | 11.9 | 10 | 90 | None | 79.0 | 79.0 | | | | |
| | | 6 | 4 | 90 | None | 83.0 | 86.0 | | | | |
| | | — | — | 90 | None | 60.0 | 60.0 | 85.6 | 85.6 | | |
| | | — | — | 90 | None | 56.0 | 66.0 | 70.9 | 83.5 | 0.665 | |
| | | 11.9 | 10 | 90 | None | — | — | — | 76.7 | | |
| | | 6 | 4 | 90 | None | — | — | 71.4 | 71.4 | | Averaged values |
| | | — | — | 45 | None | 50.0 | 50.0 | 71.4 | 71.4 | | |
| | | — | — | 45 | None | 43.0 | 44.0 | 54.5 | 52.7 | 0.737 | |
| | | 6 | 4 | 45 | None | 51.0 | 51.0 | 81.5 | 73.9 | | |
| | | — | — | 60 | None | 62.0 | 65.0 | 90.0 | 92.8 | 0.880 | |
| | | — | — | 60 | None | 54.0 | 40.0 | 68.6 | 57.1 | 0.502 | V-connection‡ |

*See Fig. 3.11 for identification of types of reinforcements.

‡Last column denotes 1/(cosec α — 0.5 cot α) instead of sin α or that for equal-sized V-intersections.

63

---

tions of such magnitude that the intersection sustained only 38.5% of the bursting pressure of the intact header.

Collar reinforcements of the type shown in Fig. 3.11*f* were pioneered by the Swiss firm of Sulzer Brothers, Ltd. [47], as early as 1928. Experiments [48] indicated that this method had characteristics similar to the pad-type reinforcement. As a further improvement, Blair [48] suggested that the stiffening collar be supplemented by a third horseshoe encircling the bottom of the header. He gave the name "triform" to the resulting arrangement, shown in Fig. 3.11*g*. As Table 3.1 shows, triforms performed very satisfactorily, considering both yield and bursting pressures.

While tests confirm the effectiveness of triforms, this type of reinforcement requires intricate fitting and welding which does not lend itself to radiographic examination. In high-temperature service the ribbed construction leads to thermal gradients. Furthermore, the sharp re-entrant corners suggest high stress concentrations which may not be revealed in static-pressure tests but would become critical under repeated loading. American experience with the triform is quite limited, hence in the United States it is regarded as a novel approach until its performance is more adequately assessed.

*Welding tees,* Fig. 3.11*h*, are preferred structurally to fabricated welded intersections, especially where the size of the branch is equal to or approximates the size of the run. Recently, cast tees proven to be sound by radiographic and magnetic particle examination and by hydrostatic test, are finding increased acceptance. Only a few articles [49] are published concerning the design and strength properties of drawn tees subjected to internal pressure. The reason for this lies in the requirements of ASA Standard B16.9, which prescribes that welding tees must be able to withstand the full bursting pressure of straight pipe in sizes for which they are intended. On the other hand, the Standard makes no demands regarding the pressure to be supported by drawn tees at their yield strength.

Despite the presence of high stresses at the internal surface of the crotch [49], welding tees, in general, involve lesser fabrication difficulties and stress concentrations than those associated with welded intersections. Their performance with regard to bursting, based on the Standard and the meager test data that are available, is also satisfactory.¹¹ Welding tees

¹¹The cylindrical tee tested by Gross [49], which failed at 96% of the pipe bursting pressure, would not comply with American Standard requirements.

having a "spheroidal" intersection zone are claimed to develop an increased resistance to yielding under internal pressure. Branch connections subject to extremely high internal pressures are usually forged and bored [50].

Test results dealing with acute-angle (inclined) branch connections are even more scarce than those for right-angle intersections, being confined to those reported by Blair [48], and assembled here in Table 3.1. This evidence indicates that within the limits of the experiments (i.e., branch angles from 30° to 90°), the strength of such intersections is roughly proportional to the size of the branch angle for both full and reducing sizes, which is equivalent (as Blair proposed) to basing reinforcement simply on the area removed from the sidewall of the header. The quantity of test data, however, is hardly sufficient to support any such conclusion. Intuitively it would seem that acute angle branch connections are further weakened by the increased stress concentration at the crotch due to the elliptical shape of the cut-out, and by the pressure load transfer through the reentrant crotch corner. Recognition of these effects has led to the current ASA Code requirements which will be discussed in a subsequent section.

The foregoing material deals with branch connections in pipes subjected to internal pressure loading. Closely related to this field is the subject of nozzles and openings in pressure vessels. While no welldrawn division exists between these two fields, two criteria may be mentioned, which help to separate these problems. First, in pressure vessels the diameter of the branch (nozzle) is usually small as compared to that of the header (vessel). This fact diminishes some of the secondary effects to lower levels. Secondly, the wall thickness to diameter ratio is also exceedingly small in large-sized pressure vessels. This permits the investigator to study the effects of openings in pressure vessels by means of flat-plate analogies, which would otherwise be of little use or validity to the designer of piping branch connections. It should be remembered that even on pressure vessels, the theoretical flat-plate analogies cannot assess the effect of the hydrostatic end pad exerted by the branch on the vessel. This effect can be evaluated on the basis of recent contributions by Bijlaard [51] and Hoff [52].

The theoretical approach to the problem of stresses around nozzles in pressure vessels has traditionally consisted of the investigation of flat plates with a circular opening reinforced in the manner shown in Fig. 3.12. Among these analytical studies [53, 54, 55, 56] Beskin's work [56] is the most

---

## LOCAL COMPONENTS

complete. In this study, combinations of "rim-type" and "flat ring-type" reinforcement, applied symmetrically on both sides of the plate, are investigated. Based on the principle that the distortion energy governs yielding, stress intensification factors are given in terms of the "effective stress" rather than any one of the principal stresses.

The results of Beskin's investigation are shown in condensed form in Table 3.2. Since the idealized stress condition in shells under internal pressure can be decomposed into a hydrostatic and uniaxial circumferential stress of equal magnitudes, the last column of stress intensification factors in Table 3.2, headed by "Average" reflects upon the conditions prevailing around nozzles in pressure vessels. As can be seen, both the rim-type reinforcement and the doubler-rim combination (with at least 50% of the reinforcing area supplied to the rim) are quite effective in diminishing the peak stresses existing around unreinforced openings. In both cases, best results are obtained when the ratio of total reinforcement to hole area (reinforcement ratio) is in the neighborhood of 0.8–1.0; at this ratio the average stress intensification factor is reduced to a level of about 1.35. By contrast, the pad-type reinforcement

![Fig. 3.12 Edge reinforcement of circular cut-outs in flat plates.](figures/MWK_1956_p0065_fig01_fig-3-12-edge-reinforcement-of-circular.png)

(doubler plate only) is less efficient in reducing stress peaks. The dimensions incorporated in Table 3.2 are characterized by Fig. 3.12.

The plastic behavior of flat plates having a circular cut-out reinforced by a pipe collar was also investigated [57]. The analysis was restricted to ideally plastic materials (no strain hardening) which obey the maximum shear-stress flow condition. It was found that for a "full-strength" reinforcement (load at fully plastic condition in reinforced plate equal to or greater than that referring to intact plate), the dimensions of the pipe collar, as shown in Fig. 3.12, must satisfy the equations:

$$\frac{H}{L} = \frac{1 + t_n/R}{t_n/R} \qquad \text{for } R/t_n \leq \tfrac{1}{2}$$

$$\frac{H}{L} = \frac{1 + t_n/R}{\sqrt{1 + 2(t_n/R)^3} - 1} \qquad \text{for } R/t_n \geq \tfrac{1}{2} \qquad (3.20)$$

These equations bear resemblance to the results of the elastic analysis, indicating that, for a given amount of reinforcement ($t_n H = $ constant), maximum effectiveness is achieved when the reinforcement is concentrated near the opening (small $t_n$ and large $H$). Naturally these results can be considered to retain their validity only within consistent limits.<sup>13</sup> Furthermore, for strain-hardening materials or large plastic strains exp. 3.20 can be used, at best, only as a rough guide. This plastic analysis was recently extended [58] to reinforcements of various cross sections.

Experimental work has corroborated the basic findings and, in some respects, the numerical results of theoretical work. It was found [59] that unreinforced circular openings in either heads or cylindrical vessels led to stress concentrations in excess of those

<sup>13</sup>For instance, the assumption of a very high and very slender rim would violate the fundamental condition that the stress distribution be constant over the height of the rim.

> **Table - Table 3.2 "Effective Stress" Concentrations around Circular Holes in Flat Plates, Reinforced by Various Methods** - see [source crop](tables/MWK_1956_p0065_tbl01_table-3-2-effective-stress-concentration.png) and needs_extraction

<table>
<thead>
<tr>
<th rowspan="3">$\frac{H_1}{R}$</th>
<th rowspan="3">$\frac{t}{t}$</th>
<th rowspan="3">$\frac{t'}{R}$</th>
<th colspan="4">Stress Intensification Factor</th>
<th colspan="3">Area of Reinforcement</th>
</tr>
<tr>
<th>Biaxial Tension</th>
<th>Uniaxial Tension</th>
<th colspan="2">Average</th>
<th colspan="3">Area of Cut-out</th>
</tr>
<tr>
<th></th>
<th></th>
<th></th>
<th></th>
<th>Rim</th>
<th>Doubler</th>
<th>Total</th>
</tr>
</thead>
<tbody>
<tr><td colspan="9">Rim Reinforcement only</td></tr>
<tr><td>0</td><td>1.0</td><td>1.0</td><td>2.0</td><td>3.0</td><td colspan="2">2.50</td><td>—</td><td>—</td><td>0</td></tr>
<tr><td>0.4</td><td>1.0</td><td>1.0</td><td>1.32</td><td>1.52</td><td colspan="2">1.42</td><td>0.4</td><td>—</td><td>0.4</td></tr>
<tr><td>0.8</td><td>1.0</td><td>1.0</td><td>1.08</td><td>1.22</td><td colspan="2">1.15</td><td>0.8</td><td>—</td><td>0.8</td></tr>
<tr><td>1.2</td><td>1.0</td><td>1.0</td><td>1.01</td><td>1.70</td><td colspan="2">1.36</td><td>1.2</td><td>—</td><td>1.2</td></tr>
<tr><td colspan="9">Doubler Plate Reinforcement only</td></tr>
<tr><td>—</td><td>2.0</td><td>1.4</td><td>1.22</td><td>2.20</td><td colspan="2">1.71</td><td>—</td><td>0.4</td><td>0.4</td></tr>
<tr><td>—</td><td>3.0</td><td>1.2</td><td>1.43</td><td>2.06</td><td colspan="2">1.74</td><td>—</td><td>0.4</td><td>0.4</td></tr>
<tr><td>—</td><td>2.0</td><td>1.8</td><td>1.37</td><td>2.17</td><td colspan="2">1.77</td><td>—</td><td>0.8</td><td>0.8</td></tr>
<tr><td>—</td><td>3.0</td><td>1.4</td><td>1.22</td><td>1.90</td><td colspan="2">1.56</td><td>—</td><td>0.8</td><td>0.8</td></tr>
<tr><td>—</td><td>5.0</td><td>1.2</td><td>1.03</td><td>1.73</td><td colspan="2">1.39</td><td>—</td><td>0.8</td><td>0.8</td></tr>
<tr><td>—</td><td>5.0</td><td>1.3</td><td>1.00</td><td>1.85</td><td colspan="2">1.42</td><td>—</td><td>1.2</td><td>1.2</td></tr>
<tr><td colspan="9">Doubler and Rim Combined</td></tr>
<tr><td>0.2</td><td>2.0</td><td>1.2</td><td>1.36</td><td>1.78</td><td colspan="2">1.57</td><td>0.2</td><td>0.2</td><td>0.4</td></tr>
<tr><td>0.4</td><td>2.0</td><td>1.4</td><td>1.01</td><td>1.61</td><td colspan="2">1.31</td><td>0.4</td><td>0.4</td><td>0.8</td></tr>
<tr><td>0.4</td><td>3.0</td><td>1.2</td><td>1.02</td><td>1.73</td><td colspan="2">1.38</td><td>0.4</td><td>0.4</td><td>0.8</td></tr>
<tr><td>0.4</td><td>5.0</td><td>1.1</td><td>1.04</td><td>1.73</td><td colspan="2">1.38</td><td>0.4</td><td>0.4</td><td>0.8</td></tr>
<tr><td>0.8</td><td>5.0</td><td>1.15</td><td>1.00</td><td>1.85</td><td colspan="2">1.42</td><td>0.8</td><td>0.4</td><td>1.2</td></tr>
</tbody>
</table>

---

predicted by flat-plate theory.$^{15}$ These peak stresses diminished, in general, with a reduction of the ratio of the diameter of the opening to that of the vessel.

Full-scale tests also indicated that excessive stiffening led to greatly increased bending moments just beyond the toe of the weld attaching the nozzle. Optimum conditions were obtained [55, 59, 60] by concentrating the reinforcing metal near the opening. With appropriately reinforced openings the stress concentration factors were successfully limited to the theoretically predicted value of about 1.55. For small openings these optimum results were achieved by a pipe collar whose height-to-thickness ratio varied between 3 and 4. Flat doubler-type reinforcements were found to be ineffective, as predicted by theory; the stress concentration in these cases was in the vicinity of 3.0 at the longitudinal axis of the opening.

Further proof of these results was offered by Schoessow and Brooks [61]. Heavy rim-type reinforcements (reinforcement ratio 1.06–1.15) were only moderately effective, reducing stress concentrations from 2.50 for an unreinforced hole to about 2.05. Heavy doubler and thin rim combinations, however, effectively reduced stress intensifications to between 1.20–1.51, roughly in line with the predictions of the flat-plate analogies.

The tests described above were all conducted with the reinforcement being applied only to one side of the vessel. Stress measurements were likewise limited to the external surface. In contrast, theoretical predictions are based on the assumption that the reinforcement is applied in equal proportion to both faces of the plate. The question, therefore, arose: if reinforcement is applied to one face only, what conditions will prevail on the unreinforced side?

An experimental answer to this question was soon forthcoming. It was shown [62] that the analogue prediction indicated the correct trend only as long as the reinforcement was applied symmetrically, as assumed by theory. Reinforcement applied to one face benefited only the surface onto which it was attached [55]; the stress pattern in the other face, however, remained essentially the same as it had been in the unreinforced opening. Further proof came from tests conducted more recently by Gross [49]. The reinforcement was applied to one side only, by welding nozzles to the vessel openings of the

conventional manner. Strain readings, however, were taken on both faces of the vessel. For reinforcement ratios$^{16}$ of roughly 0.23, 0.615, and 1.0 the maximum stress concentration factors on the nozzle side were about 2.8, 2.3, and 1.8, respectively. These results are in reasonable agreement with previous experimental and theoretical work. Significantly different values were, however, found on the internal face, the maximum stress concentration values here being equal to 3.7, 2.8, and 2.4. This showed that an increase in thickness alone cannot bring about the desired reduction of peak stresses, and that only a moderate improvement in the stress distribution on the unreinforced face can accrue from reinforcement applied to the opposite side.

Actually, the circular opening is not the ideal shape for a cut-out in pressure vessels. Stress concentrations in a plate are minimized if the shape of the opening is an ellipse with an axis ratio equal to the "ratio of biaxiality," the major axis of the ellipse being aligned with the direction of the greatest principal stress. In pressure vessels, this would call for an elliptical cut-out with a major-to-minor-axis ratio of 2 with the minor axis being in the longitudinal direction; the stress concentration associated with the unreinforced opening then becomes 1.5 (as contrasted to 2.5 for the circular hole). Both an analytical investigation [63] and experimental work [61] verified the desirable qualities of reinforced elliptical openings. In the tests, an increase of the reinforcement ratio from 0.16 to 1.13 lowered the maximum stress intensification factor from 1.40 to 1.19. While these results establish the sound concept of elliptical nozzles, it must be added that the fabrication and preparation of nozzles of this type would be beset by severe difficulties. These may overshadow the desirable aspects by increasing the cost of elliptical pipe attachments to a prohibitively high level.

## 3.6 Branch Connections: Repeated Loading

Having considered the performance of branch connections under internal pressure, attention will now be focused on their behavior under repeated external loads, such as imposed by thermal expansion of the pipe line. Although this subject received some consideration in Blair's paper, the most detailed information is found in Markl's work [12, 64].

Three tests produced the following results: Failure of full-size unreinforced intersections occurred at locations similar to those of curved pipes. The

$^{15}$Stress concentration maxima for the hoop stresses occurred at the ends of the hole diameters parallel to the axis of the vessel, with some values as high as 5.5 in contrast to the theoretical prediction of 2.5.

$^{16}$Effective height of reinforcement taken equal to radius of finished opening.

---

stress intensification factor could be correlated reasonably well with that for a single miter bend (see eq. 3.14) if the characteristic variable was taken to be

$$h = t/r_m \qquad (3.21)^{15}$$

Reinforced fabricated intersections cannot be categorized with equal facility, since the amount of metal incorporated in the reinforcement and the manner of its distribution will affect the stress intensification and flexibility factors. In an attempt to formulate a rule which would correlate reasonably well with limited tests on 4 in. size pipe and be applicable to most reinforced branch connections, Markl [12] proposed that the average thickness of the header and branch at the crotch, $t_e$, be assumed as the governing factor. Assuming that reinforced intersections otherwise behave like unreinforced ones, the characteristic variable would then become

$$h = \left(\frac{t_e}{t}\right)^{3/2} \cdot \frac{t}{r_m} \qquad (3.22)^{16}$$

while the stress intensification factor is again obtained from eq. 3.14.$^{17}$

These results refer to tests where the assemblies were loaded through the branch; loading straight through the header proved to be less severe in all cases. Furthermore, it was shown that the direction of bending (in- or out-of-plane) did not seriously influence these results, so that one factor can be used in practical design. While Markl's work represents a marked advance in practical design approach, it must be conceded that the experimental data are rather limited. More work would certainly be desirable to check its applicability to large-diameter piping and to reducing-size branch connections.

Data regarding the performance of full-size ASA standard welding tees under repeated external loading can again be found in Markl's paper [12]. Assuming that the metal thickness available in the crotch zone and the crotch radius are the controlling variables, the characteristic variable was expressed in the form:

$$h = \left(\frac{t_c}{t}\right)^{4/3} \cdot \frac{t}{r_m} \left(1 + \frac{r_x}{r_m}\right) \qquad (3.23)^{18}$$

$^{15}$This equation is obtained by simply substituting $\varphi = 45°$ in eq. 3.18 for single miter bends.

$^{16}$The design formula of the Code is given in a modified form of eq. 3.22.

$^{17}$The quantity $t$ in eq. 3.22 is the thickness of the pipe used in the stress calculation. The intensification factor of eq. 3.14 is again applied to this pipe. These results refer to full-sized intersections and should be used with discretion for other cases.

$^{18}$In the Code, the recommended formula for the charac-

where $t_e$ = effective thickness = average of crotch and side wall thicknesses,

$r_x$ = crotch radius.

Experimental results for three different 4 in. commercial welding tees were in reasonable agreement with stress intensification factors obtained from eq. 3.14, if eq. 3.23 was adopted for determining the characteristic variable.

The *flexibility factors* associated with unreinforced and reinforced fabricated intersections or welding tees have not received sufficient attention. Rough tests seem to indicate that the added flexibility of full-size branch connections is small; that is to say, the branch will act as if it were fixed at the header, whereas the header will retain the flexibility of an intact pipe. These results, however, are open to question since full-sized intersections should approach single miter bends in flexibility. In addition, flexibility of the branch would be expected to increase for reducing-size intersections (see, e.g., eq. 3.22 in Section 3.14). Lacking specific theoretical or experimental results, and in order to remain on the safe side, it is suggested that a value of 1.0 be assumed for the flexibility of all types of branch connections.

## 3.7 Branch Connections: Comparison with Code Requirements

It is of interest to compare now the experimental data with established design practice as expressed by Code requirements for 90° (perpendicular) branch connections. The Code for Pressure Piping, ASA B31.1, Section 6, utilizes the area replacement method, requiring that the area removed from the wall of header (referring to the required minimum wall thickness times the diameter of the finished opening) be replaced by the excess thickness available in the header or nozzle wall plus any metal applied to the intersection in the form of reinforcement. This reinforcement is considered to have value only within the rectangular "reinforcement zone," the length and height of which is limited as shown in Fig. 3.13. In the subsequent derivation, the following nomenclature is used:

$t_H$ = minimum thickness of header } less corrosion
$t_B$ = minimum thickness of branch } allowance.
$R_H$ = radius of header }
$R_B$ = radius of branch } outside.
$w$ = leg of fillet weld.

teristic variable of welding tees has been simplified to $h = 4.4 \cdot t/r$ by making assumptions for $t_e$ and $r_x$, which conservatively reflect customary proportions.

---

DESIGN OF PIPING SYSTEMS

![Fig. 3.13 "Area of reinforcement," as specified by the Piping Code, ASA B31.1, Section 6.](figures/MWK_1956_p0068_fig01_area-of-reinforcement-asa-b31-1.png)

$p_M$ = maximum service pressure permissible for intact header.
$S$ = allowable stress at operating temperature.
$t_1$ = thickness of header required by Code for given size, service pressure, and operating temperature.
$t_b$ = thickness of branch required by Code for given size, service pressure, and operating temperature.
$p$ = allowable pressure permitted by Code for the completed manifold.
$t_p$ = thickness of reinforcement pad (if used).

According to the Code, the required thicknesses can be expressed as

$$t_1 = \frac{pR_H}{S + 0.4p}; \quad t_2 = \frac{pR_B}{S + 0.4p}; \quad \frac{R_B}{R_H} t_1 ;$$

$$t_H = \frac{p_M R_H}{S + 0.4 p_M}$$

The "area to be replaced" is $A = 2t_1 (R_B - t_1)$.

For an unreinforced intersection with a branch not heavier than the header, the available excess metal within the "zone of reinforcement" can be given by

$$A_R = 2(t_H - t_1)(R_B - t_2) + 2t_B(t_B - t_2) + w^2$$

Equating $A_R$ to $A$, and using the wall-thickness expressions, yields the following result:

$$\frac{p}{p_M} = \frac{\frac{R_B}{t_H} - 0.4}{\frac{0.8R_B(R_B - t_H) + R_B t_B}{0.4t_H(R_B - t_H) + t_B^2 + 0.2w^2} - 0.4} \tag{3.24}$$

The "pressure reduction ratio," $p/p_M$, expresses the decrease in allowable pressure for the completed unreinforced branch connection as compared to the intact header of the same size. As an example assume standard pipe sizes, $w = \frac{1}{4}$ in. for 4 in. branches or smaller, $w = \frac{3}{8}$ in. for larger branch sizes, and a corrosion allowance of 0.1 in. The "pressure reduction ratios" may then be obtained for various header and branch sizes from eq. 3.24. The results of these calculations for the specific case are tabulated in Table 3.3 except that branch connections not exceeding 2 in. or 25% of the header size are shown with a 100% rating since the Code permits this arbitrarily.

An examination of this table indicates the following trends:

1. For equal-size intersections (proceeding along the diagonal of Table 3.3), the pressure reduction ratio decreases with increasing pipe sizes to a limiting value of 50%. This is in reasonable accord with experimental evidence, although tests carried out on full-size intersections up to 12 in. did not show bursting-pressure reduction ratios below 65%.

2. Increasing the size of the branch connection for a given header (moving from left to right in a given row of Table 3.3) decreases the pressure reduction ratio. Although this trend is borne out by tests, the Code reduction ratio appears conservative for small-size headers, since it permits only 50% of the "intact header pressure" to be applied to half-size intersections with an 8 in. or 12 in. header, as contrasted with the 90-100% obtained in experiments. More complete and more searching experimental data would, however, be necessary to justify closer evaluation of certain sizes and proportions.

3. An increase of header size for a given branch size over 2 in. (traversing Table 3.3 from top to bottom of a specific column) results in a reduced allowable pressure. This is contrary to the limited experimental evidence, which shows that the bursting pressure developed by a branch connection increases as the diameter ratio between the branch and header pipes becomes smaller. Again more searching experimental data are desirable.

4. The arbitrary Code provision assigning 100% for welded branch pipes not exceeding 2 in. or 25% of the header size, while reasonable from results, introduces abrupt breaks in allowable ratings. A smoother transition is desirable.

The ASA B31.1 Code rules applicable to oblique branch connections are mandatory for branch angles not less than 45° and when the branch/header diameter ratio is not less than 1/4. These rules, which recognize the higher stress intensification in the acute crotch, require that the replacement area be

---

LOCAL COMPONENTS

equal to the area removed from the header multiplied by a factor of $(2 - \sin a)$ where $a$ is the branch angle. The rules (for branch/header ratios of 1/4 and larger) make no distinction between full-sized and reducing branches, a practice which appears somewhat contrary to experience.

## 3.8 Branch Connections: Practical Considerations and Summary

In the foregoing sections giving the highlights of available test and analytical data, it has been noted that stress concentrations can be expected to be present around all circular openings and branch connections, and that even for the most carefully designed reinforcement, the factor is not likely to subside below 1.3. The question naturally arises as to the practical significance of such effects. The answer at present must be sought primarily in experience. Service experience using nominal design allowable stress values (as established by Section 3, Oil Piping, of the ASA B31.1 Code for Pressure Piping, and the concept of the simple replacement-of-area method) has been reasonably good despite the fact that design and attachment details and fabrication quality used have not always been as good as they should be. This fact may be accounted for by the following considerations:

1. The design stress used provides a considerable margin for local extension.
2. Highly localized stress can be relieved by local yielding. Such yielding induces local residual stresses of the opposite sign in the off-stream condition, so that the area can operate on a "stress range" basis in the same manner that thermal expansion strains may be absorbed in piping systems.
3. Most applications do not involve a very large number of cycles. Therefore, the design need not insure that stresses be kept at all times below the endurance limit of the material.
4. Experience to date is largely confined to steel, which normally acts in a ductile manner.

Thus, although this experience has been generally satisfactory, those service failures (and all of the laboratory fractures) that occurred in pressure vessels and pipe lines to date have, almost without exception, been shown to originate at branch connections or local attachments. Therefore, good engineering demands that careful judgment be exercised when selecting design and fabrication details, and that fabrication quality be adequately controlled. Poor fit-up, welding, and lack of root penetration on welded branches, can easily furnish added stress-raising effects which can lead to failure.

> **Table - Table 3.3 Pressure Reduction Ratios in Per Cent for Unreinforced Intersections\*** - see [XLSX](tables/MWK_1956_p0069_tbl01_pressure-reduction-ratios-unreinforced-i.xlsx) and [source crop](tables/MWK_1956_p0069_tbl01_pressure-reduction-ratios-unreinforced-i.png)

| Header Size \ Branch Size | 1″ | 1½″ | 2″ | 2½″ | 3″ | 4″ | 6″ | 8″ | 10″ | 12″ | 14″ | 16″ | 18″ | 20″ | 24″ |
|:---|:---:|:---:|:---:|:---:|:---:|:---:|:---:|:---:|:---:|:---:|:---:|:---:|:---:|:---:|:---:|
| 1″    | 100 |     |    |    |    |    |    |    |    |    |    |    |    |    |    |
| 1½″   | 100 | 100 |    |    |    |    |    |    |    |    |    |    |    |    |    |
| 2″    | 100 | 100 | 89 |    |    |    |    |    |    |    |    |    |    |    |    |
| 2½″   | 80  | 71  | 67 | 66 |    |    |    |    |    |    |    |    |    |    |    |
| 3″    | 77  | 69  | 65 | 64 | 63 |    |    |    |    |    |    |    |    |    |    |
| 4″    | 100 | 65  | 62 | 62 | 61 | 59 |    |    |    |    |    |    |    |    |    |
| 6″    | 100 | 59  | 60 | 58 | 57 | 56 | 50 |    |    |    |    |    |    |    |    |
| 8″    | 100 | 100 | 58 | 57 | 56 | 58 | 57 |    |    |    |    |    |    |    |    |
| 10″   | 100 | 100 | 56 | 55 | 56 | 55 | 55 | 55 |    |    |    |    |    |    |    |
| 12″   | 100 | 100 | 56 | 55 | 55 | 54 | 56 | 55 | 54 |    |    |    |    |    |    |
| 14″   | 100 | 100 | 56 | 55 | 55 | 54 | 56 | 55 | 54 |    |    |    |    |    |    |
| 16″   | 100 | 100 | 56 | 55 | 55 | 54 | 57 | 56 | 55 | 54 | 53 |    |    |    |    |
| 18″   | 100 | 100 | 56 | 55 | 55 | 57 | 57 | 56 | 55 | 54 | 53 |    |    |    |    |
| 20″   | 100 | 100 | 56 | 55 | 55 | 57 | 56 | 55 | 55 | 54 | 53 |    |    |    |    |
| 24″   | 100 | 100 | 56 | 55 | 55 | 57 | 56 | 55 | 55 | 54 | 53 | 53 |    |    |    |

*Based on the Code for Pressure Piping, ASA B31.1 for: standard weight pipe with 0.1 corrosion allowance; leg of fillet weld = $\frac{1}{4}″$ for branches 4″ or smaller, and $\frac{3}{8}″$ for larger branch sizes.

---

As design stress levels and temperatures increase, greater attention must be given to reinforcement details. The same is true when design stresses are raised in proportion to enhanced physical properties of material obtained by cold work, since the effect of localized stresses becomes much more serious.

Full-size 90° branch connections are difficult to fabricate by welding without appreciable distortion, particularly when a pad-type reinforcement is used. This difficulty increases with the size of the header. It is best to avoid such connections wherever it is economically justified. In critical service, welding tees, when available, should always be used in preference to fabricated welded intersections. Integral reinforcement obtained by using a heavier pipe for the header (or for both header and branch) is generally preferred to built-up construction and is satisfactory for most applications. Sharp corners at the intersection should be avoided by the use of concave weld fillets. Fabrication presents considerably greater problems as the size of the branch relative to the header is increased and must receive special care when this ratio exceeds 50%, particularly for header sizes above 12 in. On headers of large size with small openings (branch to header diameter ratio less than 50%), the method of reinforcement should be guided by the principles established for the reinforcement of nozzles on pressure vessels.

The greatest benefit from a given amount of reinforcing metal will be obtained by concentrating the reinforcement near the finished opening. Flow considerations permitting, the effectiveness of the reinforcement can be increased by application of the reinforcing metal to the inside, as well as outside, surface of the header. The use of elliptical nozzles may be considered for extremely severe service conditions, since they extend the possibility of reducing stress concentrations to the limiting value of 1.

For the design of special heavy-walled fittings in critical service The M. W. Kellogg Company has found the rather simple design approach given in Fig. 3.14 satisfactory. This is, in effect, an analysis designed to control the average membrane stress within the chosen limits, and includes a correction for non-uniform stress through the wall thickness equivalent to using the mean diameter cylindrical hoop stress formula instead of the inside diameter formula. Therefore, it assumes a fitting strength roughly equal to the connecting pipe. The regions over which the pressure area and metal areas are averaged are arbitrarily selected as being in reasonable accord with experience.

The use of gusset or rib stiffeners is not recommended, due to the high stress concentrations likely to exist at their ends or adjacent to the attachment welds. They are even more objectionable on hot piping, since the ribs act as cooling fins and local thermal stresses are imposed; if such stiffeners are used on hot piping the thermal effects should be minimized by the application of heavy insulation.

The effect of structural loadings other than pressure and cyclic loadings must be given due consideration. Markl's work in establishing suggested stress intensification factors for piping flexibility analyses is a good start, but more work is necessary on other sizes and reducing branches. Where an individual flexibility analysis is not warranted, yet expansion stresses are expected to be at or near Code levels at the branch location (with the moment loading being carried through the branch), it is recommended that branch connections be reinforced to develop the full strength of the header, even if the operating pressure may not require it.

The selection of design and fabrication details as well as the methods and extent of inspection must be in line with the expected severity of service. Weld details which minimize distortion and promote best root-welding conditions are to be favored. As an example, setting a branch on a pipe and welding it before the hole in the header is cut will reduce distortion when the branch pipe is large compared to the header; set-on construction also permits the use of a backing ring.

Regarding inspection methods, a magnetic particle examination should be favored for magnetic materials; for non-magnetic materials, a penetrant oil examination is quite practical and is recommended for important services. Radiographic examinations of branch attachments are being increasingly used as a quality control check; although they are useful in controlling the general quality level of an individual operator's work, such radiographs cannot be interpreted to assure the absence of cracks unless many angled shots are taken. An indiscriminate appraisal of radiographic examination may create an unwarranted degree of assurance regarding absence of harmful defects.

## 3.9 Corrugated Pipe

As pointed out in the introduction and in Chapter 7, straight corrugated pipe provides intermediate flexibility between a rigid piping system and an expansion joint system. Its use may be advantageous where acute space limitations exist, or where reactions on equipment attendant to stiff or large-size

---

**LOCAL COMPONENTS**

![Fig. 3.14 Special heavy wall fittings; check of mind-recessed for internal pressure.](figures/MWK_1956_p0071_fig01_special-heavy-wall-fittings-internal-pre.png)

$$t_b = \frac{p(x + \tfrac{1}{2}A)}{A}$$

**TEE**

$$t_b = \frac{p(x + \tfrac{1}{2}A)}{A}$$

**90° ELBOW**

$$t_b = \frac{p(x + \tfrac{1}{2}A)}{A}$$

$$= \frac{p(x + \tfrac{1}{2}A)}{b}$$

**LATERAL**

$$t_b = \frac{p(x + \tfrac{1}{2}A)}{A}$$

$$t_b = \frac{p(x + \tfrac{1}{2}A)}{A}$$

USE ALSO FOR 45° ELBOW

**WYE OR 45° ELBOW**

### NOMENCLATURE

- $A, B$ = METAL AREA, (SQ.IN.)
- $D_i, D_p$ = INSIDE DIAMETER OF FITTINGS, (IN.)
- $b, x$ = INDICATED PRESSURE AREA, (SQ.IN.)
- $b, x$ = INDICATED LENGTHS, (IN.)
- $p$ = DESIGN PRESSURE, AT DESIGN TEMPERATURE, (PSI)
- $S_{HOT}$ = ALLOWABLE STRESS AT DESIGN TEMPERATURE, (PSI)
- $t_b$ = INDICATED METAL THICKNESS, (IN.)
- $t_s$ = AVERAGE METAL THICKNESS OF FLAT SURFACE, (IN.)
- $\alpha, \beta$ = INDICATED ANGLES

---

pipe must be reduced without further addition to pressure drop, process problems or similar factors. The fact that corrugations greatly increase the flexibility of a straight cylindrical tube has long been appreciated. However, it is less well known that this reduction in stiffness is obtained by the introduction of bending stresses, the level of which must be controlled for satisfactory service; also, it is not always appreciated that a corrugated bend may be less flexible than a plain pipe bend due to the fact that the corrugations resist ovalization.
