Repository: sgttomas/chirality

# Local Source Corpus

Place piping-design source PDFs, extracted markdown/source folders, generated PDF2MD work directories, and related local corpus files here.

This folder is intentionally ignored by git except for this README and `.gitkeep`.

File: domains/piping-design/_Sources/MWK_1956/MWK_1956.md (part 9 of 37)
# Design of Piping Systems
Corrugations were initially obtained by hot rollforming processes such as are used for shaping the flues of Scotch Marine boilers. This imposed limitations on the depth and pitch so that resort was made to uniform localized heating and controlled collapsing. This process resulted in some upsetting and a sharper radius of curvature at the crown. More recently, equipment has been designed which provides rolled corrugations of greater depth. The mean diameter of rolled corrugations is usually that of the original pipe, while those formed by controlled collapsing have a mean diameter roughly equal to the initial outside diameter of the pipe. Corrugating can only be accomplished on straight pipe, so that bends must be formed afterward. Creased bend construction is usually limited to sharp radii bends, commonly 2 to 3 diameters in radius; these are formed by heating plain pipe on one side and bending so as to bulge out the corrugations on the inside of the bend.

Early tests [21, 65] showed that, for bends having a five-diameter radius, corrugated construction provided no greater flexibility than plain bends, and that for smaller radii corrugated or creased curved pipes are usually less flexible than plain bends; that, the torsional stiffness of corrugated pipe was slightly greater than that of straight pipe of the same nominal diameter.

In the foregoing tests, as well as later ones [66], it was established that a corrugated bend derives its flexibility in bending or direct loading mainly from a change in axial length (through an increase on the tension and a decrease on the compression side), as compared to a plain bend, which derives its increased deflection from ovalization of the cross section, and the attendant modified stress distribution. A creased pipe bend takes an intermediate position between these extremes, deriving its flexibility on the plain portion by ovalization, and on the creased portion by change in length.

Consistent flexibility values for corrugated and creased 6 in. diameter pipes were obtained from static tests by Dennison [67], who related test results to the calculated values for plain pipes of the same dimensions,$^{19}$ as given by elementary beam theory. Corrugated bends were found to have higher flexibility factors than creased bends, although a good approximation for both configurations was 6.0. Nominal stress intensification factors (denoting the ratio between the endurance limits$^{20}$ of small polished specimens to that of the actual piping component) were obtained from fatigue tests, indicating an average factor of 8 for both corrugated and creased pipes of the type tested. With one exception, in-cipient cracks in corrugated pipes originated on the inside surface and penetrated outward, while on creased bends the cracks always initiated on the external surface.

The foregoing tests have led to the acceptance of an assumption of uniform flexibility factors for commercial corrugated or creased pipes. For the stress intensification factors, however, it was felt that unduly conservative values resulted by basing the comparison on the endurance limit of polished bars. Therefore, further tests were carried out by Rossheim and Markl [29], in which the fatigue strength$^{21}$ of plain tangents was taken as a basis of comparison for stress intensification factors. Based on these experiments a stress intensification factor of 2.5 was suggested as reasonable for "non-cyclic" service (i.e. less than 20,000 stress cycles), whereas for "cyclic" service (up to 500,000 reversals) a stress intensification factor of 5.0 was proposed. A flexibility factor of 5.0 was suggested as a conservative value for average commercial creased or corrugated pipe. These values form the basis of the current suggested values in the ASA B31.1 Code, viz: a flexibility factor of 5.0 and a stress intensification factor of 2.5 for usual commercial corrugated or creased components under bending or direct axial loading. The Code also suggests a flexibility factor of 0.9 and stress factor of unity for torsional loading.

In contrast to the uniform values recommended by the Code for all sizes and shapes of corrugated pipes, the actual flexibility and stress factors are a function of the size and wall thickness of the pipe

$^{19}$The term "plain pipe of the same dimensions" refers to a pipe having the same diameter and wall thickness as that used for making the corrugated (creased) pipe in question.

$^{20}$"Endurance limit" denotes the alternating stress which a specimen can infinitely sustain in a fatigue test. In actual tests $2 \times 10^6$ cycles are taken to be equivalent to "an infinite" number of cycles.

$^{21}$"Fatigue strength," as opposed to "endurance limit," denotes the average maximum alternating stress which a specimen can sustain for a given number of stress cycles.

---

## LOCAL COMPONENTS

and particularly the depth and pitch of the corrugations. The results show that an increase in the depth of the corrugation will improve its flexibility, but increase the stress intensification factor.

The greatly simplified case of a curved beam shown on Fig. 3.15, which is obtained after segmenting a corrugated pipe into strips of unit width, can be analyzed readily. This analogue will indicate higher flexibility and lower stresses than those existing in the actual structure. Nonetheless, it is useful in roughly predicting the influence of dimensional change, and for comparison with established service. The results obtained from this analogue, assuming that $\nu = 0.3$ and the corrugation pitch is $4r$, are:

Flexibility factor $= \nu[(3r/t) + .09]$

Theoretical stress intensification factor $= [(6r/t) + 1]$

Stress intensification factor compared to plain pipe (Code basis) $= 0.5[(6r/t) + 1]$

These relations used in Fig. 3.16, shows the strong dependence of both of these design factors on the ratio of $r/t$.$^{22}$ An increase in the pitch of the corrugations with other items unchanged would decrease the flexibility factor; likewise, a change in the shape of the corrugations to a more rigid shape would decrease the flexibility, but also decrease the stress intensification factor.

A detailed analytical evaluation of stresses in corrugated components is extremely difficult. However, if the manufacturing tolerances and variations in shape or between successive corrugations are considered, the theoretical treatise becomes impractical. An approximate solution was developed by Donnell

$^{22}$Due to the simplifications assumed here, the ratio of pipe radius to pipe wall thickness $R/t$ does not enter the solution.

![Fig. 3.15 Analogue representation for analysis of corrugated pipes.](figures/MWK_1956_p0073_fig01_fig-3-15-analogue-representation-for-ana.png)

![Fig. 3.16 Stress intensification and flexibility factors in "analogue" solution for corrugated pipes.](figures/MWK_1956_p0073_fig02_fig-3-16-stress-intensification-and-flex.png)

[68] for V-shaped and semicircular corrugations under concentric axial loads, and the results were extended by inference to corrugations of elliptical and sinusoidal cross sections. Tests on thin-walled corrugated pipes, having corrugations in reasonable accord with the specific shapes analyzed, were in good agreement with theory. For corrugation shapes as normally produced in heavier-walled pipe, the analysis can be accepted only as a rough approximation.

A more recent theoretical approach [9] treats the effects of both axial loads and internal pressure, but restricts the analysis to thin-walled cylindrical bodies of relatively large diameter, so that the results are applicable to corrugated light-gage expansion joints rather than pipe. This analysis is not readily adapted to design, since the final results are given in terms of unfamiliar functions, whose numerical values are not tabulated in standard mathematical tables. For a more detailed treatment of the expansion joint bellows, reference should be made to Chapter 7.

In summation, corrugated pipes have practical application when added flexibility for stress or end-reaction reduction must be obtained in extremely limited space, thereby permitting the retention of

---

a rigid piping system and avoiding the use of expansion joints. Its use is best confined to straight lengths, since it will have little, if any, advantage over plain pipe when used for bends. The same may be said for creased bends, which offer no significant advantage over plain bends in flexibility and may involve higher stress intensification. Corrugated pipe, properly designed, is capable of carrying the axial internal pressure stress in common with straight pipe, but it is important to note that the stress intensification factor applies to the longitudinal pressure load, as well as other loadings; yielding, or creep, will result if the combined static or dynamic loadings exceed established limits. For applications in the creep range an accurate evaluation of the stress intensification factor for the particular corrugation used is desirable. Occasionally, corrugated pipe is used to localize plastic deformation which might occur during extreme upset conditions; for such service the range of local unit plastic strain determines the number of cycles which can be sustained (see Chapter 7). It is advisable that limit stops or equivalent means be provided to limit overall yielding.

## 3.10 Bolted Flanged Connections: General Background

Flanged connections provide for the ready joining or separating of portions of a piping system to facilitate inspection or cleaning, or to avoid in-position welding or heat treatment. Their influence on the performance of a piping system involves evaluation of (1) the effect of the flange as a local component, and (2) the effect of the forces and moments transmitted through a flange on its ability to maintain a tight seal.

Analysis of flanged joints was limited to cantilever approximations until the advance made in 1927 by Waters and Taylor [69]. Combining the elastic behavior of a flat plate with a cylinder treated as a beam on an elastic foundation, they obtained expressions for the circumferential, radial, and axial stresses in flanges with short cylindrical hubs of constant thickness. These theoretical results were reasonably well substantiated by tests, and offered a reliable basis for the evaluation of loose-hubbed flanges (Van Stone, threaded, lapped) within the ASA range of dimensions [70, 71, 72]. In subsequent years this derivation was extended by Holmberg and Axelson [73] to flanges integral with the pipe wall.

These analyses were limited to hubs of uniform thickness, although the desirability of increased hub thickness at the flange-hub intersection was generally recognized. An exhaustive theoretical analysis of this problem [74, 75] was undertaken by Waters, Rossheim, Wesstrom, and Williams. It included both bolt-moment and pressure effects, and could be applied to straight, single, or double taper combinations of hub contour, with fillets simulated by tangent tapers. A complete analysis, including direct pressure and pressure discontinuity stress, is complex for other than a straight hub; the considerable effort involved in this approach is justifiable only on high-pressure, large-diameter flanges in critical service. For usual service and flange proportions it has been found that the direct-pressure and pressure-discontinuity effects can be neglected, and the flange subjected to a uniformly distributed external moment equal to the product of the bolt load, gasket load, end pressure load, and their respective lever arms. The junction of the ring and hub is assumed to undergo zero radial displacement, the bolt load to be unaffected by changes in pressure, and ideal elasticity to be maintained without yielding or creep. Despite these simplifying assumptions, the analysis has proven adequate for most problems when coupled with a suitable choice of design stresses, gasket factors, etc. to provide ample margin for these effects. Originally introduced into the ASME Unfired Pressure Vessel Code on a permissive basis, its general acceptance soon led to its adoption as a mandatory requirement. One widespread usage is on exchanger flanges, for which it has been approved by the Tubular Exchanger Manufacturers Association (TEMA) and applied to the standard flanges in their rules; it has also been widely used in connection with rerating ASA standard flanges.

Experimental work [76, 77, 78] has shown that the theoretical formulas closely predicted the stresses developed under various loading conditions. It has also been shown that a reasonably uniform gasket-load distribution can be expected only when the maximum bolt pitch is a function of the bolt diameter and the flange thickness, and that, within the normal range of flange dimensions, the width of the flange has no appreciable effect upon the load distribution. Taylor Forge & Pipe Works' *Modern Flange Design* [79] presents the formula in terms of bolt diameter, flange thickness, and gasket factor. This formula originated in the M. W. Kellogg Company and has been widely and successfully used in practical design.

Present ASME flange-stress formulas are stated for flange and hub dimensions assumed in advance, leading to time-consuming trial-and-error solution.

---

## LOCAL COMPONENTS

Simplified methods have been developed [80, 81] to aid the designer in quickly arriving at well-proportioned economical flanges. Other practical suggestions are contained in *Modern Flange Design* [79].

For certain relatively mild low-pressure services, such as water works, thin and relatively wide flanges with soft gaskets located inside the bolts have been successfully used. Such flanges usually cannot be justified by the Code design approach. The explanation of their satisfactory use must be sought in recognition of higher stresses, use of soft gaskets, and the possibility of the flanges considered as a counter moment before excessive strains are developed. For considerations involved in such special service, reference can be made to the paper by Waters and Williams [82] and the discussion thereof.

The design assumption that the initial bolt load remains constant for any magnitude of the internal pressure has also been explored. It has been shown [74, 76, 83; and others] that a hydrostatic end force may either increase or decrease the initial bolt load, depending upon the relative position of the gasket reaction and the elastic properties of the assembly. With customary flanges, exemplified by ASA Standard B16.5, the bolt load decreases slightly with application of internal pressure, since the net moment on the flange ring increases, which in turn causes increased flange rotation and a decrease in the distance between flanges at the bolt circle. The bolt stress is at all times a function of the summation of the strains of the entire assembly, and their individual moduli of elasticity. Since the modulus decreases with temperature rise, the bolt load will likewise decrease as the temperature of the assembly is uniformly raised. If the temperature of the components is not uniform, the differential strains will alter the bolt stress in proportion. Except in unusual cases those effects are not of practical significance, since the flange design permits prestightening to a level sufficient to compensate for bolt-load reduction, local yielding, or creep over the period of time established by the material properties and temperature.

An understanding of flange leakage may be obtained by idealizing the assembly as two elastically coupled bodies, the bolts on one hand, and the flanges, including the gasket, on the other. The complete joint is then represented schematically as two springs with different initial lengths and stiffnesses. When the joint is tightened, this initial length difference is eliminated by submitting the bolt spring to tension and the stiffer flange spring to compression. The

superimposed hydrostatic load would have the simple effect of subjecting both springs to equal amounts of added tensile strain. In this simplified representation, leakage would occur when the tensile strain imparted to the flange due to the hydrostatic load offsets the compressive strain set up by tightening the bolts (i.e., the spring representing the flange is under no force and returns to its original length). This concept was presented by Dolan [84] who gave pictorial representation to this interpretation by means of a simple force-extension diagram. Needless to say, the elastic coupling concept is a considerable oversimplification of actual conditions in a flange which must include all components, changing moment and rotational effects, temperature, creep, etc. as treated, for example, in [82].

Code rules establish two criteria which must be satisfied to maintain a gasketed joint free from leakage. The one establishes a minimum initial unit gasket seating load, and the other a ratio of gasket load to internal pressure for operating conditions; both are related to the gasket material and construction. As to the effective width of gasket, arbitrary assumptions are made which are related to the flange-facing details and relative concentration of loading; double this width is used for application of the gasket operating pressure factor.

Actually, the performance of a gasketed surface depends not only upon the elastic properties of the gasket material as influenced by its design details, but also upon the bolt load and deflection of the flanges (initially and under pressure); the maximum gasket load (at the inner and outer edge or at projections); the gasket thickness and physical properties; and the surface finishes of gasket and flange, which determine the elastic and plastic deformation attendant to an initial seal. In actual installations, the variation of gasket stiffness, surface finish, and imperfections of gasket and flange, as well as the properties of the contained fluid or gas, can cause wide variation in the minimum load and gasket pressure to maintain tightness. The Code rules for minimum load and gasket factor are, therefore, approximations of average conditions for flanges of usual proportions. For this reason, those rules are not mandatory but merely tentative.

Where very stiff flanges or minimum-width gaskets are involved, the entire width of the gasket may be at essentially the same unit load; conversely, for thin flexible flanges or wide gaskets, the gasket load may be much lower than predicted by Code rules. Extremely soft gaskets, such as gum rubber, deflect directly under the internal pressure, and flow later-

---

ally to equalize and distribute the gasket load. Due to this behavior, they can often be made tight under very low unit gasket loading or, at times, even in the absence of a net gasket load from the bolts. Special facing details or gasket designs to promote self-sealing tendencies are successfully used where the service permits the use of soft gasket material, or where extremely high working pressure can be utilized to provide sufficient load to seal harder gaskets. Some facing details are based on mechanical concepts, such as ring-type joints; others, as for instance, lens rings, benefit from reduced or line contact.

Where elastic conditions are maintained, leakage of a properly fabricated and assembled flanged joint should not occur if the initial bolt load is sufficient to maintain the required gasket load. Allowance for various creep strength ratios of bolt material to flange material, and to compensate for the expected reductions in bolt load due to flange deflection and change in elastic modulus. The influence of structural loading is treated further in the next section. Flange bolts are ordinarily made up at ambient temperature; as the temperature is raised in service, the temperature of the bolts, flanges, and pipe may no longer be the same, either during the transient heating period or in the equilibrium service condition. Since the bolts receive heat through limited contact with the flanges they will respond more slowly to changes; similarly, non-integral flanges, such as the Van Stone type, will lag behind the pipe under temperature change. In the absence of insulation, these temperature differences will be much greater. Where flow temperatures fluctuate rapidly or where external influences (such as rain on exposed flanges) upset the equilibrium between bolts and flanges, joints may leak due to loss of gasket sealing load. This reduction in sealing pressure is traceable either to expansion differences, or to yielding resulting from temporary overload. If serious yielding does not occur the joint will eventually re-establish the same gasket load, although it is possible that the temporary leakage will have caused wire-drawing and prevent re-establishment of a seal.

In actual installations, completely elastic conditions are almost never realized; aside from localized yielding, creep will be present in high-temperature service and to some extent at all temperatures, particularly for non-metallic, non-ferrous, or highly stressed gaskets. Under repeated load applications the degree of yielding or creep with respect to time is increased.

In order to deal with the effects of plastic flow or

creep due to temperature effects, it is necessary to consider both transient and constant thermal conditions. Of these two, the transient thermal state is often the more important, since it will generally lead to higher stresses and a greater amount of yielding. This case was investigated by Bailey [85] for loose-ring and integrally welded flanges. Making a few simplifying assumptions, he showed that stresses in welded integral flanges were only 60% of those in the less intimately connected loose flanges under transient temperatures. As a continuation of this work, Bailey undertook to investigate the effect of creep upon the elastic stress distribution. Again both the loose and welded integral flanges were considered for various creep strength ratios of bolt material to flange material. The effect of bolt holes was taken into consideration through an analogy with the tensile creep-relaxation properties of a solid strip of metal versus a strip of metal with a series of holes of varying pitch and diameter. The effect of thermal bending moment acting on a joint due to pipe expansion was omitted, on the assumption that under creep conditions external forces would in time be reduced to negligible magnitude. The analysis showed that the tightness duration of the flanged joint (as defined by the time at which the stresses would fall below a permissible level or permit leakage) is a function of flange thickness for given material properties of flange and bolts. It was also found that an optimum flange thickness exists for each joint, which increases as the ratio between the creep resistance of the bolts and flanges becomes greater. These optima were generally greater than required by the Code. As would be expected the analysis indicated the desirability of having high elastic strains in bolts and flanges combined with high creep resistance. These properties are in opposition, since high stresses cause accelerated creep. For given materials certain changes in design will, however, provide increased elasticity without increased stresses, e.g. increasing the effective bolt length; similarly, changing the material of any component to one of equal elasticity, but greater creep resistance, will improve high temperature performance.

Bailey's analytical work was not followed by experiments of sufficient extent to prove or disqualify the conclusions reached. However, an interesting report, including some test data on various aspects of flange design, was published by Gough [86] on this subject.

The fatigue characteristics of various types of steel flanges subject to repeated bending strains received attention in an investigation carried out at

---

atmospheric temperature by Markl and George [87]. Using a constant-displacement type fatigue-testing machine, on 4 in. standard weight and 0.080 in. wall pipe with 300 lb ASA standard EF flanges, fatigue failure occurred almost invariably in the pipe proper adjacent to the flange attachment, where there is a marked change in contour, and not in the flange or bolts. A few tests were made with 600 psi internal pressure; in these tests leakage well in advance of failure was noted only on threaded joints. Gasket leakage was not experienced when bolts were pre-tightened to 40,000 psi, although it was encountered when they were tightened to only 20,000 psi. The $S$-$N$ diagrams of a few types of flanges investigated were represented by straight lines on a log-log plot, which were parallel among themselves and with the lines obtained for straight tangents or butt-welded pipes. This made it possible to assign single stress intensification factors to each of the various types of flanges investigated; these results are listed in Table 3.4. The superiority of the welding neck flange is in line with adverse experience with regard to suitability for critical service.

The relatively poor performance of the lap joint flanges was rather surprising since such flanges have a fairly good service record; the lap thickness used was the same as the pipe wall and the poor results were attributed to inadequate strength of the lap to carry the high bending moments imposed, the lap apparently rocking back and forth on the gasket. In general, stress intensification factors increase with increasing abruptness of cross-sectional changes in the flange at the pipe connection. The welding neck flange with the smooth transition exhibits no perceptible stress-raising tendency, whereas threaded flanges, due to stress concentrations present in the threads, carry an intensification factor of about 2.30. The effect of a seal weld covering all exposed threads, as used in some services, was not investigated. It should also be kept in mind that in elevated-temperature service the heat distribution on flange details involving double welds would be less favorable, and that additional thermal stresses would result from temperature differences between the pipe and flange.

For services where creep or severe cyclic effects are present, greater attention must be paid to the reduction or elimination of stress raisers. Fillet radii should be generous, and sharp corners should be avoided. Stud bolts with continuous threads or with unthreaded portions machined to the root diameter should be used in preference to headed bolts, which involve sharp fillets under the heads and the

> **Table - Table 3.4 Stress Intensification Factors for Various Flanges** - see [XLSX](tables/MWK_1956_p0077_tbl01_stress-intensification-factors-flanges.xlsx) and [source crop](tables/MWK_1956_p0077_tbl01_stress-intensification-factors-flanges.png)

| Welding neck flange | 1.00 |
| :--- | ---: |
| Socket welding flange (double welded) | 1.15 |
| Slip-on or forged ring flanges (double welded) | 1.25 |
| Slip-on or socket welding flanges (single welded) | 1.30 |
| Lap joint flanges | 1.60 |
| Threaded flanges | 2.30 |

thread runout. For satisfactory performance, bending in studs should also be held to a minimum.

## 3.11 Bolted Flanged Connections: Practical Considerations

Experience indicates that the design rules of the ASME Unfired Pressure Vessel Code are generally entirely adequate for the design of special flanges, with gaskets located inside the bolts, for service under internal pressure. For flanges having full face gaskets, or for any design which permits the development of a counter-moment reaction outside the bolt circle, there is no recognized standard design approach; a special ASME Code Committee is currently (1955) working on this problem.

For piping applications it is necessary to consider the effect of other loadings in combination with internal pressure. These are usually longitudinal forces and bending or torsional moments due to weight, wind, or thermal expansion of the pipe line. By far the majority of piping flange applications in the United States utilize ASA Standard B16.5 flanges. The ASA Standard gives allowable pressure-temperature ratings but offers no guidance as to permissible bending loadings. These flanges have been customarily used up to the allowable ratings without any check of their capacity to carry additional loadings. While occasional difficulties due to such loads have been encountered, their service record must be considered very good. Unsatisfactory performances occurred generally only with pipes having an appreciable excess strength or corrosion allowance and a high value of thermal expansion. An example is the use of 150 lb standard flanges with low-pressure, high-temperature heavy-walled pipe. A discussion of the influence of bending and torsional moments on ASA flanges is included in the paper by Rossheim and Markl [29]; results of tests on 4 in. 300 lb standard flanges are given in the paper by Markl and George [87]. ASA flange strengths, when judged by ASME Code analytical methods, are by no means uniform, and the piping designer should be aware that there is greater reserve strength in the smaller sizes and lower-pressure classes than in the larger sizes and higher-pressure classes. Good design prac-

---

tice indicates the desirability of keeping flanged joints at a minimum for operating and maintenance conditions and, insofar as possible, locating needed flanges in the most advantageous location with respect to applied moments.

For routine design investigations of the effects of loading other than internal pressure on flanges covered by ASME Code rules, The M. W. Kellogg Company has found it is satisfactory to calculate first the maximum load per inch of gasket-circumference due to the applied longitudinal bending moment and force. Then the internal pressure equivalent to this loading is determined. Finally the Code design approach is applied, assuming an internal pressure equal to the design internal pressure plus the calculated pressure equivalent to the other loads. The equivalent pressure, expressed in formula form, is: $p_e = (16M/\pi G^3) + 4F/\pi G^2$, where $M$ = longitudinal bending moment in.-lb; $G$ = diameter of effective gasket reaction as defined by Code, in.; and $F$ = longitudinal force, lb. The flange is checked for a pressure of $p = p_e + p_d$, where $p_d$ = design operating pressure. Taking the moment on the gasket center line is consistent with analysis and experience which indicates that, with a properly pretightened flange, the bolt load changes very little when a moment is applied, whereas the gasket loading changes appreciably.

The most important point for practical design is to establish a proper allowable stress for such checks. For steady loading other than thermal expansion the same allowable stress as for internal pressure alone should be used; for temporary (short duration) loading, an increase of 33.3% in the basic design stresses is suggested. Loading due to thermal expansion can be treated on a "stress range" basis similar to the treatment of thermal stresses in the pipe itself; allowable stresses for both bolts and flange can be established accordingly. From a stress standpoint there should be no question about this procedure. From a flange leakage standpoint the validity of this approach is somewhat questionable, particularly under creep conditions. Nonetheless, it is only by such an approach that the demonstrated capacity of flanges to take rather sizeable moment effects can be reasonably justified. The M. W. Kellogg Company's satisfactory experience in checking thermal moment effects has been based on an allowable stress for both flange and bolts of $\frac{3}{4}$ ($S_h + \bar{S}_a$) as prescribed by the 1951 ASA Standard B31.1 Code for piping.

With adequately pretightened flange bolts the thermal moment appears during the first heating cycle. If the operating temperature is sufficiently high, both the bolt stresses and thermal flange moments will gradually relax due to creep in the pipe line; leakage while hot would then depend on the relative relaxation rates. Assuming substantial hot relaxation, a sizeable thermal moment of opposite sign would develop when the line returns to atmospheric temperature, and leakage may occur if pressure is applied in the cold condition. Thus there are probably factors in the problem not adequately assessed, and whether the increased stress range now permitted by the Code can be applied to flange design without affecting tightness is not established.

The influence of torsional moments may be investigated as indicated in the Rossheim-Markl paper [29]; as shown therein the capacity of ASA flanges to take torsional moment is high for longitudinal moment. This is generally true of all flanges, unless special mechanical means such as dowels or keys for transmitting torsion are provided; caution is therefore in order when high torsional moments may be imposed. Generally, however, flange leakage is not as much of a problem under torsion as it is under bending.

Occasionally, special applications may warrant a more extensive study of stress-strain relations in the flanged joint. This may be done by adapting the approach presented by Wesstrom and Bergh [83], and Blick [88, 89].

When selecting gasket dimensions for hot flanges it is well to make the gasket as wide as can be satisfactorily seated by the initial ASME Code design bolt load, rather than use a narrow width which will just avoid extensive initial yielding or "crushing." This will insure maximum resistance to creep under operating conditions.

In petroleum service applications the tightness performance of high-temperature flanges is usually improved by leaving the flanges uninsulated and providing a weather shield only. The flange and bolts then operate at a lower metal temperature and relaxation is slowed. Where heat loss requires it, the shield can be lightly insulated. In power piping, however, heat loss is much more a matter of concern, making full insulation generally a necessity.

By far the greatest leakage troubles with flanged joints arise due to rapid temperature changes or quenches which create sizeable temperature differences within the flange components. Where these conditions can be anticipated, flanges are preferably avoided; if used, great care is warranted in their selection and location. The mating of dissimilar types of flanges, such as Van Stone and integral

---

types, generally tends to exaggerate difficulties arising from temperature differences.

The problems of dissimilar flanged joints is briefly discussed in Section 3.12.

## 3.12 Joints Between Dissimilar Materials

Individual piping systems may involve more than one material, or may be connected to equipment of different metal analysis, so that the influence of intermediate or terminal joints between materials of different physical properties must be considered. A principal factor influencing these dissimilar joints is the difference in expansion characteristics; others are variations in hardness, electrolytic potential, structure, ductility, and stiffness.

The transition in material may occur at a bolted flange, a threaded coupling or union, a rolled connection, a weld, or at a special transition piece. Potential difficulties in the form of leakage or failure due to thermal cycling are related to the range and frequency of temperature change, the differences in material properties, and the details of the dissimilar joint.

For low-temperature service, all of these types of connections are successfully used. As the temperature is raised, threaded and rolled joints require that the higher expansion material be inside. With further increasing temperatures, the elastic stress interaction is no longer maintained; this leads to leakage and finally structural failure. Seal welding does not permit appreciably higher temperatures, as structural strength is not usually improved. All of these forms of connections involve significant stress raisers and localized areas of high deformations. Hence, where repetitive cycles of wide temperature range are involved, the probability of fatigue failure dictates against their use.

For flanged joints consisting of integral buttwelded flanges of dissimilar material, (but each of like analysis with the pipe to which it is attached), leakage is dictated by the initial bolt stress and gasket sealing properties, as compared with the differential expansion between the bolts on the one hand, and the flange and gasket on the other. With certain types of gaskets, leakage may also depend on the differential radial expansion at the gasket center line. By using lapped or Van Stone flanges, the flange and bolt temperatures are reduced, and the flanges and bolts can be made of the same type of material, with differential expansion limited to the Van Stone lips and gasket. The gasket load must be sufficient to restrain the relative radial movement of the lips, or the gasket must be of a design which will maintain a seal under differential expansion movement. While severe local stresses proportional to the restraint are caused in the lips (which must also carry the bending due to pressure and structural loading), these stresses can and should be confined to wrought, carefully contoured material, so that reasonable fatigue life and satisfactory tightness can be obtained for high temperatures. Dissimilar flanged joints of special design using bellows-type gaskets or pressure sealing have been utilized in power plant service [90]. For joints between ferritic and austenitic steel, the design selected should be such as to permit the use of ferritic alloy bolts; austenitic bolts are unsatisfactory because of their low yield strength and high coefficient of expansion.

Bolted joints generally are avoided for extreme-temperature service, a construction not involving gasket sealing being preferred. With welded construction, leakage is no longer a factor. Satisfactory service in this case depends upon the local strain-range differential, on the number of applications of this strain range, and finally, upon the metallurgical factors associated with presence of a weld.

Using the most common material combination as an example, the austenitic steels have a coefficient of expansion of about $10.4 \times 10^{-6}$ in./in./F (within the temperature range 70-1200 F), whereas the low-chrome-alloy steels have a coefficient of about $8 \times 10^{-6}$ in./in./F. When joined with a sharp interface, this difference will induce stresses when the joint is heated or cooled. For a butt joint between pipes of equal thickness the maximum thermal stress will be the circumferential (hoop) stress developing at the junction, which has a magnitude of

$$\sigma = \tfrac{1}{2} E \, \Delta T \, \Delta \alpha \tag{3.25}$$

Here $E$ represents the modulus of elasticity (assumed identical for both metals), $\Delta T$ the temperature change, and $\Delta \alpha$ designates the difference between the coefficients of expansion for the two metals. Applying a stress-relief at 1200 F to the junction and cooling the pipe then to 100 F, $\Delta T$ becomes 1100 F, $\Delta \alpha$ is equal to $2.4 \times 10^{-6}$/F. Taking now $E = 29 \times 10^6$ psi, a circumferential stress of 38,300 psi is calculated (tensile in austenitic material and compressive in ferritic material).

The foregoing analysis assumes a thin cylinder and evaluates only the differential radial deflection at the mean radius. In addition to this effect, there is also a discontinuity at the interface due to the differential change in thickness of the two materials which will introduce further local radial stresses of equal magnitude, tensile in the one material and

---
