Repository: sgttomas/chirality

# Local Source Corpus

Place piping-design source PDFs, extracted markdown/source folders, generated PDF2MD work directories, and related local corpus files here.

This folder is intentionally ignored by git except for this README and `.gitkeep`.

File: domains/piping-design/_Sources/industry-practices/05-bolting-gaskets-and-flange-joints/05-bolting-gaskets-and-flange-joints-02.md
[Phillips 66 logo]

REP 5-2-2
Revision 1.5
Date: 12/2017

# Flanges, Gaskets, and Bolting

*Refining Engineering Practices*

Page: 1 of 18

---

## TABLE OF CONTENTS

1.0 SCOPE ........................................................................................................................................2

2.0 REFERENCES ..............................................................................................................................2

3.0 DEFINITIONS ...............................................................................................................................3

4.0 FLANGES.....................................................................................................................................4

5.0 GASKETS ....................................................................................................................................6

6.0 BOLTING......................................................................................................................................7

7.0 TABLES .......................................................................................................................................8

ATTACHMENT A – DOCUMENT REVISION LOG .................................................................................18

---

*This document may not be used or reproduced without the permission of Phillips 66.*

---

[Phillips 66 logo]

REP 5-2-2
Revision 1.5
Date: 12/2017
Page: 2 of 18

# Flanges, Gaskets, and Bolting

**Refining Engineering Practices**

## 1.0 SCOPE

**1.1** This Practice covers requirements governing the selection of flanges, gaskets, and bolting for metallic piping systems. In addition, this Practice also covers supplemental requirements for flanges, gaskets, and bolting for pressure vessels, heat exchangers and tankage. The requirements in this Practice form the basis of the flange, gasket and bolting requirements contained in REP 5-2-3.

**1.2** When modifications to flanges, gaskets, and bolting on existing equipment are made, they shall meet the requirement of this Practice and shall be made in accordance with REP 7-3-3.

**1.3** Any deviation from this Practice must be approved by the procedure described in REP 1-1-3.

**1.4** An asterisk (*) indicates that a decision by the Owner's Engineer or Owner is required, or that additional information is to be furnished by the Purchaser.

**1.5** A revision bar indicates all changes made to this Revision.

## 2.0 REFERENCES

The latest edition of the following standards and publications are referred to herein.

### STANDARDS AND PUBLICATIONS

> **Table - Standards and Publications — Refining Engineering Practices and ASME references** - see [source crop](tables/05-bolting-gaskets-and-flange-joints-02_p0002_tbl01_standards-and-publications-refining-engi.png)

*This document may not be used or reproduced without the permission of Phillips 66.*

---

REP 5.2-2
Revision 1.5
Date: 12/2017
Page: 3 of 18

[... logo]

**FLANGES, GASKETS, AND BOLTING**

*Refining Engineering Practices*

## STANDARDS AND PUBLICATIONS (CON'T)

| **American Society of Mechanical Engineers (ASME)** | |
|---|---|
| B16.42 | Ductile Iron Pipe Flanges and Flanged Fittings |
| B16.47 | Large Diameter Steel Flanges |
| *Boiler & Pressure Vessel Code* | |
| Section II | Material Specifications |
| Section VIII | Pressure Vessel Code, Division 1 |

| **ASTM International (ASTM)** | |
|---|---|
| A193 | Alloy-Steel and Stainless Steel Bolting Materials for High–Temperature Services |
| A194 | Carbon and Alloy Steel Nuts for Bolts for High-Pressure and High-Temperature Service |
| A 234 | Specification for Piping Fittings of Wrought Carbon Steel and Alloy Steel for Moderate and Elevated Temperatures |
| A307 | Carbon Steel Externally and Internally Threaded Standard Fasteners |
| A320 | Alloy Steel Bolting Materials for Low-Temperature Service |
| A403 | Specification for Wrought Austenitic Stainless Steel Piping Fittings |
| A453 | Specification for Bolting Materials, High-Temperature, 50 to 120 ksi Yield Strength, with Expansion Coefficients Comparable to Austenitic Steels |
| F468 | Specification for Nonferrous Bolts, Hex Cap Screws, and Studs for General Use |

| **Manufacturers Standardization Society of the Valve and Fittings Industry (MSS)** | |
|---|---|
| SP-44 | Steel Pipeline Flanges |

## 3.0 DEFINITIONS

**3.1** Aggressive Environmental Service (AES) – Process services which result in material degradation such as cracking, scaling, blistering, and severe pitting and/or corrosion. Examples of such services are hydrogen sulfide, cyanides, caustic, amine, and hydrofluoric acid. AES process fluids are defined in REP 10–2–1.

**3.2** Category D Fluid Service – A fluid service, as defined in accordance with ASME B31.3, in which all of the following apply.

- The fluid handled is non-flammable, non-toxic, and not damaging to human tissues as defined in paragraph 300.2 of ASME B31.3.
- The design gauge pressure does not exceed 150 psi.
- The design temperature is from -20°F through 366°F.

**3.3** High Temperature Hydrogen Service – For the definition of high temperature hydrogen service, see REP 10–2–1.

**3.4** Hydrogen Service – For the definition of hydrogen service, see REP 10–2–1.

**3.5** Inspector – A Phillips 66 appointed engineer or inspector.

*This document may not be used or reproduced without the permission of Phillips 66.*

<!-- PDF2MD-ASSETS:BEGIN page=3 -->

#### Unmatched Page Assets

> **Table - American Society of Mechanical Engineers \(ASME\) standards** - see [source crop](tables/05-bolting-gaskets-and-flange-joints-02_p0003_tbl01_american-society-of-mechanical-engineers.png)

> **Table - ASTM International \(ASTM\) standards** - see [source crop](tables/05-bolting-gaskets-and-flange-joints-02_p0003_tbl02_astm-international-astm-standards.png)

> **Table - Manufacturers Standardization Society of the Valve and Fittings Industry \(MSS\) standards** - see [source crop](tables/05-bolting-gaskets-and-flange-joints-02_p0003_tbl03_manufacturers-standardization-society-of.png)

<!-- PDF2MD-ASSETS:END page=3 -->

---

**3.6** Manufacturer – The recipient of a direct or indirect purchase order for materials and/or equipment. In this context, a direct order is one issued to a manufacturer by a contractor or the Owner. An indirect order is one issued to a manufacturer by a vendor (recipient of a direct order) for materials, fabricated components, or subassemblies.

**3.7** Owner – Phillips 66.

**3.8** Owner's Engineer – A Phillips 66 appointed engineer.

**3.9** Purchaser – The party placing a direct purchase order. The purchaser is the Owner's designated representative.

**3.10** Severe Cyclic Conditions – Thermal Load conditions producing significant fatigue effects as defined in ASME B31.3.

## 4.0 FLANGES

**4.1** (*) All flanges shall be in accordance with the applicable industry standards shown in Table 1. Permissible flange materials shall be in accordance with REP 5-2-1 and REP 7-1-1D, as applicable. The design of flanges not shown in Table 1 shall be subject to the approval of the Owner's Engineer.

**4.2** Design limits, facing and gasket requirements for piping, nozzle and manways flanges shall be in accordance with Table 2. Design limits, facing and gasket requirements for services not covered in Table 1shall be subject to the approval of the Owner's Engineer.

**4.3** Pressure-temperature ratings for flanged joints shall be per the applicable flange standard; see Table 1.

**4.4** (*) The temperature reduction permitted by ASME B31.3 and REP 5-1-1 for uninsulated flanges shall not be used unless approved by the Owner's Engineer.

**4.5** ASME B16.5 class 400 flanges shall not be used.

**4.6** (*) Flange facing finish shall be per the applicable flange standard; see Table 1. Unless otherwise specified by the Owner's Engineer, the gasket contact surface for flanges to be used with spiral wound gaskets shall have a finish within the range of 125 μ inch to 250 μ inch arithmetic average (Ra).

**4.7** (*) Proprietary piping components such as PLIDCO® flanges, Weld-Ends®, and Garlock® or Reftane® connections shall not be used without approval of Owner's Engineer. When the use of such devices is approved, they shall be designed in accordance with the ASME Code, Section VIII, ASME B31.1, or ASME B31.3 and shall be applied in accordance with the manufacturer's recommendations and additional instructions (if any) from the Owner's Engineer.

**4.8** (*) The use of slip-on flanges shall be subject to the following limitations:

1. Subject to approval by the Owner's Engineer, they shall be used only as piping flanges; weld neck flanges or long weld necks shall be used for all pressure vessels and heat exchangers per REP 7-1-1D.
2. They shall not be used above 500°F or for ASME B16.5 Class 600 and higher pressure ratings.
3. They shall not be used in erosive service or corrosive service where the specified corrosion allowance exceeds 1/8-inch.
4. They shall not be used in cyclic service.
5. They shall not be used in lethal service as defined by the ASME Code.

---

6. They shall not be used in carbon steel or low alloy steel aggressive environmental service (AES) with the exclusion of lean amine, fresh amine, caustic, carbonate, where they may be used subject to Phillips 66 Materials/Corrosion Engineer approval. They may be used in high alloy AES other than hydrogen subject to Phillips 66 Materials/Corrosion Engineer approval.

7. They shall not be welded directly to welding fittings.

**4.9** The use of lap joint flanges shall be subject to the following limitations:

1. They shall be used only as piping flanges.

2. They shall not be used above 750°F or for ASME B16.5 Class 600 or higher pressure ratings.

3. They shall not be used where the combined longitudinal stress in the pipe where attached to the lap-joint stub-end, resulting from pressure, weight, and thermal expansion, exceeds the ASME B31.3 allowable stress at the pipe design temperature.

4. Lap joint stub ends shall conform to ASME B16.9 dimensions and ASME B31.3. Class WP ASTM wrought fittings shall be required. The stub end thickness shall be in accordance with the requirements of Table 3.

5. Lap joint backing flanges shall be forged carbon steel. Slip-on flanges shall not be permitted for use as backing flanges in lap joints.

6. Lap joint stub ends shall have a flatness tolerance of 0.0035 inch over the entire circumference. Front and back faces shall be parallel.

7. The flange may be of material different from that of the pipe provided galvanic corrosion will not occur (e.g., carbon steel flanges may be used on lap-joint stub-ended stainless steel pipe in aboveground service).

8. The flange shall not be used with ring joint gaskets.

**4.10** (\*) Suitability of flanged joints for services under bending loads shall be confirmed by calculations when the pipe diameter exceeds NPS 12 and the pipe design temperature exceeds 650°F, and for all temperatures when the diameter exceeds NPS 24. The calculation procedures used for this analysis shall be subject to the approval of the Owner's Engineer. Potential calculation procedures that still require Owner's Engineer approval are the Kellogg and ASME Section III, Article NB-33658 methods.

**4.11** (\*) Electrically insulated flanged joints (joints that will not conduct electricity across the flange connection) shall not be used without approval of Owner's Engineer. If approved for use, electrically insulated flange joints shall comply with the following:

1. Electrically insulated joints shall be used to isolate lines heated by electric impedance heating systems.

2. These joints shall be considered for the following:

   a) Cathodically protected systems.

   b) Stray current protection for pipelines used to load or unload barges, tankers, tank cars, or tank trucks when the fluids have closed cup flash points less than 130°F or that are at a temperature above or within 15°F of their flash points.

3. The joint assembly shall be designed to use a central insulating gasket, insulating bolt sleeves and washers, and steel bolt back-up washers. The central gasket shall be made from a material with nonconductive binders and impregnates.

---

4. A gasket shall be used on both sides of the central isolating gasket to provide a seal due to the typically poor seal ability of the central isolating gasket. These gaskets shall be full-face flexible graphite sheet gaskets per Table 8.

**4.12** (\*) Threaded steel flanges shall not be used without approval of the Owner's Engineer.

**4.13** Cast iron flanges shall be permitted only if furnished as integral flanges on cast iron piping or equipment.

**4.14** (\*) Aluminum alloy flanges shall not be used without approval of the Owner's Engineer. If approved, they shall be either wrought or forged.

**4.15** If flanges are to be insulated, they shall comply with the requirements of BEP 11-3-6.

**4.16** Unless otherwise specified by the Purchaser, flanges shall be furnished to match the size, bore, thickness and pressure rating of the attached pipe. End preparation of flanges shall conform to the following standards:

1. Weld neck flanges: ASME B16.25, Figure 2A or 3A as applicable.
2. Socket weld flanges: ASME B16.11.
3. Threaded flanges: ASME B1.20.1.

## 5.0 GASKETS

**5.1** The selection of gasket type for piping systems shall be based on the requirements given in Table 2. Gasket selection for service conditions not covered in Table 2 shall be subject to the approval of the Owner's Engineer.

**5.2** (\*) The selection of gasket type for pressure vessels and the exchangers shall be approved by the Owner's Engineer.

**5.3** Requirements for spiral wound gaskets shall be as covered in Table 4 and shall be color-coded per ASME B16.20.

**5.4** Ring joint gaskets shall be in accordance with ASME B16.20 and shall meet the following requirements.

**5.4.1** Permissible ring joint materials shall be as shown in Table 5.

**5.4.2** Soft iron or low carbon content steel oval ring gaskets are satisfactory for carbon steel piping with a maximum corrosion allowance of 0.050 inch. Oval ring gaskets of a material other than soft iron or low carbon content steel shall be used if the corrosion allowance is greater than 0.050 inch. The ring material selected shall have a predicted corrosion rate of less than 0.010 inch/year.

**5.4.3** (\*) The hardness of the ring gasket shall be lower than that of the flange. Where it is not possible to obtain this hardness differential, the material selection shall be approved by the Owner's Engineer.

**5.5** Sheet gaskets shall be in accordance with the following requirements:

1. (\*) Service limitations for sheet gaskets shall be as given in Table 2 and Table 6. Sheet gaskets may be used in hydrocarbon, steam, and boiler feed water if approved by the Owner's Engineer.
2. Sheet gaskets shall have a flat ring shape with dimensions in accordance with ASME B16.21.
3. Thickness and material requirements for sheet gaskets shall be as covered in Table 6.

---

REP 5-2-2
Revision 1.5
Date: 12/2017
Page: 7 of 18

# Flanges, Gaskets, and Bolting

[... Phillips 66 logo]

## Refining Engineering Practices

**5.6** Requirements for metal jacketed gaskets shall be as covered in Table 7.

**5.7** Solid flat metal gaskets shall meet the following requirements:
1. Solid flat metal gasket material and hardness requirements shall be as covered in Table 8.
2. Restrictions on the thickness of solid flat metal gaskets shall be as covered in Table 9.

## 6.0 BOLTING

**6.1** (*) Except where stress corrosion cracking (SCC) is a consideration, bolting shall be used as specified in Table 10. In environments that SCC of low-alloy or carbon steel bolting, the bolting shall be as shown in Table 11. The use of bolting not specified in Table 10 and Table 11 shall require the approval of the Owner's Engineer. Note that bolting materials used for pressure vessel and heat exchanger components shall be in accordance with the ASME Code, Section II.

**6.2** (*) All flange bolting, except in water service, shall be of the stud bolt type with continuous full length threads. Bolt lengths shall be calculated and specified in accordance with ASME B16.5. When approved by the Owner's Engineer, cap screws may be used for flange connections when through stud bolt clearance is not available.

**6.3** Bolting for nonferrous flanges and for nonmetallic flanges having a metal temperature between -20°F and 800°F shall be ASTM A193 Grade B7 if galvanic corrosion is not an expected problem.

**6.4** (*) Carbon steel bolting conforming to ASTM A307 Grade B may be considered for Category D fluid service. Use of such bolting shall require approval of the Owner's Engineer.

**6.5** Bolts with either zinc or cadmium plating shall not be used in hydrocarbon or toxic service or in any service above 400°F.

**6.6** Bolting for marine environments shall be coated with ceramic-filled fluorocarbon (Stand-Cote® SC-1). Other manufacturers of coated bolting shall provide evidence that bolts and nuts are equivalent to Stand-Cote SC-1. Evidence shall include laboratory evaluation (at manufacturer's expense before delivery, if accepted) of randomly selected bolts.

**6.7** (*) Coatings for flange bolting shall not be specified except when approved by Owner's Engineer for highly corrosive areas such as cooling towers and docks.

**6.8** (*) Bolt selection for bimetallic flanges shall be approved by Owner's Engineer.

**6.9** If austenitic bolting is to be used with ferritic flanges operating above 400°F, the flanges shall not be insulated. Low yield strength bolting (minimum specified yield strength < 30 ksi) shall not be used for Class 400 and higher flanged joints nor for flanged joints using metallic gaskets, unless calculations indicate adequate strength to maintain joint tightness (see ASME B31.3, paragraph 309.2.1).

**6.10** Unless otherwise specified by the Purchaser, stud bolts shall be threaded full length and each bolt shall be supplied with two semi-finished heavy hex nuts. In addition, bolt assemblies over 1-1/2 inch in diameter shall be furnished with hardened washers.

---

*This document may not be used or reproduced without the permission of Phillips 66.*

---

<!-- REP 5-2-2 | Revision 1.5 | Date: 12/2017 | Page: 8 of 18 -->
<!-- FLANGES, GASKETS, AND BOLTING | Refining Engineering Practices -->

## 7.0 TABLES

**Table 1: Flange Standards**

> **Table - Table 1 — Flange Standards** - see [source crop](tables/05-bolting-gaskets-and-flange-joints-02_p0008_tbl01_table-1-flange-standards.png)

NOTES:
(1) ASME B16.47 Series A flanges may be used if required to mate with equipment. Note that ASME B16.47 Series A flanges are equivalent to MSS SP-44 flanges, and ASME B16.47 Series B flanges are equivalent to API 605 flanges.
(2) Use only to mate with equipment.

*This document may not be used or reproduced without the permission of Phillips 66.*

---

REP 5-2-2
Revision 1.5
Date: 12/2017

# Flanges, Gaskets, and Bolting

**Refining Engineering Practices**
Page: 9 of 18

> **Table - Table 2 — Design Limits, Flange Facing & Gasket Types for Piping, Nozzle, & Manway Flanged Joints** - see [source crop](tables/05-bolting-gaskets-and-flange-joints-02_p0009_tbl01_table-2-design-limits-flange-facing-gask.png)

NOTES:
1) Steel flange rating class is in accordance with ASME B16.5, cast iron flange rating in accordance with ASME B16.1, and ductile iron flange ratings are in accordance with ASME B 16.42.
2) Gasket design temperature shall be same as flange design temperature, see paragraph 4.4 for the flange design temperature.
3) Liquid, vapor, or gas, except water or refrigerants.
4) Metallic gasket components subject to hydrogen service will be specified by the Owner's Engineer.
5) Includes natural gas service.
6) Includes fluids such as chlorine or hydrogen sulfide, contained in solutions or mixtures.
7) Includes propane, ethylene, ammonia, Freon, nitrogen, LNG.
8) Spiral wound gaskets to be in accordance with Paragraph 5.3 and Table 4.
9) Ring joints gaskets shall be in accordance with paragraph 5.4 and Table 5.
10) Sheet gaskets to be in accordance with paragraph 5.5 and Table 6.
11) Sheet gaskets compatible with the fluid service shall be used on API 650 tank manway flanges.
12) Used for construction prior to May 2004 or to match existing flanges in any rating. RTJ may be required per unit technology specification for particular units (i.e., some coker units mandate RTJ flanges).
13) Flat face flanges and full face gaskets shall be used when mating against gray cast iron flanges.
14) Supplemental requirements are included in REP 5-10-1 for Phillips 66 Licensed HF Units (Alliance and Ferndale refineries) and REP 5-10-2 for UOP Licensed HF Units (Number and Trainer refineries).
15) With Owner's Engineer Approval, spiral wound conversion gaskets with inner and outer rings (Lamons Spiraset Style WRI-RTJ or equivalent) can be used in place of ring joints on RTJ flanges. The face of the RTJ flange where the conversion spiral wound gasket will seat shall have a 125-250 µ inch arithmetic average (Ra) spiral or phonographic finish.

---
*This document may not be used or reproduced without the permission of Phillips 66.*

---

[... Phillips 66 logo]

**FLANGES, GASKETS, AND BOLTING**

REP 5-2-2
Revision 1.5
Date: 12/2017
Page: 10 of 18

*Refining Engineering Practices*

**Table 3: Lap Joint Flange Stub End Thickness Requirements**

> **Table - Table 3 — Lap Joint Flange Stub End Thickness Requirements** - see [source crop](tables/05-bolting-gaskets-and-flange-joints-02_p0010_tbl01_table-3-lap-joint-flange-stub-end-thickn.png)

NOTE:
1. For materials not listed, subject to the approval of the Owner's Engineer.

*This document may not be used or reproduced without the permission of Phillips 66.*

---

> **Table - Table 4. Spiral Wound Gasket Requirements** - see [source crop](tables/05-bolting-gaskets-and-flange-joints-02_p0011_tbl01_spiral-wound-gasket-requirements.png)

| Service | Gasket Specification |
| :--- | :--- |
| All services with temperature limitations of −100°F to 900°F (not including chemical oxidizers) | Flexible graphite filled 0.175 inch thick spiral wound gasket per ASME B16.20 with a steel outer compression centering ring ^(1) and inner ring ^(2), ^(3), ^(4). The flexible graphite shall be asbestos free and meet the following specifications: - Density (nominal): ± 70 lbs/ft³ - Carbon content: 95 wt% min. - Leachable chlorides: 100 ppm max. - Total sulfur: 100 ppm max. - Fillers or binders: None The winding and inner ring materials shall be as follows: - Reformer MOV valves: AISI Type 316 - Hydrofluoric acid: Monel 400 ^(6) - Hydrochloric acid: Monel 400 or Hastelloy C ^(5) - All other services: AISI Type 316 ^(7) |
| All services with temperature limitations up to 1500°F in oxidizing environments (not including chemical oxidizers) | High temperature rated vermiculite or mica filled 0.175 inch thick spiral wound gasket per ASME B16.20 with a steel outer compression centering ring ^(1), and inner ring ^(2), ^(3), ^(4). The winding and inner ring materials shall be as follows: All other services: AISI Type 316 ^(7) |
| Chemical oxidizers (e.g., sulfuric acid, and phosphoric acids −100°F to 400°F) | PTFE (Teflon®) filled 0.175 inch thick spiral wound gaskets per ASME B16.20 with a steel outer compression centering ring ^(1) and inner ring ^(2), ^(3), ^(4). The winding and inner ring material shall be as follows: - Sulfuric acid: Alloy 20 - All other services: AISI Type 316 |
| Oxygen | For carbon steel piping systems the filler material shall be PTFE with Monel (UNS N04400) windings, and Monel (UNS N04400) inner and outer rings. For all other oxygen piping system materials of construction, see Table 6. |
| All other services | (*) Manufacturer's recommendation requires approval of the Owner's Engineer. |

NOTES:
1) The outer compression centering ring material shall be carbon steel, except for operating temperatures below −50°F and above 1000°F, where the material of this ring shall be an austenitic stainless steel.
2) (*) Inner rings are specified per ASME B16.20 as the default, supplied option, and per that document the inner ring metallurgy should match the winding material. Owner's Engineer approval is required to order spiral wound gaskets without inner rings, or to order inner ring metallurgy different than the winding material of construction. For pipe thicknesses less than Schedule 40 and 40S engineer shall verify inner ring does not protrude into inside diameter of pipe or flange bore. Inner ring may be omitted if it does protrude into inside diameter of pipe or flange bore.
3) Inner ring materials shall be as follows for the given services: a. In Hydrofluoric Acid (HF) Service: a PTFE inner ring shall be supplied except when otherwise specified by the Owner's Engineer. b. For sizes NPS 10 and smaller in chemical oxidizer service, a PTFE inner ring shall be used.
4) Outer and inner rings are not required for flanges with a hub groove to confine the gasket.
5) Material selection depends on concentration of hydrochloric acid.
6) Supplemental information can be included in REP 5-10-1 for Phillips 66 Licensed HF Units (Alliance and Ferndale refineries) and REP 5-10-2 for UOP Licensed HF Units (Number and Trainer refineries).
7) (*) For high pressure processes using non-ferrous materials, an experienced Phillips 66 corrosion/metallurgist should be consulted for winding material selection.

---

> **Table - Table 5: Ring Joint Gasket Materials and Hardness Requirements** - see [source crop](tables/05-bolting-gaskets-and-flange-joints-02_p0012_tbl01_ring-joint-gasket-materials-hardness-req.png)

| Refinery | Flange Material | Gasket Material | Maximum Brinell Hardness |
| :--- | :--- | :--- | :---: |
| Alliance | Carbon Steel | AISI Types 304, 347 | 160 |
| Alliance | Low Alloy (≤ 5 Cr) | AISI Types 304, 347 | 160 |
| Alliance | Low Alloy (9 Cr) | AISI Types 304, 347 | 160 |
| Alliance | AISI Types 304, 316, 321, 347 | AISI Types 304, 347 | 160 |
| Alliance | Monel | Monel 400 ⁽²⁾ | 130 |
| Alliance | Other Materials | Same material as flanges | ⁽³⁾ |
| Borger | Carbon Steel | Soft Iron or Monel ⁽¹⁾ | — |
| Borger | 1 ¼ Cr Class 900 | Soft Iron | — |
| Borger | 1 ¼ Cr Class 2500 | 5 Cr | — |
| Borger | 2 ¼ Cr, 321SS, Alloy 20 | 304L | 125 |
| Borger | 9 Cr | 9 Cr | 125 |
| Borger | Other Materials | Same material as flanges | ⁽³⁾ |
| Ferndale Trainer | Carbon steel | Soft iron | 90 |
| Ferndale Trainer | Carbon steel | Low carbon steel | 120 |
| Ferndale Trainer | Low alloy (≤ 5 Cr) | 5 Cr–1/2 Mo | 130 |
| Ferndale Trainer | Low alloy (9 Cr) | 9 CR ⁽¹⁾ | 130 |
| Ferndale Trainer | AISI Types 304, 316, 321, 347 | AISI Types 304, 316, 347 | 160 |
| Ferndale Trainer | Monel | Monel 400 ⁽²⁾ | 130 |
| Ferndale Trainer | Other Materials | Same material as flanges | ⁽³⁾ |

NOTES:
1. Identification symbol of 9 Cr shall be stamped on the gasket.
2. Identification symbol of M400 shall be stamped on the gasket.
3. (*) Requires approval of the Owner's Engineer.
4. Monel RTJ may only be used in HF service. Soft iron RTJ may be used in all services.

---

REP 5-2.2
Revision 1.5
Date: 12/2017
Page: 13 of 18

# Flanges, Gaskets, and Bolting

*Refining Engineering Practices*

[... logo Phillips 66]

## Table 6: Sheet Gasket Requirements

> **Table - Table 6 — Sheet Gasket Requirements** - see [source crop](tables/05-bolting-gaskets-and-flange-joints-02_p0013_tbl01_table-6-sheet-gasket-requirements.png)

NOTES:

1) (*) Sheet gaskets shall not be used in Hydrocarbon or steam service unless otherwise specified by the Owner's Engineer; see Table 3 for recommended gaskets.
2) Steel flange rating class in accordance with ASME B16.5, cast iron flange rating in accordance with ASME B16.1, and ductile iron flange ratings are in accordance with ASME B16.42.
3) Gasket design temperature shall be same as flange design temperature, see paragraph 4.4 for the flange design temperature, but not exceeding the temperatures listed in this table. Gasket design temperature and pressure shall not exceed the manufacturer's pressure-temperature rating.
4) All services, excluding hydrogen service, with temperature limitation of -100°F to 850°F in oxidizing environments (not including chemical oxidizers) and -100°F to 1500°F in non-oxidizing environments.
5) Flexible graphite sheet gaskets shall be UCAR Grafoil GH-E or equivalent per the following specifications. All sheet gaskets shall be branded with the manufacturer's identification.
   Nominal Density: 70 lbs/ft³ &emsp; Asbestos Content: None
   Carbon Content: 95 wt. %, min. &emsp; Leachable Chlorides: 100 ppm max.
   Total Chlorides: 200 ppm max. &emsp; Total Fluorides: 200 ppm max.
   Total Sulfur: 1000 ppm max. &emsp; Reinforcing Insert: AISI Type 316, 0.024 inch thick corrugated steel ring
6) (*) If approved by the Owner's Engineer, UCAR Grafoil GH-E or equivalent sheet gaskets per the following specification can be used. All sheet gaskets shall be branded with the Manufacturer's identification.
   Flexible Graphite: see Note (5) above &emsp; Reinforcing Insert: AISI Type 316, 0.002 inch thick sheet
   The flexible graphite sheet shall be chemically bonded to the top and bottom of the metal insert by an adhesive layer not more than 0.0015 inch thick that will carbonize when subjected to heat.
7) Flexible graphite corrugated metal sheet gasket shall be M&P Graphonic or equivalent per the following specification. All sheet gaskets shall be branded with the Manufacturer's identification.
   Flexible Graphite: see Note (5) above &emsp; Reinforcing Insert: AISI Type 316, 0.024 inch thick corrugated steel ring
   The flexible graphite sheet shall be chemically bonded to the top and bottom of the metal insert by an adhesive layer not more than 0.0015 inch thick that will carbonize when subjected to heat.
8) Phenolic gasket or equivalent electrical insulating gasket is to be used only at the flanged connection between the below ground to above ground instrument airline.
9) When approved by the Owner's Engineer, 0.0625 inch thick. Sheet gasket may be used with new or like new flanges where design conditions approach the maximum pressure-temperature gasket rating.

---

*This document may not be used or reproduced without the permission of Phillips 66.*

---

REP 5-2-2
Revision 1.5
Date: 12/2017
Page: 14 of 18

# Flanges, Gaskets, and Bolting

**Refining Engineering Practices**

> **Table - Table 7: Metal Jacketed Gasket Requirements** - see [source crop](tables/05-bolting-gaskets-and-flange-joints-02_p0014_tbl01_table-7-metal-jacketed-gasket-requiremen.png)

---

[... Phillips 66 logo]

**FLANGES, GASKETS, AND BOLTING**

*Refining Engineering Practices*

REP 5-2-2
Revision 1.5
Date: 12/2017
Page: 15 of 18

**Table 8: Solid Flat Metal Gasket Materials and Hardness Requirements**

> **Table - Table 8 — Solid Flat Metal Gasket Materials and Hardness Requirements** - see [source crop](tables/05-bolting-gaskets-and-flange-joints-02_p0015_tbl01_table-8-solid-flat-metal-gasket-material.png)

**Table 9: Required Minimum Thickness for Solid Flat Metal Gaskets**

> **Table - Table 9 — Required Minimum Thickness for Solid Flat Metal Gaskets** - see [source crop](tables/05-bolting-gaskets-and-flange-joints-02_p0015_tbl02_table-9-required-minimum-thickness-for-s.png)

*This document may not be used or reproduced without the permission of Phillips 66.*

---

> **Table - Table 10: Bolt Selection for General Service** - see [source crop](tables/05-bolting-gaskets-and-flange-joints-02_p0016_tbl01_bolt-selection-general-service.png)

| Bolting Temperature Range (°F) *(1)* | Ferritic Flanges *(2)* | | Austenitic Flanges *(2)* | |
| :--- | :--- | :--- | :--- | :--- |
| | **Bolts** | **Nuts** | **Bolts** *(4)* | **Nuts** |
| -425 to -151 | — | — | A320 Gr B8 Cl.2 *(3)* | A194 Gr 8A |
| -150 to -51 | A320 Gr L7 | A194 Gr 4L | A320 Gr B8 Cl.2 *(8)* | A194 Gr 7 |
| -50 to -21 | A320 Gr L7 | A194 Gr 7 | | |
| -20 to 800 | A193 Gr B7 | A194 Gr 2H | A193 Gr B7 | A194 Gr 2H |
| | A193 Gr B16 | A194 Gr 4 | A193 Gr B16 | A194 Gr 4 |
| | | | A193 Gr BBM Cl.2 *(3)* | A194 Gr 8A |
| 801 to 1100 | A193 Gr B16 | A194 Gr 7 | A193 Gr B16 *(4)* | A194 Gr 7 |
| | | | A193 Gr BBM Cl.2 *(3)(4)* | A194 Gr 8A |
| 1101 to 1500 | — | — | B637 Alloy 718 or 750 (N07718 or N07750) | B637 Alloy 718 or 750 (N07718 or N07750) |

NOTES:

1) *(1)* For uninsulated flanges, the bolt temperature for this table may be taken as 80% of the fluid temperature. A lower bolt temperature may be used if determined by test or heat transfer calculations and approved by the Owner's Engineer.
2) Bolt materials for pressure vessel and heat exchanger girth flanges, and other pressure vessel components shall be in accordance with the ASME Code, Section II (e.g., SA-320, SA-193, and SA-194).
3) A453 Gr 660 Class A or B bolting may be used if higher strength bolting is needed for austenitic flanges with temperatures between 800°F and 1000°F.
4) Solution treated and strain hardened. Maximum bolt temperature is limited to 1000°F.
5) *(5)* Other Class 1 grades of austenitic bolting made to A193 and A320 are categorized by ASME B16.5 as low-strength bolting. Use of this bolting and other bolting not in the above table requires prior approval from the Owner's Engineer.

---

[Phillips 66 logo]

> **Table - Table 11: Bolt Selection for SCC Service** - see [source crop](tables/05-bolting-gaskets-and-flange-joints-02_p0017_tbl01_bolt-selection-for-scc-service.png)

**Table 11: Bolt Selection for SCC Service**

| Service | Bolting Temperature Range (°F) | Ferritic Flanges (2) Bolts | Ferritic Flanges (2) Nuts |
| :--- | :---: | :---: | :---: |
| HF Acid (3) | -20 to 850 | A193 Gr B7M (4) | A194 Gr 2HM |
| Other SCC Services (4) | -20 to 800 | A193 Gr B7M | A194 Gr 2HM |
| Other SCC Services (4) | 801 to 1000 | A193 Gr B16 | A194 Gr 4 |

NOTES:

1. (\*) For uninsulated flanges, it substantiated by heat transfer calculations and approved by the Owner's Engineer, the bolt temperature for this table may be taken as 80% of the vessel design temperature.
2. Bolt materials for pressure vessel and heat exchanger girth flanges, and other pressure vessel components shall be in accordance with the ASME Code, Section II (e.g., SA-193 and SA-194).
3. Supplemental requirements are included in REP 5-10-1 for Phillips 66 Licensed HF Units (Alliance and Ferndale Refineries) and REP 5-16-2 for UOP Licensed HF Units (Humber and Trainer Refineries).
4. If bolts are immersed in hydrofluoric acid, they shall be specified to be K-Monel to ASTM F468, UNS No 5500.
5. Stress corrosion cracking environment of low alloy carbon steel bolting.

File: domains/piping-design/_Sources/industry-practices/05-bolting-gaskets-and-flange-joints/05-bolting-gaskets-and-flange-joints-03.md
# Appendix B.   Hub-and-Clamp Piping Connectors

This discussion is derived from a memo by D. Klapko, Calgary Design and Construction Group, Chevron Canada Resources Limited, 1988-03-02. It is based on Canadian experience but the ideas are universally applicable.

> **Table - 05-bolting-gaskets-and-flange-joints-03\_p0001\_tbl0001 — Contents listing sections B1.0–B7.0 with page references** - see [source crop](tables/05-bolting-gaskets-and-flange-joints-03_p0001_tbl01_contents-appendix-b-sections-b1-0-throug.png)

---

Appendix B Piping Manual

## B1.0 Introduction

Hub-and-clamp piping connectors are typically used for pressures greater than ANSI flanges can handle, to save weight and space over ANSI flanges, or where makeup of ANSI flanges is difficult. They can be used on valve ends, manifolds, wellheads, general piping, and vessel closures.

Hub-and-clamp piping connectors use machined, weld neck hubs, which are butt-welded to pipe with normal V-groove welds. They are joined with encircling clamps that use tapered faces to pull the hub faces together. The clamps generally have four bolts. The connector seal is made with a deformable (and often coated) metallic seal ring, which is mechanically energized when the joint is made up. Internal pressure will reinforce the mechanical seal. See Figure B-1 for a typical clamp, Figure B-2 for a typical hub, and Figure B-3 for seal ring configuration during makeup.

**Fig. B-1** *Typical Clamp Courtesy of Oteco Equipment Company*

![Fig. B-1 — Typical Clamp Courtesy of Oteco Equipment Company. Line drawing showing a hub-and-clamp piping connector assembly with labeled components: CLAMP BAR, RELIEF GROOVE, SPHERICAL RECESSED SEAT, and SPHERICAL FACED NUT.](figures/05-bolting-gaskets-and-flange-joints-03_p0002_fig01_fig-b-1-typical-clamp-courtesy-of-oteco.png)

October 1989 B-2 Chevron Corporation

---

Piping Manual    Appendix B

**Fig. B-2**    Typical Hub *Courtesy of Oteco Equipment Company*

![Fig. B-2 — Typical Hub, dimensioned engineering drawing showing a cross-sectional view of a hub with labeled dimensions A \(outer diameter at top\), B \(inner bore diameter\), C \(base width\), D \(overall height\), E \(tapered body\), and F \(step height\); a 25° angle is marked at the lower left of the taper](figures/05-bolting-gaskets-and-flange-joints-03_p0003_fig01_fig-b-2-typical-hub-courtesy-of-oteco-eq.png)

**Fig. B-3**    Seal Ring Configuration During Makeup *Courtesy of Oteco Equipment Company*

![Fig. B-3 — Two-part engineering illustration showing seal ring configuration. Top diagram labeled FREE POSITION depicts a clamp, hub, and seal ring in cross-section prior to makeup. Bottom diagram labeled MADE-UP POSITION shows the seal ring rib clamped between hub faces with seal ring lip and clamping surface engaged. Caption reads: Rib of the seal ring is clamped between hub faces. Lips of the seal ring engage inner hub surface in an interference fit which deflects the lips to achieve a seal.](figures/05-bolting-gaskets-and-flange-joints-03_p0003_fig02_fig-b-3-seal-ring-configuration-during-m.png)

Chevron Corporation    B-3    October 1989

---

## B2.0 Availability

Hub-and-clamp connectors are available in all sizes from ½ to about 16 inches. Available materials include regular and low temperature carbon steel, stainless steel, and alloy steels.

In Canada there are four (4) acceptable suppliers:

- Securamax (CMI Engineering Specialties)
- Grayloc (Rector-Gray Ltd.)
- G-Con (Proquip-Reflange Inc.)
- Oteco (Oteco)

The first three are price competitive. Oteco is considerably more costly, apparently because they machine the matching surfaces of their clamps. Competitive pricing changes from one bid to the next but Securamax currently (1988) seems to have the edge as they are manufactured in Canada and are not subject to foreign import duties.

Another supplier, Victulic, manufactures the Metalseal connector. Metalseal is not acceptable at this time because it does not incorporate the archial relief grooves in the clamps.

U.S. pricing and availability may be different because of place of manufacture and import duty differences. Prices and availability should be confirmed with CUSA Purchasing.

## B3.0 Archial Relief Grooves

The archial grooves are essential in the clamp design and provide the following benefits:

- Even distribution of makeup forces on connection
- Absorption of excessive torque on the bolting

There are two methods of fabricating clamps and grooves:

- Forged with grooves present in clamp (Grayloc and Oteco)
- Forged with grooves machined after forging (Securamax)

If machined grooves are provided, the manufacturer must use appropriate designs, such as 1/16-inch radii on corners, to avoid creating a stress riser.

## B4.0 Service Recommendations

Hub-and-clamp style connectors are most commonly used in high pressure hydrocarbon sweet liquid or gas-and-water service for ANSI Class 2500.

Hub-and-clamp connectors are acceptable in fire risk areas. Because the connection is held together by the clamps, the short length of exposed bolt is not considered a problem.

---

**Hub and clamp style connectors are not recommended for water-saturated sour gas or corrosive service** i.e., wet sour gas, produced water or brine. The dead flow areas around the seal ring make inhibition ineffective, resulting in premature failure from localized corrosion. The conventional RTJ flange and ring gasket can be fitted with a Teflon insert ring which seals off the dead areas, eliminating the localized corrosion problem.

Connectors at the Fort Saskatchewan fractionation facility in brine service are showing premature leakage because of localized corrosion and, possibly, a turning of the hub inside the clamp caused by thermal piping deflections in the axis of the hub face. As they fail these connectors are being replaced with ring joint flanges.

For ANSI Classes 1500 and 2500, the hub-and-clamp connection has significant size, weight, and working pressure advantages. See Figure B-4 for a comparison of connectors with flanges.

> **Table - Fig. 8-4 Hub-and-Clamp Size, Weight and Working Pressure vs. Flanges Courtesy of Oteco Equipment Company** - see [source crop](tables/05-bolting-gaskets-and-flange-joints-03_p0005_tbl01_fig-8-4-hub-and-clamp-size-weight-and-wo.png)

Pressure design and selection of the hubs are based on the application; ANSI/ASME B31.3 is used for plants and CSA Z183 or Z184 or ANSI/ASME B31.4 or B31.8 for pipelines. Refer to the appropriate manufacturer's catalogues for temperature and pressure limitations of each specific style and size.

The hoop stresses and corrosion allowances for the piping in each standard are applied to the hubs. One must ensure that the hub material is selected for the application, i.e., low temperature, hardness, etc. Weldability is a concern and should be thoroughly checked. If practical, similar pipe and hub metallurgy should be provided.

Hubs, clamps, seal rings and bolts can be supplied in carbon or stainless steel. Usually, the product markings that so identify them are not very obvious. This can be a problem on projects where a mix of materials is used; it becomes very difficult to get the correct item in the right place.

Calgary Design and Construction Group has always used Teflon coated seal rings. Rings can also be purchased bare.

---

## B5.0 Field Observations

The following comments are the results of observations and experiences in the field:

- It is important that the inside sealing surface of hubs be protected from weld splatter during welding. Various methods have been used, i.e., coating the surface with carbon from an acetylene torch, coating with antiseize copper thread dope, filling the hub with thermal blanket such as that used for stress relieving insulation. The best results have been with a combination of the copper dope with thermal blanket. Securamax sells a weld splatter hub protector but Calgary has no experience with these

- Repair of damaged hubs is possible. Shallow scratches from hubs that were leaking can be removed using a #400 Emery cloth and oil. Each case requires assessment before deciding to repair or replace the hub

- For proper fitup, a poor pipe alignment must inevitably be cut and rewelded. If the hubs are not aligned during initial fitup the clamps will not pull the hubs together for a leak-tight joint. Correct alignment cannot be overemphasized and is **more critical than** that stated in the manufacturers' catalogues

- Seal rings can be reused but it is a judgement call. If an expensive hydrotest or a lot of expensive product is involved to replace a leaking seal, then why gamble for $100? In many cases, less-than-perfect used seal rings can be used in less sensitive areas of the facility

- If a hub clamp is properly tightened and begins to leak under test or service, there is only one cure and that is to open up the joint and determine the cause of the leak. Retightening and overtightening the bolts will not stop a leak. In desperation, contractors will try this, but invariably the joint must be dismantled

- In vibrating service, proper torquing of the clamped hub connection is very important. In one instance, a number of joints were bolted up at the end of the day and put into service. The next morning two bolts each from three clamps on a 6-inch, 1600 psi water line had vibrated loose and were lying on the floor.

- Caution is required when opening up a joint that could still be under pressure. Once the clamps have been properly installed they will hold considerable pressure even with the bolts removed. The clamps should be jarred loose while the bolts are still in place and relatively tight. An operator has been killed and others injured because they removed the bolts and then removed the clamps with a hammer

## B6.0 Installation Method

The preferred installation method is:

1. Examine hubs for defects.

2. Use new seal ring or make sure used ring is in good condition.

---

3. Apply a light coat of pipe thread compound to both hubs and seal ring as a lubricant to facilitate proper fitup. Take care to keep grit off the sealing surfaces. Some manufacturers do not recommend using thread compound, but it seems to help—especially if there are slight scratches on the hubs.

4. Make sure hub faces are aligned. The clamps will not cure misalignment.

5. Grease the inside bevels of the clamps before installing.

6. Apply antiseize bolt compound to studs and nut bevels before installing.

7. Tighten all bolts uniformly in an X-pattern. Jar clamps with a hammer during the tightening process. Continue to tighten to the specified torque until jarring the clamp does not change the stud torque reading. If the clamps are not properly set, the torque on the bolts will be relaxed when the clamps are hammered.

8. A torque wrench is **mandatory** for all installations.

9. If the joint leaks after installation, start over. There is something wrong and overtorquing the bolts will not help.

## B7.0 Relative Costs

The cost breakover point when considering conventional RTJ flanges versus hub and clamp style connectors is ANSI Class 2500 in NPS 2 and larger. Bids for a large quantity of connector assemblies on a 1987 project were:

**Supplier** **$Cdn**
Securamas $35, 558
G-Con $39, 428
Grayloc $41, 494
Oteco $48, 791

Typical delivery is 10 - 12 weeks for a large order.

The following table shows unit prices for hub and clamp connectors with a design pressure of 5000 psi (34 MPa). Prices as of November, 1987.

> **Table - Unit prices for hub and clamp connectors \(5000 psi / 34 MPa design pressure\), as of November 1987, showing Item, Size, and Unit Price Range \($Cdn\)** - see [source crop](tables/05-bolting-gaskets-and-flange-joints-03_p0007_tbl01_unit-prices-for-hub-and-clamp-connectors.png)

---

On a new project, it is advisable to order extra hubs for replacement of those damaged during construction and plenty of replacement seal rings. These items will invariably not be available on short notice if required during construction and startup.

Valves are available with hub connectors but they are a special order and require extra time to manufacture. Again, spare valves with hubs should be ordered and stocked on a new project.
