Repository: sgttomas/chirality

# Local Source Corpus

Place piping-design source PDFs, extracted markdown/source folders, generated PDF2MD work directories, and related local corpus files here.

This folder is intentionally ignored by git except for this README and `.gitkeep`.

File: domains/piping-design/_Sources/industry-practices/13-painting-coatings-and-corrosion-protection/13-painting-coatings-and-corrosion-protection-01_pdf2md_work/page_0020.md
## SYSTEM #4

**PURPOSE:** New Work and Maintenance

**TYPE:** Self-Cured Inorganic Zinc

**USE:** Carbon Steel Piping, Structures and Equipment – Not Insulated Service 201°F through 750°F

[TABLE: Coating system table for System #4 – Self-Cured Inorganic Zinc]

| COATING MANUFACTURER | FIRST COAT | SECOND COAT See Note 1 | THIRD COAT | COMMENTS |
| :--- | :--- | :--- | :--- | :--- |
| PPG Amercoat | Dimetcote 9 HS | | | See Note 2 |
| Carboline | Carbozinc 11 HS | | | |
| Sherwin-Williams | ZC II ES B69V3/B69D11 | | | |

**Notes:** 1. For temperatures up to 450°F, a topcoat shall be applied per System #12.

2. Dry film thickness of Dimetcote must not exceed 3 mils when used with topcoat System #12.

<!-- PDF2MD-ASSETS:BEGIN page=20 -->



#### Extracted Page Assets



> **Table - Coating system table for System #4 – Self-Cured Inorganic Zinc** - see [source crop](tables/13-painting-coatings-and-corrosion-protection-01_p0020_tbl01_system-4-self-cured-inorganic-zinc.png)



<!-- PDF2MD-ASSETS:END page=20 -->

File: domains/piping-design/_Sources/industry-practices/13-painting-coatings-and-corrosion-protection/13-painting-coatings-and-corrosion-protection-01_pdf2md_work/page_0021.md
## SYSTEM #5

**PURPOSE:** New Work and Maintenance

**TYPE:** Acrylic

**USE:** Metal Surfaces Within Buildings Including Pipe, Ducts and Equipment – Indoor Use Only, Non-process Areas

[TABLE: System #5 Coating Manufacturer and Coat Schedule]

| COATING MANUFACTURER | FIRST COAT See Note 1 | SECOND COAT | THIRD COAT See Note 2 | COMMENTS |
| :---: | :---: | :---: | :---: | :---: |
| PPG Amercoat | Existing Coating or Appropriate Primer | Amercoat 220 | Amercoat 220 | |
| Carboline | Existing Coating or Appropriate Primer | Carbocrylic 3350 | Carbocrylic 3350 | |
| Sherwin-Williams | Existing Coating or Appropriate Primer | DTM Acrylic B66-211 | DTM Acrylic B66-211 | |

**Notes:** 1. If surface is galvanized, prepare by applying wash primer per System #10.

2. As an alternative, the finish coat may be the same coating and color that is used on the wall surface, instead of the third coat shown above.

<!-- PDF2MD-ASSETS:BEGIN page=21 -->



#### Extracted Page Assets



> **Table - System #5 Coating Manufacturer and Coat Schedule** - see [source crop](tables/13-painting-coatings-and-corrosion-protection-01_p0021_tbl01_system-5-coating-manufacturer-coat-sched.png)



<!-- PDF2MD-ASSETS:END page=21 -->

File: domains/piping-design/_Sources/industry-practices/13-painting-coatings-and-corrosion-protection/13-painting-coatings-and-corrosion-protection-01_pdf2md_work/page_0022.md
## SYSTEM #6

**PURPOSE:** New Work and Maintenance

**TYPE:** Specialty

**USE:** Protection from Chloride Induced Stress Corrosion Cracking in Stainless Steel Piping, Vessels and Equipment – Insulated Service 0°F through 1000°F – See Note 1

[TABLE: System #6 Coating Manufacturers and Coat Specifications]

| **COATING MANUFACTURER** | **FIRST COAT** | **SECOND COAT** | **THIRD COAT** | **COMMENTS** |
| :--- | :---: | :---: | :---: | :--- |
| Dampney | Thurmalox 70 | Thurmalox 70 | | Withstands Temperatures through 1000°F |
| Hi-Temp Coatings (Sherwin-Williams) | Hi-Temp 1027 Stainless | Hi-Temp 1027 Stainless | | Withstands Temperatures through 1200°F |

**Notes:** 1. Coating is not required if the piping, vessels, or equipment is stress relieved, or if the normal operating temperature is above 400°F.

<!-- PDF2MD-ASSETS:BEGIN page=22 -->



#### Extracted Page Assets



> **Table - System #6 Coating Manufacturers and Coat Specifications** - see [XLSX](tables/13-painting-coatings-and-corrosion-protection-01_p0022_tbl01_system-6-coating-manufacturers-coat-spec.xlsx) and [source crop](tables/13-painting-coatings-and-corrosion-protection-01_p0022_tbl01_system-6-coating-manufacturers-coat-spec.png)



<!-- PDF2MD-ASSETS:END page=22 -->

File: domains/piping-design/_Sources/industry-practices/13-painting-coatings-and-corrosion-protection/13-painting-coatings-and-corrosion-protection-01_pdf2md_work/page_0023.md
## SYSTEM #7

**PURPOSE:** New Work and Maintenance

**TYPE:** Temperature Indicating Paint

**USE:** Exterior of Refractory Lined Vessels or Piping to Detect Failure of Refractory

[TABLE: Coating system table for System #7 — Temperature Indicating Paint]

| **COATING MANUFACTURER** | **FIRST COAT** | **SECOND COAT** | **THIRD COAT** | **COMMENTS** |
| :---: | :---: | :---: | :---: | :---: |
| Tempil | IOZ Primer | Temp-Alarm | Temp-Alarm | See Notes 1 and 2 |
| Dampney | Thurmalox 260C- TIC Air Dry Series | Thurmalox 260C- TIC Air Dry Series | | See Notes 1 and 2 |

**Notes:**
1. Coatings may require special curing procedures.
2. Coatings are available with various transition temperatures. See manufacturer's specifications to select the appropriate type for the specific application.

<!-- PDF2MD-ASSETS:BEGIN page=23 -->



#### Extracted Page Assets



> **Table - Coating system table for System #7 — Temperature Indicating Paint** - see [source crop](tables/13-painting-coatings-and-corrosion-protection-01_p0023_tbl01_system-7-temperature-indicating-paint-co.png)



<!-- PDF2MD-ASSETS:END page=23 -->

File: domains/piping-design/_Sources/industry-practices/13-painting-coatings-and-corrosion-protection/13-painting-coatings-and-corrosion-protection-01_pdf2md_work/page_0024.md
## SYSTEM #8

**PURPOSE:** New Work and Maintenance

**TYPE:** Non-Skid Epoxy Mastic

**USE:** For Concrete or Steel Walkway Surfaces where Non-skid Finish is Desired – See Note 2

[TABLE: System #8 Coating Manufacturers and Coat Specifications]

| COATING MANUFACTURER | FIRST COAT | SECOND COAT See Note 1 | THIRD COAT | COMMENTS |
| :--- | :--- | :--- | :--- | :--- |
| PPG Amercoat | New or Existing Coating System | Amercoat 237M | | |
| Carboline | New or Existing Coating System | Indulon 868 HS | | |
| American Safety Technologies (Sherwin-Williams) | New or Existing Coating System | AS-250 | | |

**Notes:** 1. This non-skid coating is applied as a last coat and in addition to the normally specified coating systems as follows. For new non-galvanized steel, apply System #3 before this coating. For new concrete, apply System #15 before this coating. For existing painted or galvanized steel, apply System #2 before this coating. For new galvanized surfaces, apply System #10 before this coating.

2. As an alternative to these non-skid coatings, copper slag may be used in conjunction with System #2 or System #3.

<!-- PDF2MD-ASSETS:BEGIN page=24 -->



#### Extracted Page Assets



> **Table - System #8 Coating Manufacturers and Coat Specifications** - see [XLSX](tables/13-painting-coatings-and-corrosion-protection-01_p0024_tbl01_system-8-coating-manufacturers-coat-spec.xlsx) and [source crop](tables/13-painting-coatings-and-corrosion-protection-01_p0024_tbl01_system-8-coating-manufacturers-coat-spec.png)



<!-- PDF2MD-ASSETS:END page=24 -->

File: domains/piping-design/_Sources/industry-practices/13-painting-coatings-and-corrosion-protection/13-painting-coatings-and-corrosion-protection-01_pdf2md_work/page_0025.md
## SYSTEM #9

**PURPOSE:** New Work and Maintenance

**TYPE:** Proprietary Coating for High Temperature CUI Protection

**USE:** Carbon Steel and Low Alloy Steel Piping and Equipment – Insulated Service Normally 0°F through 350°F with Intermittent Temperatures from 501°F through 1200°F, and Fireproofed Service 501°F through 1200°F

[TABLE: System #9 Coating Manufacturer Table]

| **COATING MANUFACTURER** | **FIRST COAT** | **SECOND COAT** | **THIRD COAT** | **COMMENTS** |
| :--- | :---: | :---: | :---: | :--- |
| Hi-Temp Coatings (Sherwin-Williams) | Hi-Temp 1027 CUI | Hi-Temp 1027 CUI | | |

**Notes:**

<!-- PDF2MD-ASSETS:BEGIN page=25 -->



#### Extracted Page Assets



> **Table - System #9 Coating Manufacturer Table** - see [XLSX](tables/13-painting-coatings-and-corrosion-protection-01_p0025_tbl01_system-9-coating-manufacturer-table.xlsx) and [source crop](tables/13-painting-coatings-and-corrosion-protection-01_p0025_tbl01_system-9-coating-manufacturer-table.png)



<!-- PDF2MD-ASSETS:END page=25 -->

File: domains/piping-design/_Sources/industry-practices/13-painting-coatings-and-corrosion-protection/13-painting-coatings-and-corrosion-protection-01_pdf2md_work/page_0026.md
## SYSTEM #10

**PURPOSE:** New Work and Maintenance

**TYPE:** Wash Primer

**USE:** To Prepare Galvanized Surfaces for Painting – See Paragraph 2.3.3 and Note 1

[TABLE: System #10 Coating Manufacturer Schedule]

| COATING MANUFACTURER | FIRST COAT | SECOND COAT | THIRD COAT See Note 2 | COMMENTS |
| :--- | :---: | :---: | :---: | :--- |
| Carboline | Galvanized | Galoseal WB | | |
| PPG Keeler & Long | Galvanized | KL6500 | | |
| Sherwin-Williams | Galvanized | DTM Wash Primer B71Y1 | | |

**Notes:**
1. For maintenance of aged galvanized steel, as an alternative to using this wash primer, surfaces may be "brush" blasted to achieve a "tooth" for subsequent coats.
2. A finish coat shall be applied per System #2, #5 or #13.

<!-- PDF2MD-ASSETS:BEGIN page=26 -->



#### Extracted Page Assets



> **Table - System #10 Coating Manufacturer Schedule** - see [source crop](tables/13-painting-coatings-and-corrosion-protection-01_p0026_tbl01_system-10-coating-manufacturer-schedule.png)



<!-- PDF2MD-ASSETS:END page=26 -->

File: domains/piping-design/_Sources/industry-practices/13-painting-coatings-and-corrosion-protection/13-painting-coatings-and-corrosion-protection-01_pdf2md_work/page_0027.md
## SYSTEM #11

**PURPOSE:** New Work and Maintenance

**TYPE:** High Temperature Silicone

**USE:** Steel Stacks, Piping and Equipment – Not Insulated Service 451°F through 1,000°F

[TABLE: System #11 Coating Manufacturer Schedule]

| **COATING MANUFACTURER** | **FIRST COAT** | **SECOND COAT** | **THIRD COAT** | **COMMENTS** |
| :--- | :--- | :--- | :--- | :--- |
| PPG Amercoat | Bare steel or existing silicone | Amercoat 878 | | Heat Cured, Aluminum Color |
| Hi-Temp Coatings (Sherwin-Williams) | Bare steel or existing silicone aluminum | 1050 ZN or 1150 HB Primer | Hi-Temp 1000V | Heat Cured, Various Colors |
| Dampney | Bare steel or existing silicone | Thurmalox 245 | Thurmalox 280 | Heat Cured, Aluminum Color |
| Hi-Temp Coatings (Sherwin-Williams) | Bare steel or existing silicone | Hi-Temp 1027 Primer | Hi-Temp 1000VS | Ambient Cured, Various Colors |

**Notes:**

<!-- PDF2MD-ASSETS:BEGIN page=27 -->



#### Extracted Page Assets



> **Table - System #11 Coating Manufacturer Schedule** - see [XLSX](tables/13-painting-coatings-and-corrosion-protection-01_p0027_tbl01_system-11-coating-manufacturer-schedule.xlsx) and [source crop](tables/13-painting-coatings-and-corrosion-protection-01_p0027_tbl01_system-11-coating-manufacturer-schedule.png)



<!-- PDF2MD-ASSETS:END page=27 -->

File: domains/piping-design/_Sources/industry-practices/13-painting-coatings-and-corrosion-protection/13-painting-coatings-and-corrosion-protection-01_pdf2md_work/page_0028.md
## SYSTEM #12

**PURPOSE:** New Work and Maintenance

**TYPE:** Silicone Acrylic Topcoat

**USE:** Topcoat for System #4, Carbon Steel Piping, Structures and Equipment – Not Insulated Service 201°F through 450°F

[TABLE: System #12 Coating Manufacturer and Coat Specifications]

| **COATING MANUFACTURER** | **FIRST COAT** | **SECOND COAT** | **THIRD COAT** | **COMMENTS** |
| :---: | :---: | :---: | :---: | :---: |
| Carboline | System #4 | Thermaline 4900 | | |
| PPG Amercoat | System #4 | Amercoat 874HS | | See Note 1 |
| Hi-Temp Coatings (Sherwin-Williams) | System #4 | Hi-Temp 500VS | | Acceptable to 500°F, See Note 2 |

**Notes:** 1. The dry film thickness of the Dimetcote primer must not exceed 3 mils when used with Amercoat 874HS topcoat.

2. Hi-Temp 1027 Primer or Hi-Temp 1027 DTR may be used as the primer coat instead of System #4.

<!-- PDF2MD-ASSETS:BEGIN page=28 -->



#### Extracted Page Assets



> **Table - System #12 Coating Manufacturer and Coat Specifications** - see [source crop](tables/13-painting-coatings-and-corrosion-protection-01_p0028_tbl01_system-12-coating-manufacturer-coat-spec.png)



<!-- PDF2MD-ASSETS:END page=28 -->

File: domains/piping-design/_Sources/industry-practices/13-painting-coatings-and-corrosion-protection/13-painting-coatings-and-corrosion-protection-01_pdf2md_work/page_0029.md
## SYSTEM #13

**PURPOSE:** New Work and Maintenance

**TYPE:** Surface Tolerant Epoxy Mastic and Urethane Topcoat

**USE:** Pumps, Rotating Equipment, Electrical Motors, Instrument Panels – Not Insulated Service 0°F through 220°F, Acceptable over Manufacturer's Standard Coating – See Note 1

[TABLE: Coating system #13 — manufacturer, first coat, second coat, third coat, comments]

| COATING MANUFACTURER | FIRST COAT | SECOND COAT | THIRD COAT | COMMENTS |
| :---: | :---: | :---: | :---: | :---: |
| PPG Amercoat | Amerlock 2 | Amercoat 450H | | |
| Carboline | Carbomastic 15 | Carbothane 134 HG | | |
| Sherwin-Williams | Macropoxy 646 B58-600 | HS Polyurethane B65-300 | | |

**Notes:** 1. If manufacturer's standard coating is galvanizing, use System #10 to prepare surfaces prior to applying these coatings.

<!-- PDF2MD-ASSETS:BEGIN page=29 -->



#### Extracted Page Assets



> **Table - Coating system #13 — manufacturer, first coat, second coat, third coat, comments** - see [XLSX](tables/13-painting-coatings-and-corrosion-protection-01_p0029_tbl01_coating-system-13-manufacturer-coats.xlsx) and [source crop](tables/13-painting-coatings-and-corrosion-protection-01_p0029_tbl01_coating-system-13-manufacturer-coats.png)



<!-- PDF2MD-ASSETS:END page=29 -->

File: domains/piping-design/_Sources/industry-practices/13-painting-coatings-and-corrosion-protection/13-painting-coatings-and-corrosion-protection-01_pdf2md_work/page_0030.md
## SYSTEM #14

**PURPOSE:** New Work

**TYPE:** Zinc/Epoxy/Urethane

**USE:** Steel Plates for Storage Tanks to Avoid Blasting in the Field. Service 0°F through 200°F – See Note 1

[TABLE: System #14 Coating System — Zinc/Epoxy/Urethane for Steel Plates]

| COATING MANUFACTURER | FIRST COAT See Note 2 | SECOND COAT See Note 3 | THIRD COAT | COMMENTS |
| :--- | :--- | :--- | :--- | :--- |
| PPG Amercoat | DSP 1M | Amercoat 383H | Amercoat 450H | |
| Carboline | Carboweld 11 | Carboguard 888 | Carbothane 134 HG | |
| Sherwin-Williams | ZC PCP Ultra B69A450/B69V455 | Macropoxy 646 B58-600 | HS Polyurethane B65-300 | |

**Notes:**

1. This system is designed to avoid exterior blasting in the field. Steel is coated in the flat after being automatically blasted using a wheelabrator.

2. The pre-construction zinc primer is applied in the shop prior to forming. The primer can be welded through if desired, however, in most cases the coating is held back 1" from the edge to be welded.

3. Where the primer has been damaged or where the steel is bare, apply this in two coats.

<!-- PDF2MD-ASSETS:BEGIN page=30 -->



#### Extracted Page Assets



> **Table - System #14 Coating System — Zinc/Epoxy/Urethane for Steel Plates** - see [XLSX](tables/13-painting-coatings-and-corrosion-protection-01_p0030_tbl01_system-14-coating-system-zinc-epoxy-uret.xlsx) and [source crop](tables/13-painting-coatings-and-corrosion-protection-01_p0030_tbl01_system-14-coating-system-zinc-epoxy-uret.png)



<!-- PDF2MD-ASSETS:END page=30 -->

File: domains/piping-design/_Sources/industry-practices/13-painting-coatings-and-corrosion-protection/13-painting-coatings-and-corrosion-protection-01_pdf2md_work/page_0031.md
## SYSTEM #15

**PURPOSE:** New Work and Maintenance

**TYPE:** Epoxy

**USE:** For Concrete Wall or Floor Surfaces Subjected to Harsh Conditions and Coating over Pyrocrete Fireproofing – See Notes 1 & 2

[TABLE: System #15 Coating Manufacturer Product Schedule]

| **COATING MANUFACTURER** | **FIRST COAT** | **SECOND COAT** | **THIRD COAT** | **COMMENTS** |
| :---: | :---: | :---: | :---: | :---: |
| PPG Amercoat | Amercoat 385 | Amercoat 385 | | |
| Carboline | Carboguard 890 | Carboguard 890 | | |
| Sherwin-Williams | Macropoxy 646 B58-600 | Macropoxy 646 B58-600 | | |

**Notes:** 1. For a non-skid finish follow this application with System #8.

2. For floor surfaces, consult with BP CHP Corrosion Engineer and coating manufacturer to confirm that the selected coating is appropriate for the fluid and temperature for each specific application.

<!-- PDF2MD-ASSETS:BEGIN page=31 -->



#### Extracted Page Assets



> **Table - System #15 Coating Manufacturer Product Schedule** - see [XLSX](tables/13-painting-coatings-and-corrosion-protection-01_p0031_tbl01_system-15-coating-manufacturer-product-s.xlsx) and [source crop](tables/13-painting-coatings-and-corrosion-protection-01_p0031_tbl01_system-15-coating-manufacturer-product-s.png)



<!-- PDF2MD-ASSETS:END page=31 -->

File: domains/piping-design/_Sources/industry-practices/13-painting-coatings-and-corrosion-protection/13-painting-coatings-and-corrosion-protection-01_pdf2md_work/page_0032.md
## SYSTEM #16

**PURPOSE:** New Work and Maintenance

**TYPE:** Epoxy Phenolic/Novolac

**USE:** Tank and Vessel Linings for Immersion Services up through 150°F – See Note 1

[TABLE: System #16 Coating Manufacturer Schedule]

| COATING MANUFACTURER | FIRST COAT | SECOND COAT | THIRD COAT | COMMENTS |
| :--- | :---: | :---: | :---: | :--- |
| Sherwin-Williams | Epo-Phen B62-55 | Epo-Phen B62-55 | | |

**Notes:** 1. Consult with BP CHP Corrosion Engineer and coating manufacturer to confirm that the selected coating is appropriate for the fluid and temperature for each specific application.

<!-- PDF2MD-ASSETS:BEGIN page=32 -->



#### Extracted Page Assets



> **Table - System #16 Coating Manufacturer Schedule** - see [XLSX](tables/13-painting-coatings-and-corrosion-protection-01_p0032_tbl01_system-16-coating-manufacturer-schedule.xlsx) and [source crop](tables/13-painting-coatings-and-corrosion-protection-01_p0032_tbl01_system-16-coating-manufacturer-schedule.png)



<!-- PDF2MD-ASSETS:END page=32 -->

File: domains/piping-design/_Sources/industry-practices/13-painting-coatings-and-corrosion-protection/13-painting-coatings-and-corrosion-protection-01_pdf2md_work/page_0033.md
## SYSTEM #17

**PURPOSE:** New Work and Maintenance

**TYPE:** Epoxy/Phenolic

**USE:** Tank and Vessel Linings for Immersion Services up through 215ºF, Primarily for Hot Condensate – See Note 1

[TABLE: System #17 Coating Products by Manufacturer]

| **COATING MANUFACTURER** | **FIRST COAT** | **SECOND COAT** | **THIRD COAT** | **COMMENTS** |
| :--- | :---: | :---: | :---: | :---: |
| Carboline | Plasite 7156 | Plasite 7156 | | |
| Carboline | 368 WG | 368 WG | | |
| Sherwin-Williams | Phenicon HS FF 920RA11 | Phenicon HS FF 920RA11 | | |

**Notes:** 1. Consult with BP CHP Corrosion Engineer and coating manufacturer to confirm that the selected coating is appropriate for the fluid and temperature for each specific application.

<!-- PDF2MD-ASSETS:BEGIN page=33 -->



#### Extracted Page Assets



> **Table - System #17 Coating Products by Manufacturer** - see [XLSX](tables/13-painting-coatings-and-corrosion-protection-01_p0033_tbl01_system-17-coating-products-by-manufactur.xlsx) and [source crop](tables/13-painting-coatings-and-corrosion-protection-01_p0033_tbl01_system-17-coating-products-by-manufactur.png)



<!-- PDF2MD-ASSETS:END page=33 -->

File: domains/piping-design/_Sources/industry-practices/13-painting-coatings-and-corrosion-protection/13-painting-coatings-and-corrosion-protection-01_pdf2md_work/page_0034.md
## SYSTEM #18

**PURPOSE:** New Work and Maintenance

**TYPE:** Epoxy

**USE:** Tank and Vessel Linings for Immersion Services up through 120°F, Including Potable Water – See Note 1

[TABLE: System #18 Coating Manufacturer Products]

| **COATING MANUFACTURER** | **FIRST COAT** | **SECOND COAT** See Note 2 | **THIRD COAT** | **COMMENTS** |
| :--- | :---: | :---: | :---: | :--- |
| PPG Amercoat | Amercoat 395FD | Amercoat 395FD | | |
| Carboline | Carboguard 891 | Carboguard 891 | | |

**Notes:**
1. Consult with BP CHP Corrosion Engineer and coating manufacturer to confirm that the selected coating is appropriate for the fluid and temperature for each specific application.

2. If glass is used with this system, the exposed outer surfaces shall be lightly rolled to "lay" the fibers before the application has dried. Unsightly drippings on bottom flange of beams shall also be smoothed in this manner.

<!-- PDF2MD-ASSETS:BEGIN page=34 -->



#### Extracted Page Assets



> **Table - System #18 Coating Manufacturer Products** - see [XLSX](tables/13-painting-coatings-and-corrosion-protection-01_p0034_tbl01_system-18-coating-manufacturer-products.xlsx) and [source crop](tables/13-painting-coatings-and-corrosion-protection-01_p0034_tbl01_system-18-coating-manufacturer-products.png)



<!-- PDF2MD-ASSETS:END page=34 -->

File: domains/piping-design/_Sources/industry-practices/13-painting-coatings-and-corrosion-protection/13-painting-coatings-and-corrosion-protection-01_pdf2md_work/page_0035.md
## SYSTEM #19

**PURPOSE:** New Work and Maintenance

**TYPE:** Polyester and Glass

**USE:** Tank and Vessel Linings for Immersion Services at Ambient Temperatures – See Note 1

[TABLE: Coating system table for System #19 – Polyester and Glass]

| COATING MANUFACTURER | FIRST COAT | SECOND COAT | THIRD COAT See Note 3 | COMMENTS |
| :--- | :--- | :--- | :--- | :--- |
| Sherwin-Williams | Corobond Vinyl Ester Primer B88C10/B88V99 | Poly-Glass Polyester Resin w/Glass Mat 939/531-0-001/530-0-001 | Poly-Glass Polyester Resin w/Wax Solution 939/531-0-001/970C949 | See Note 2 |

**Notes:** 1. Consult with BP CHP Corrosion Engineer and coating manufacturer to confirm that the selected coating is appropriate for the fluid and temperature for each specific application.

2. Between the first and second coats, apply Poly-Glass Polyester Putty 970-B-703/531-0-001 as needed to fill corrosion pits, to provide smooth transitions at weld seams, and to provide a 3" radius at floor to shell joints. Do not apply thicker than 2" in a single application.

3. All exposed outer surfaces shall be lightly rolled to "lay" the fibers before the application has dried. Unsightly drippings on bottom flange of beams shall also be smoothed in this manner.

<!-- PDF2MD-ASSETS:BEGIN page=35 -->



#### Extracted Page Assets



> **Table - Coating system table for System #19 – Polyester and Glass** - see [XLSX](tables/13-painting-coatings-and-corrosion-protection-01_p0035_tbl01_system-19-polyester-glass-coating-table.xlsx) and [source crop](tables/13-painting-coatings-and-corrosion-protection-01_p0035_tbl01_system-19-polyester-glass-coating-table.png)



<!-- PDF2MD-ASSETS:END page=35 -->

File: domains/piping-design/_Sources/industry-practices/13-painting-coatings-and-corrosion-protection/13-painting-coatings-and-corrosion-protection-01_pdf2md_work/page_0036.md
## SYSTEM #20

**PURPOSE:** New Work and Maintenance

**TYPE:** Vinyl Ester

**USE:** Tank and Vessel Linings for Chemical Resistance in Immersion Services – See Note 1

[TABLE: System #20 Coating Manufacturer, First Coat, Second Coat, Third Coat, Comments]

| **COATING MANUFACTURER** | **FIRST COAT** | **SECOND COAT** | **THIRD COAT** | **COMMENTS** |
| :--- | :--- | :--- | :--- | :--- |
| Devoe Coatings | DEVPLATE 495 | DEVPLATE 495 | | |
| Carboline | PLASITE 4007 | PLASITE 4007 | See Note 2 | Req.'s Min. Cure Temp. of 70°F |
| Carboline | PLASITE 4300 | PLASITE 4300 | See Note 2 | Req.'s Min. Cure Temp. of 70°F |
| Sherwin-Williams | Magnalux 304 FF 921W304/ 531-0-001 | Magnalux 304 FF 921W304/ 531-0-001 | | See Note 3 |
| Sherwin-Williams | Corobond Vinyl Ester Primer B88C10/B88V99 | Cor-Cote VEN FF B88A25/ B88V99 | Cor-Cote VEN FF with Wax Solution B88A25/B 88V99/ 970C949 | See Notes 3 and 4 |

**Notes:**

1. Consult with BP CHP Corrosion Engineer and coating manufacturer to confirm that the selected coating is appropriate for the fluid and temperature for each specific application.

2. For severe corrosive services a third coat may be recommended.

3. This coating is not recommended by manufacturer for tanks with diameters over 100 feet.

4. Between the first and second coats, apply Poly-Glass Polyester Putty 970-B-702/531-0-001 as needed to fill corrosion pits, to provide smooth transitions at weld seams and sharp edges.

<!-- PDF2MD-ASSETS:BEGIN page=36 -->



#### Extracted Page Assets



> **Table - System #20 Coating Manufacturer, First Coat, Second Coat, Third Coat, Comments** - see [XLSX](tables/13-painting-coatings-and-corrosion-protection-01_p0036_tbl01_system-20-coating-manufacturer-first-sec.xlsx) and [source crop](tables/13-painting-coatings-and-corrosion-protection-01_p0036_tbl01_system-20-coating-manufacturer-first-sec.png)



<!-- PDF2MD-ASSETS:END page=36 -->

File: domains/piping-design/_Sources/industry-practices/13-painting-coatings-and-corrosion-protection/13-painting-coatings-and-corrosion-protection-02_pdf2md_work/page_0001.md
## TABLE OF CONTENTS

TABLE OF CONTENTS.....................................................................................................................2

SECTION 1: GENERAL....................................................................................................................3

- 1.1    SCOPE.......................................................................................................................3
- 1.2    DESIGN FOR GALVANIZING...................................................................................3
- 1.3    APPLICABLE STANDARDS AND SPECIFICATIONS..............................................3
- 1.4    MATERIAL SAFETY DATA SHEET (MSDS)...........................................................4

SECTION 2: EXTENT OF GALVANIZING......................................................................................5

- 2.1    PIPING.......................................................................................................................5
- 2.2    STRUCTURAL STEEL AND EQUIPMENT................................................................5

SECTION 3: FABRICATION...........................................................................................................6

- 3.1    WELDING..................................................................................................................6
- 3.2    GALVANIZING APPLICATIONS...............................................................................6
- 3.3    REPAIR OF GALVANIZED COATINGS....................................................................7

SECTION 4: MATERIAL STORAGE...............................................................................................7

SECTION 5: INSPECTION..............................................................................................................7

SECTION 6: REVISION LOG..........................................................................................................8

TECHNICAL DOCUMENTATION CONTROL AND SIGNOFF FORM.........................................8

File: domains/piping-design/_Sources/industry-practices/13-painting-coatings-and-corrosion-protection/13-painting-coatings-and-corrosion-protection-02_pdf2md_work/page_0002.md
## SECTION 1: GENERAL

### 1.1 SCOPE

This standard specifies the requirements for hot-dip or mechanically deposited galvanizing of structural steel, fabricated steel assemblies, steel grating, piping, bolting, other hardware, and similar items for the BP Cherry Point Refinery (BP CHP).

### 1.2 DESIGN FOR GALVANIZING

1.2.1 Fabricated assemblies and finished products shall be designed where applicable in accordance with the design guide from the American Hot Dip Galvanizers Association (AGA) titled The Design of Products to be Hot Dip Galvanized After Fabrication.

1.2.2 Individual members or sections of fabricated structural assemblies shall be designed so that they can be galvanized in a single dip.

1.2.3 To minimize warpage during galvanizing of structural assemblies, the thickness of parts should be nearly the same, and sections should be made symmetrical where possible.

### 1.3 APPLICABLE STANDARDS AND SPECIFICATIONS

Unless otherwise specified, galvanizing and galvanized finished products shall conform to the latest edition of the following standards, where applicable.

- ASTM A90 - Standard Test Method for Weight of Coating on Iron and Steel Articles with Zinc or Zinc-Alloy Coatings
- ASTM A123 - Standard Specification for Zinc (Hot-Dip Galvanized) Coatings on Iron and Steel Products
- ASTM A143 - Standard Practice for Safeguarding Against Embrittlement of Hot-Dip Galvanized Structural Steel Products and Procedure for Detecting Embrittlement
- ASTM A153 - Standard Specification for Zinc Coating (Hot-Dip) on Iron and Steel Hardware
- ASTM A307 - Standard Specification for Carbon Steel Bolts, Studs, and Threaded Rod 60,000 PSI Tensile Strength
- ASTM A325 - Standard Specification for Structural Bolts, Steel, Heat Treated, 120/105 ksi Minimum Tensile Strength
- ASTM A384 - Standard Practice for Safeguarding Against Warpage and Distortion During Hot-Dip Galvanizing of Steel Assemblies

File: domains/piping-design/_Sources/industry-practices/13-painting-coatings-and-corrosion-protection/13-painting-coatings-and-corrosion-protection-02_pdf2md_work/page_0003.md
- ASTM A385 - Standard Practice for Providing High-Quality Zinc Coatings (Hot-Dip)

- ASTM A449 - Standard Specification for Hex Cap Screws, Bolts and Studs, Steel, Heat Treated, 120/105/90 ksi Minimum Tensile Strength, General Use

- ASTM A490 - Standard Specification for Structural Bolts, Alloy Steel, Heat Treated, 150 ksi Minimum Tensile Strength

- ASTM A563 - Standard Specification for Carbon and Alloy Steel Nuts

- ASTM A780 - Standard Practice for Repair of Damaged and Uncoated Areas of Hot-Dip Galvanized Coatings

- ASTM B695 - Standard Specification for Coatings of Zinc Mechanically Deposited on Iron and Steel

## 1.4 MATERIAL SAFETY DATA SHEET (MSDS)

1.4.1 A Material Safety Data Sheet (MSDS) is required for each chemical or other OSHA HCR regulated material received at BP CHP facilities.

1.4.2 Equipment or materials that contain or are coated with any regulated substances, such as the following, shall be prominently tagged at openings to indicate nature of contents and precautions for shipping, storage, and handling:

a) Insulating oils.

b) Corrosion inhibitors.

c) Antifreeze solutions.

d) Desiccants.

e) Chemical substances.

f) Hydrocarbon substances.

1.4.3 Federal OSHA HCR (Occupational Safety and Health Administration's Hazards Communication Rule) regulated substances shall have a current Material Safety Data Sheet (MSDS).

1.4.4 MSDSs shall fully comply with Federal/State OSHA HCR regulations for MSDS preparation and shall include a statement that the substance is considered hazardous by regulation.

1.4.5 If any substance is exempt from regulation, a statement to that effect shall be included.

1.4.6 Before shipment, MSDSs shall be forwarded to BP CHP.

1.4.7 At shipment, MSDSs in protective envelopes shall be affixed to the outside of the shipment.

File: domains/piping-design/_Sources/industry-practices/13-painting-coatings-and-corrosion-protection/13-painting-coatings-and-corrosion-protection-02_pdf2md_work/page_0004.md
## SECTION 2: EXTENT OF GALVANIZING

### 2.1 PIPING

Refer to STP 205 to determine which piping is required to be galvanized. When specified, galvanizing shall be applied to both the inside and outside surfaces of the piping materials.

### 2.2 STRUCTURAL STEEL AND EQUIPMENT

2.2.1 Refer to STP 803 and STP 807 for additional direction on the coating requirements for structural steel, which includes but is not limited to pipe supports, equipment supports, platforms, walkways, floor plate, grating, stairs, handrails, guardrails, fixed ladders, ladder cages, and associated bolting hardware.

2.2.2 When galvanizing is specified, the items shall be thoroughly coated after all fabrication is completed.

2.2.3 Heater shells, convection section headers, breech sections, and stack sections shall not be galvanized.

2.2.4 Clips, brackets, and similar structural members which will be welded directly to pressure-containing equipment or piping shall not be galvanized.

2.2.5 Structural members for major supports for equipment and piping, including columns, beams, and bracing shall be hot dip galvanized in accordance with this standard, or painted in accordance with STP 500. Galvanizing is preferred where practical.

2.2.6 The following items shall be galvanized:

a. All elements of circular and rectangular platforms which will be bolted to pressure vessels;

b. Stairways, including stringers, guardrails, handrails, toe plates, landings, stair treads, grating, and checkered plate;

c. Fixed ladders and cages;

d. Flooring consisting of checkered plate or grating;

e. Platforms and walkways, including flooring, toe plates, handrails, and guardrails; and,

f. Air cooler plenums.

File: domains/piping-design/_Sources/industry-practices/13-painting-coatings-and-corrosion-protection/13-painting-coatings-and-corrosion-protection-02_pdf2md_work/page_0005.md
## SECTION 3: FABRICATION

### 3.1 WELDING

3.1.1 For fabricated assemblies that will be galvanized, the edges of tightly contacting surfaces should be completely sealed by welding. No pinholes in welds are permitted. All welds must be sandblasted by fabricator prior to galvanizing.

3.1.2 Before welding on galvanized materials, including piping, equipment, or structures, the zinc coating shall be mechanically removed from the weld area to prevent zinc penetration into the weld and subsequent cracking, and also to avoid exposure to hazardous welding fumes. The BP CHP Safety and Health Department will determine any requirements for PPE as part of the work permitting process.

3.1.3 After welding on areas where the galvanized coating was removed, the affected area shall be washed with water to remove salts and wire-brushed to remove welding slag and other foreign material, before repairing the galvanized coating per section 3.3.

### 3.2 GALVANIZING APPLICATIONS

3.2.1 Products fabricated from rolled, pressed, and forged steel shapes, plates, bars and strip (1/8" and heavier) shall be zinc coated in accordance with ASTM Specification A123.

3.2.2 Assembled steel products with thicknesses less than 1/8" shall be zinc coated in accordance with ASTM Specification A385.

3.2.3 Headed bolts (machine bolts), nuts and washers conforming to ASTM A307 shall be hot-dip galvanized in accordance with ASTM A153, Class C. Nuts shall be tapped oversize in accordance with ASTM A563, prior to galvanizing. Hot-dip galvanized nuts shall be retapped after galvanizing.

3.2.4 High strength bolts, nuts, and washers conforming to ASTM A325 or A449, and load indicator washers shall be mechanically zinc coated in accordance with ASTM B695, Type I, Class 50. Nuts shall be tapped oversize in accordance with ASTM A563 prior to zinc coating, and do not need to be retapped after coating.

3.2.5 High strength bolts, nuts, and washers conforming to ASTM A490 are not allowed to be galvanized per the Research Council on Structural Connections (RCSC), and shall be coated with Zinc/Aluminum inorganic coating in accordance with ASTM F1136, Grade 3 for bolts and washers, and Grade 5 for nuts.

File: domains/piping-design/_Sources/industry-practices/13-painting-coatings-and-corrosion-protection/13-painting-coatings-and-corrosion-protection-02_pdf2md_work/page_0006.md
## 3.3 REPAIR OF GALVANIZED COATINGS

Mechanically damaged portions of galvanized coatings shall be repaired as specified below.

a. Solvent wash the area to remove grease and other foreign material.

b. Repair the damaged areas of the galvanized coating in accordance with ASTM A780 with one of the three listed options: zinc-based solder, paint containing zinc dust, or sprayed zinc (molten). Surface preparation, application methods, and coating thickness shall be in accordance with the manufacturer's instructions for the specific repair coating used, and in accordance with ASTM A780. One application of the repair material shall provide a coating dry film thickness of at least 2.0 mils. Harris Gal-Vis galvanizing solder (available in the BP CHP General Shop, MSDS #PS02681) is an acceptable solder material. Sprayon WL 740 Zinc-Rich Galvanizing Compound (Storehouse stock #S2135010983) is an acceptable paint material. Requests to use other new or equivalent materials shall be submitted to the BP CHP Reliability Engineer for review and approval.

## SECTION 4: MATERIAL STORAGE

**4.1** Galvanized steel items shall be stacked clear of the ground and any loose objects, and shall be stored remote from chemical dust, fumes or splashing.

**4.2** Surfaces shall be adequately spaced to permit the free circulation of air.

**4.3** Protective treatments for shipping shall not be applied to galvanized materials and assemblies without prior approval from BP CHP.

## SECTION 5: INSPECTION

**5.1** BP CHP reserves the right to inspect the galvanized structural steel in the fabricator's plant or upon receipt at the job site to assure that the materials and workmanship are in accordance with this specification.

**5.2** The outer surface of the galvanizing shall be composed of relatively pure zinc and have a bright metallic finish. The appearance of the spangles and their size are not a part of this specification. The finished structure shall be free of bare spots, flux inclusions, ash inclusions, rust stains, and blisters.

**5.3** The zinc thickness shall be in accordance with the applicable ASTM Standards and shall be checked with a commercial magnetic thickness gauge of approved design (2 oz. per square foot equals 3.4 mils). Where thickness measurement is not feasible, the coating weight shall be determined in accordance with ASTM Standard A90.

**5.4** Materials with galvanized coatings will be rejected if they are warped, distorted or embrittled, or if the coating thickness or adherence to the base material is not in accordance with the applicable ASTM Standards.

File: domains/piping-design/_Sources/industry-practices/13-painting-coatings-and-corrosion-protection/13-painting-coatings-and-corrosion-protection-03_pdf2md_work/page_0001.md
## TABLE OF CONTENTS

TABLE OF CONTENTS.......................................................................................................................................2

SECTION 1: SCOPE............................................................................................................................................3

SECTION 2: CODES AND STANDARDS.........................................................................................................3

SECTION 3: GENERAL......................................................................................................................................3

SECTION 4: TYPES OF COATINGS................................................................................................................5

SECTION 5: SURFACE PREPARATION..........................................................................................................5

SECTION 6: PRIMER APPLICATION..............................................................................................................6

SECTION 7: COATING APPLICATION...........................................................................................................6

- 7.1 EXTRUDED COATINGS..................................................................................................................6
- 7.2 TAPE COATINGS............................................................................................................................6
- 7.3 FUSION BONDED EPOXY (FBE) COATINGS...............................................................................7
- 7.4 JOINT COATING AND REPAIRS...................................................................................................7

SECTION 8: INSPECTION.................................................................................................................................8

SECTION 9: EXCAVATION AND BACKFILL................................................................................................8

SECTION 10: FIELD STORAGE.......................................................................................................................8

REVISION LOG...................................................................................................................................................10

TECHNICAL DOCUMENTATION CONTROL AND SIGNOFF FORM.....................................................10

File: domains/piping-design/_Sources/industry-practices/13-painting-coatings-and-corrosion-protection/13-painting-coatings-and-corrosion-protection-03_pdf2md_work/page_0002.md
## SECTION 1: SCOPE

This standard establishes the minimum requirements for exterior protective coatings for underground steel piping at the BP Cherry Point Refinery (referred to as BP CHP). It includes application to both new and used pipe.

**Note:** Even galvanized pipe must be protected per this standard. Direct burial is not permitted.

## SECTION 2: CODES AND STANDARDS

Compliance with the following industry standards and specifications is required where applicable, except in case of conflict with this standard. The latest editions of the referenced documents shall apply unless otherwise noted.

AWWA:

- C209 - Cold-Applied Tape Coatings for the Exterior of Special Sections, Connections, and Fittings for Steel Water Pipelines
- C210 - Liquid-Epoxy Coating Systems for the Interior and Exterior of Steel Water Pipelines
- C213 - Fusion-Bonded Epoxy Coating for the Interior and Exterior of Steel Water Pipelines
- C214 - Tape Coating Systems for the Exterior of Steel Water Pipelines
- C215 - Extruded Polyolefin Coatings for the Exterior of Steel Water Pipelines

NACE:

- SP0185 - Extruded Polyolefin Resin Coating Systems with Soft Adhesives for Underground or Submerged Pipe
- RP0394 - Application, Performance, and Quality Control of Plant-Applied, Fusion-Bonded Epoxy External Pipe Coating
- RP0399 - Plant-Applied External Coal Tar Enamel Pipe Coating Systems: Applicaton, Performance, and Quality Control

## SECTION 3: GENERAL

To ensure a reasonable life of buried steel pipe, it is necessary to provide both protective coating and cathodic protection. Coatings may develop holidays over time, and cathodic protection, either impressed current or sacrificial anodes, shall be installed to protect the pipe. Consult the BP CHP corrosion engineer to review cathodic protection design. Refer to standard drawing PA-0100-94 for sacrificial anodes.

File: domains/piping-design/_Sources/industry-practices/13-painting-coatings-and-corrosion-protection/13-painting-coatings-and-corrosion-protection-03_pdf2md_work/page_0003.md
3.1 Selection of the most suitable coating should result from an evaluation of the following:

a) Environment of installed pipe:

- High resistance (dry) or low resistance (wet or swampy) soils, i.e., corrosivity
- Degree of soil stress
- Congested areas
- Potential bacterial attack
- Oil soaked ground or contaminated soil

b) Diameter of pipe

c) Desired useful life

d) Service temperature of pipe

e) Method of surface preparation

f) Method of application - It is possible to obtain a better coating with shop application than with over-the-ditch field application due to the controlled environment. However, the quality of the installed coating is also dependent upon the quality of the field-applied joint coating.

g) Availability of qualified inspection personnel.

3.2 Shop applied coatings should be specified whenever possible to achieve a superior protective coating. Extruded coatings are preferred, but shop applied tapes are acceptable. Field applied tape coatings are acceptable, either machine wrapped or hand wrapped. Polyethylene tape is preferred.

3.3 Suppliers and contractors shall submit their proposed procedures for surface preparation, coating and inspection, for BP CHP review and approval prior to starting work.

3.4 Whenever color choices are available from the coating manufacturer or supplier, coatings shall comply with the industry color code standard, which specifies blue for water services and yellow for gas and oil services.

3.5 For potable water service piping, in addition to the requirements of this standard, pipe materials shall be certified to NSF Standard 61. NSF certification is not required for valves and fittings.
