Repository: sgttomas/chirality

# Local Source Corpus

Place piping-design source PDFs, extracted markdown/source folders, generated PDF2MD work directories, and related local corpus files here.

This folder is intentionally ignored by git except for this README and `.gitkeep`.

File: domains/piping-design/_Sources/industry-practices/13-painting-coatings-and-corrosion-protection/13-painting-coatings-and-corrosion-protection-03_pdf2md_work/page_0004.md
## SECTION 4: TYPES OF COATINGS

The following descriptions will aid in determining the best type of coating for a specific job. However, there are many additional important factors to consider with each type and brand of coating. Consult with BP CHP corrosion engineer in selecting the appropriate coating.

4.1 Extruded coatings, such as Pritec, Mapec and X-Tru-Coat, are plastic coatings extruded to a thickness of approximately 40 - 80 mils over a mastic primer. They are good quality shop-applied coatings. Typical plastic backings are polyethylene or polypropylene, and the most common mastic is butyl rubber. Field joints are coated with heat shrink sleeves or tapes. Extruded coatings are preferred for most refinery applications.

4.2 Tape coatings have about 30 - 80 mil total thickness and must be applied over a primer. They have a mastic layer and a backing layer. The most common types of mastics are butyl rubber and coal tar, and the most common type of backing is polyethylene. Tapes have high dielectric strength. Tape coatings may be applied in the shop or in the field, and are the most common field applied coating. Coatings should be applied in the shop whenever possible. Selection of tapes for service temperatures above 100°F should be carefully reviewed, since many tapes are not suitable for high temperatures. Tapes can also cause problems in shielding cathodic protection currents.

4.3 Fusion bonded epoxies (FBE) are shop applied, thermally cured coatings, with typical thicknesses of 12 - 32 mils. They have excellent toughness and bonding, and excellent resistance to temperature, chemical and soil stress. Field joints on long lines are generally coated with hot applied FBE, while joints on shorter lines are generally coated with shrink sleeves or tapes. FBE coatings are rarely used in refinery systems because of higher costs.

4.4 Heat shrink sleeves are made to be field applied over weld joints. They have thick plastic backings over thick mastic layers. After wrapping the sleeve over the joint, heat is applied with a torch. This softens the mastic allowing it to flow into very rough surface on the pipe. The plastic backing is designed to shrink when heated, to enhance the adhesion to the pipe.

4.5 The Tapecoat TC 7000 epoxy system or TC Mastic (paint applications) may be used to coat flanges, valve bodies, valve boxes and other irregular fittings and surfaces where the use of tape is not practical. Surface preparation and coating application shall be in full compliance with the manufacturer's instructions.

## SECTION 5: SURFACE PREPARATION

Surfaces to be coated shall be prepared in accordance with the coating manufacturer's instructions.

5.1 Good adhesion of the coating depends predominantly on the quality of surface preparation. In a coating shop, this can be accomplished by abrasive blasting the pipe.

File: domains/piping-design/_Sources/industry-practices/13-painting-coatings-and-corrosion-protection/13-painting-coatings-and-corrosion-protection-03_pdf2md_work/page_0005.md
In the field, it is done "over-the-ditch" by a traveling type mechanical cleaning machine which has counter-rotating wire brushes for new pipe. For field reconditioning of pipe, the cleaning machine should have knives in addition to the brushes, and more than one pass along the pipe will be required to adequately clean it. A cut back primer may be used on rusty or scaly pipe after the first pass and the pipe allowed to stand overnight before the second pass of the cleaning machine is required.

5.2 Prior to any mechanical cleaning, an approved solvent such as Stoddard solvent should be used to remove all traces of grease, oil, mill preservatives or other contaminants. Loose mill scale, rust, dirt, moisture, old pipe coating or other foreign material must also be removed. Before cleaned surfaces are primed or coated, all weld splatter, slag, sharp edges, burrs, slivers, and knurls must be removed from welds and pipe surfaces.

5.3 Pipe fittings or other irregular areas may have to be cleaned by hand using wire brushes and chipping hammers.

## SECTION 6: PRIMER APPLICATION

Primers or liquid adhesives shall comply with the coating manufacturer's specifications. Pipe shall be primed before rust bloom or contamination occurs, but in any case within eight hours after completion of surface preparation. The primer shall be applied with a uniform coating, leaving no drips or runs, and covering the entire surface of the pipe.

Primer shall be thoroughly mixed and applied, in accordance with the manufacturer's instructions. Primer shall not be thinned except as directed by the manufacturer.

## SECTION 7: COATING APPLICATION

### 7.1 EXTRUDED COATINGS

Extruded coatings shall be shop-applied in accordance with coating manufacturer's instructions, including surface preparation requirements.

### 7.2 TAPE COATINGS

7.2.1 Tape shall be spirally wrapped using a manual or power-driven wrapping machine whenever possible. The tape shall be wrapped onto a properly cleaned, dry and frost-free surface. Manufacturer's instructions shall be followed.

7.2.2 Tape shall overlap preceding spirals by the specified value ranging from 1" minimum to 50%. The end lap of each new roll shall overlap the end of the preceding roll by a minimum of six inches. This end lap shall be hand applied without tension and shall be pressed into position by several wiping strokes of the hand. Its spiral angle shall parallel the previously applied spiral and it shall be smoothly applied without twist or distortion.

File: domains/piping-design/_Sources/industry-practices/13-painting-coatings-and-corrosion-protection/13-painting-coatings-and-corrosion-protection-03_pdf2md_work/page_0006.md
7.2.3 Operators shall make necessary adjustments including tension adjustments to assure a continuously uniform, smooth, tight coating. Care shall be taken that no wrinkles, puckers, voids, or breaks are introduced.

7.2.4 Outer wraps are recommended to protect the tape during lowering in and backfill operations. Laminated kraft paper, felt, and some proprietary products have been used. Selected outer wrap must not interfere or shield the cathodic protection system.

7.2.5 In the coating of bends, wrinkling on the inner radius of the bend shall be minimized by increasing lap and/or wrapping tightly by hand with a narrow width tape (4" maximum).

7.2.6 Weld joints, fittings, bends, etc shall be wrapped with tape spirally applied and overlapped 50% ±15% of its width, resulting in double-wrap coverage.

## 7.3 FUSION BONDED EPOXY (FBE) COATINGS

FBE coatings shall be shop-applied to a clean, dry and oil-free pipe surface in accordance with coating manufacturer's instructions, including surface preparation requirements. The minimum coating thickness shall be 12 mils.

## 7.4 JOINT COATING AND REPAIRS

7.4.1 For piping with extruded coating, joints and minor defects shall be coated or repaired with heat shrink sleeves or tape wrap, unless otherwise approved.

7.4.2 For piping with tape coating, joints and minor defects shall be coated or repaired with tape wrap unless otherwise approved. A primer coat shall be applied in accordance with the coating manufacturer's instructions after the joint has been prepared or after any damaged coating has been trimmed back to sound coating.

7.4.3 For piping with FBE coating, joints and minor defects shall be coated or repaired per the coating manufacturer's instructions, or with a heat shrink sleeve, unless otherwise approved.

7.4.4 Repairs shall be made to all flaws and holidays in the coating, which are visually detected or identified by the holiday detector. Typical flaws include voids, pinholes, gouges, and areas of the coating damaged by installation or handling of the pipe. When non-bonded outer wrap is to be removed to make a repair, the outer wrap shall first be secured on both sides of the repair by one inch pressure-sensitive tape. Coating shall also be trimmed back to sound coating at damaged areas before applying more coating.

File: domains/piping-design/_Sources/industry-practices/13-painting-coatings-and-corrosion-protection/13-painting-coatings-and-corrosion-protection-03_pdf2md_work/page_0007.md
7.4.5 Heat shrink sleeves may be used for joint coating and minor repairs as specified above, and shall be applied in accordance with manufacturer's recommendations.

7.4.6 Major defects, such as severe damage, partial coating, unbonded or poorly bonded coating, or inadequate film thickness, shall be completely reprocessed starting with surface preparation.

7.4.7 Materials used to repair coatings shall be compatible with existing pipe coating.

7.4.8 Repairs and joint coatings shall be inspected per Section 8.

## SECTION 8: INSPECTION

8.1 Before coatings are applied, all piping surfaces shall be inspected to confirm that the coating manufacturer's requirements for cleaning and surface preparation have been met.

8.2 All finished coatings and coating repairs shall be subjected to visual inspection, and 100% holiday detector inspection. Occasional cutting of coating samples from the pipe may be necessary to check adhesion and bond. All areas failing inspection shall be reworked.

8.3 The holiday detector shall be used to check for defects immediately prior to lowering of the pipe into the ditch where possible. When testing is done in the ditch, the pipe shall be supported on sandbags or padded supports, which shall be removed prior to backfilling.

8.4 The holiday detector shall be operated in accordance with the manufacturer's instructions and at a voltage level appropriate to the electrical characteristics of the coating system. Holiday detection shall be in conformance with NACE SP0490 for FBE coatings, and NACE RP0274 for all other coatings with a dry-film thickness of 20 mils or greater. The detector shall be checked over a known holiday to make sure it is working properly.

## SECTION 9: EXCAVATION AND BACKFILL

The finished ditch and backfill material shall be free of loose rock, scrap, sticks, or other material which may injure the coating when the pipe is lowered.

The backfill material shall be compacted to not less than 90% of original density.

## SECTION 10: FIELD STORAGE

10.1 When coated pipe is to be stacked, it shall be placed on a sufficient number of padded skids, to prevent damage to coating. All stacking and storing of pipe shall be to the satisfaction of BP CHP.

File: domains/piping-design/_Sources/industry-practices/13-painting-coatings-and-corrosion-protection/13-painting-coatings-and-corrosion-protection-03_pdf2md_work/page_0008.md
10.2  The maximum number of tiers in a stack should be governed by the pipe size, type of coating, and weight; however, in no event shall the number of tiers exceed the following:

[TABLE: Maximum Number of Tiers by Pipe Size]

| **PIPE SIZE** | **MAX NUMBER OF TIERS** |
| :---: | :---: |
| 4" | 7 |
| 6" | 6 |
| 8"-10" | 5 |
| 12"-16" | 4 |
| 18"-26" | 3 |
| 28"-36" | 2 |

10.3  All booms, hooks, forks, supports and skids used in handling or storing coated pipe shall be padded and handled in such a manner as to prevent damage to the coating.

10.4  Coated pipe shall not be stored for more than six months without providing ultraviolet ray protection.

<!-- PDF2MD-ASSETS:BEGIN page=8 -->



#### Extracted Page Assets



> **Table - Maximum Number of Tiers by Pipe Size** - see [XLSX](tables/13-painting-coatings-and-corrosion-protection-03_p0008_tbl01_max-tiers-by-pipe-size.xlsx) and [source crop](tables/13-painting-coatings-and-corrosion-protection-03_p0008_tbl01_max-tiers-by-pipe-size.png)



<!-- PDF2MD-ASSETS:END page=8 -->

File: domains/piping-design/_Sources/industry-practices/13-painting-coatings-and-corrosion-protection/13-painting-coatings-and-corrosion-protection-04_pdf2md_work/page_0001.md
# Index

1.0 SCOPE.......................................................................................................................................3

- 1.1 PURPOSE.....................................................................................................................................3
- 1.2 APPLICATION................................................................................................................................3
- 1.3 DEFINITIONS.................................................................................................................................3

2.0 REFERENCED CODES, STANDARDS, PROCEDURES, & OTHER DOCUMENTS.......................3

- 2.1 SUNCOR ENERGY, INC. STANDARDS.................................................................................................3
- 2.2 CSA...........................................................................................................................................3
- 2.3 NACE........................................................................................................................................3
- 2.4 SSPC.........................................................................................................................................3

3.0 COATING SELECTION BY SERVICE..........................................................................................4

4.0 APPLICATION.............................................................................................................................4

5.0 HANDLING, MARKING, AND STORAGE....................................................................................4

6.0 TESTING AND QUALITY CONTROL..........................................................................................4

TABLE 1. COATING SUMMARY – UNDERGROUND PIPING...........................................................5

File: domains/piping-design/_Sources/industry-practices/13-painting-coatings-and-corrosion-protection/13-painting-coatings-and-corrosion-protection-04_pdf2md_work/page_0002.md
## 1.0 SCOPE

### 1.1 *Purpose*

1.1.1 This Standard is issued to establish the selection criteria and general application guidelines for external and internal coatings pertaining to underground piping systems within the boundaries of a chemical process plant. These requirements shall apply to shop, module, vendor packages and on-site work.

### 1.2 *Application*

1.2.1 Underground process and utility piping shall be coated in accordance with the code(s), standards, procedures, specified herein. Where conflict exists between the aforementioned documents, the Supplier shall notify the Owner's Engineer in writing. No requirements herein have the effect of waiving the applicable code, standard, or procedure unless they are more stringent than the code, standard, or procedure.

### 1.3 *Definitions*

a) The '**Owner**' - means Suncor Energy Inc.
b) The '**Buyer**' - means Suncor or its agent designated for that project
c) "**Owner's Engineer**" - means the person responsible for the technical integrity of the project.
d) "**Owner's Inspector**" - means the person authorized for inspection.
e) The '**Supplier**' - means the entity, manufacturer, fabricator, vendor, or contractor that supplies the material or services.
f) '**Local Authorities**' - means the governmental regulatory authority controlling laws, codes, rules or regulations for the design, fabrication and testing of industrial piping in the Province of Alberta.

## 2.0 REFERENCED CODES, STANDARDS, PROCEDURES, & OTHER DOCUMENTS

### 2.1 *Suncor Energy, Inc. Standards*

|:---|:---|
| STD 0202 | Piping Material Specification |
| STD 0205 | Valve Specifications |
| STD 0214 | Painting |
| STD 1516 | Construction of Underground Utilities |
| STD 0903 | Shop and Field Welding Requirements |

### 2.2 *CSA*

|:---|:---|
| CSA / CAN Z245.20 | External Fusion Bond Epoxy Coatings for Steel Pipe |
| CSA / CAN Z245.21 | External Polyethylene Coatings for Steel Pipe |

### 2.3 *NACE*

|:---|:---|
| NACE RP0188 | Discontinuity (Holiday) Testing of New Protective Coatings on Conductive Substrates |
| NACE RP0274 | High Voltage Electrical Inspection of Pipeline Coatings |

### 2.4 *SSPC*

|:---|:---|
| SSPC-SP5 | White Metal Blast Cleaning (NACE No. 1); Non-institutional external surface. |
| SSPC-SP6 | Commercial Blast Cleaning (NACE No. 3); Subject to Owner Engineer's approval. |

File: domains/piping-design/_Sources/industry-practices/13-painting-coatings-and-corrosion-protection/13-painting-coatings-and-corrosion-protection-04_pdf2md_work/page_0003.md
SSPC-SP10  Near White Blast Cleaning (NACE No. 2);
           Internal surface or insulated external surface.
SSPC-PA1   Shop, Field and Maintenance Painting
SSPC-PA2   Measurement of Dry Film Thickness with Magnetic Gauges

## 3.0 COATING SELECTION BY SERVICE

See Table 1 – Coating Summary

## 4.0 APPLICATION

4.1  All coatings and wrapping products shall be applied in accordance with the manufacturer's application procedures. (See Table 1 for reference.)

4.2  For coverage of field welds, where primer and wrapping tape are applied, the pipe shall be heated to "hand warm" immediately prior to application of primer and tape. The tape roll shall be at a temperature greater than 50° F. The tape shall be applied uniformly and without wrinkles in a spiral fashion. The joint wrapping shall overlap at least 6 inches of the shop applied coating at each side.

4.3  In general, buried flanges are not permitted (refer to Suncor standards 0201, 0202, 0060, 0204, 1516, 1518 and 1520). However, where buried lines require flange joints, the flange connection shall be subject to the approval of the Owner's Engineer and shall be sealed as per the instructions given by the coating/wrapping manufacturer, subject to approval of the Owner's engineer.

4.4  For buried lines in high temperature service, containing flange joints shall be sealed for no leakage, taking into consideration the line thermal movement.

4.5  Pipe risers shall be coated to a minimum of 3 feet above grade. Where tape is used, it shall be applied such that the overlapped edge faces downwards. Where the height above ground is less than 3 feet, the entire section shall be coated and / or wrapped.

4.6  All coating procedures and requirements shall meet those of Suncor Standard 0214 unless otherwise specified in this standard.

## 5.0 HANDLING, MARKING, AND STORAGE

5.1  The lifting and handling of pipe shall be by means which ensures no damage occurs to the pipe or the coating systems.

5.2  The contractor shall stencil weather-resistant markings on the external coating, as specified by the Buyer. (i.e. EWR number, EWP number, etc.)

## 6.0 TESTING AND QUALITY CONTROL

6.1  In addition, to quality control requirements indicated in Suncor Std. 0214, prior to burial of underground piping, all coated pipe, joints, and fittings shall be inspected for holidays using a Purchaser-approved holiday tester. The test method shall depend on the Dry-Film Thickness (DFT), as per table below. No holidays shall be accepted.

Criteria for holiday testing

[TABLE: Criteria for holiday testing]

|  | DFT | Holiday Testing Method | Applicable Standard |
| :--- | :--- | :--- | :--- |
| Thin-film coatings | 20 mils < DFT | Low-Voltage Wet Sponge Testing | NACE RP0188 |
| Thick-film coatings | 20 mils ≥ DFT | High-Voltage Spark Testing | NACE RP0188 or NACE RP0274 |

Note: Coatings applied at thicknesses of less than 20 mils may be susceptible to damage if tested with a high voltage spark tester.

<!-- PDF2MD-ASSETS:BEGIN page=3 -->



#### Extracted Page Assets



> **Table - Criteria for holiday testing** - see [source crop](tables/13-painting-coatings-and-corrosion-protection-04_p0003_tbl01_criteria-holiday-testing.png)



<!-- PDF2MD-ASSETS:END page=3 -->

File: domains/piping-design/_Sources/industry-practices/13-painting-coatings-and-corrosion-protection/13-painting-coatings-and-corrosion-protection-04_pdf2md_work/page_0004.md
[TABLE: TABLE 1 COATING SUMMARY – UNDERGROUND PIPING]

## TABLE 1 COATING SUMMARY – UNDERGROUND PIPING

| Service | Class (Material) ¹ | Temp. Range For Pipe Class, (°F) ² | Temp. Range For Coating (°F) ³ | External Coating ⁴ ⁵ | Internal Coating ⁴ ⁵ | Comments / Conditions |
| :--- | :--- | :--- | :--- | :--- | :--- | :--- |
| Firewater | CH1 (CS) | 0 to 60 | As per pipe class | YJ | Carboline Carboguard 890 | YJ=Yellow Jacket |
| | CH2 (HDPE) | 0 to 80 | As per pipe class | Not required | Not required | |
| | APB (HDPE) | 0 to 73 | As per pipe class | Not required | Not required | |
| Potable Water | AC (CS) | 0 to 140 | Up to 140 | ⁴ Galvanized or YJ | Galvanized | If galvanizing is not feasible, internally apply Carboguard 890 |
| | ADA (CS) | 0 to 140 | Up to 150 | ⁴ Galvanized or YJ | Galvanized | |
| | ADA (CS) | 50 to 100 | | ⁴ Galvanized or YJ | Galvanized | |
| Cooling Water | CA (CS) | -20 to 200 | Up to 140 | YJ | | |
| | | | 141 to 200 ³ | Carboline ⁵ Thermaline 450 | | |
| Drain / Sewer (Not CHD) | CA (CS) | -20 to 200 | Up to 140 | YJ | | |
| | | | 141 to 200 ³ | Carboline ⁵ Thermaline 450 | | |
| CHD (Closed Hydrocarbon Drain) | DA2 (CS) | 100 to 140 | N/A | YJ | | |
| | CAR (CS) | 141 to 500 | 141 to 450 | Carboline ⁵ Thermaline 450 | | |
| | | | 451 to 500 ³ | Cloversdale Diaxatherm 6322 ⁵ | | |
| Amine | CJD(CS) | 50 to 140 | As per pipe class | YJ | | |
| | CJA (CS) | 141 to 350 | 141 to 350 ³ | Carboline ⁵ Thermaline 450 | | |
| | CJ5 (CS) | 141 to 350 | | | | |
| All underground services | All applicable metal classes | All O/G service temperatures | | Cathodic protection to be considered in addition to external coating | N/A | Contractor's practices and procedures shall be used, subject to approval of Owner's engineer |

### Specified DFT (based on manufacturer's product data):

| | Thermaline 410 | Carboguard 890 | Carboguard 891 | Holiday Testing Method |
| :--- | :--- | :--- | :--- | :--- |
| One coat | 10 mils max | 20 mils max | 20 mils max | Low-Voltage Wet Sponge Testing |
| Two coats | 20 mils max | 40 mils max | 24 mils max | High-Voltage Spark Testing |

### Notes For Table 1:

0. Equivalent coating may be used if specified coating is unavailable, subject to approval of Owner's engineer.
1. Pipe class as per Suncor standard 002 (with material in brackets). CS = carbon steel; HDPE = high density polyethylene.
2. Temperature limits within rated Suncor standard 002 pipe classes.
3. "As per pipe class" means the max. temperature within pipe class falls within allowable temp. for coating specified. For pipe classes in which a broader temp. range is specified, the temp. limits of coatings within this range are listed.
4. Facilitate field welding, external and internal coating system shall be back = 7" (180 mm) from each end of spool.

<!-- PDF2MD-ASSETS:BEGIN page=4 -->



#### Extracted Page Assets



> **Table - TABLE 1 COATING SUMMARY – UNDERGROUND PIPING** - see [source crop](tables/13-painting-coatings-and-corrosion-protection-04_p0004_tbl01_coating-summary-underground-piping.png)



<!-- PDF2MD-ASSETS:END page=4 -->

File: domains/piping-design/_Sources/industry-practices/13-painting-coatings-and-corrosion-protection/13-painting-coatings-and-corrosion-protection-04_pdf2md_work/page_0005.md
[TABLE: Notes table (continued) — rows 8–10]

| Note | Text |
| :--- | :--- |
| 8 | a) Coatings comply with CSA-Z245.21-1, Z245.21 – 02. b) "YJ" = yellow jacket (extruded polyethylene), system A2 as per CSA-Z245-21. c) External coating also shall be applied: welds, fittings, and flanges. Use of Polyken tape, Carboline Bitumastic 300M tape, or equivalent acceptable. For field applications, internal coating: if welds typically not feasible thus is not required. However, for shop applications of internal coatings in which spools are welded in shop before shipment to field, application of coating on internal welds is, be completed during shop phase when possible. |
| 9 | Carboline Themiclene 450 coating applicable: 450°F, but CA, C2G, CA pipe classes max temp.'s are 200, 250, 300°F resp. Coventdale ColourTherm 6022 coating applicable: 750°F, but CAR pipe class max. temp. is 500°F. Coating thickness per manufacturer's instruction. Carboline Themiclene 450 is best applied in a shop environment. For temperatures up 400°F in which field application is required, an alternative product is Thortex Cerami-Tech HTX. Coating thickness: 8.0 to 10.0 mils per coat. |
| 10 | Coating layers — un-insulated and/or internal surface: min. two layers; insulated surface: min. one layer. Coating layer: 4.0 to 6.0 mils per coat. |

\* Manufacturer's galvanizing practices and procedures shall be used, subject to approval of Owner's Engineer.

<!-- PDF2MD-ASSETS:BEGIN page=5 -->



#### Extracted Page Assets



> **Table - Notes table \(continued\) — rows 8–10** - see [source crop](tables/13-painting-coatings-and-corrosion-protection-04_p0005_tbl01_notes-table-continued-rows-8-10.png)



<!-- PDF2MD-ASSETS:END page=5 -->

File: domains/piping-design/_Sources/industry-practices/13-painting-coatings-and-corrosion-protection/13-painting-coatings-and-corrosion-protection-05_pdf2md_work/page_0001.md
## TABLE OF CONTENTS

1. **INTRODUCTION** 4
   - 1.1 SCOPE 4
   - 1.2 DISTRIBUTION, INTENDED USE AND REGULATORY CONSIDERATIONS 4
   - 1.3 DEFINITIONS 4
   - 1.4 CROSS-REFERENCES 5
   - 1.5 CHANGES FROM THE PREVIOUS EDITION 6
   - 1.6 COMMENTS ON THIS DEP 6

2. **GENERAL INFORMATION** 7
   - 2.1 GENERAL 7
   - 2.2 COATING SYSTEM DESCRIPTION 7
   - 2.3 INFORMATION TO BE SUBMITTED BY THE PRINCIPAL 7
   - 2.4 INFORMATION TO BE SUBMITTED BY THE COATING CONTRACTOR 8

3. **COATING SYSTEM REQUIREMENTS** 9
   - 3.1 GENERAL 9
   - 3.2 FINISHED COATING SYSTEM REQUIREMENTS 9

4. **COATING SYSTEM APPLICATION AND QUALITY CONTROL** 11
   - 4.1 COATING MATERIAL 11
   - 4.2 PIPE SURFACE PREPARATION 11
   - 4.3 COATING APPLICATION 11
   - 4.4 QUALITY CONTROL 12

5. **COATING SYSTEM QUALIFICATION** 17
   - 5.1 GENERAL 17
   - 5.2 SYSTEM IDENTIFICATION 17
   - 5.3 COATING MANUFACTURER'S DATA 17
   - 5.4 QUALIFICATION 18

6. **APPLICATOR QUALIFICATION** 20
   - 6.1 GENERAL 20
   - 6.2 COATING PROCESS AND APPLICATOR SELECTION 20
   - 6.3 COATING PLANT 20
   - 6.4 QUALIFICATION 20

7. **INSPECTION AND TEST PROCEDURES** 21
   - 7.1 SURFACE FINISH AFTER BLAST-CLEANING 21
   - 7.2 THERMAL ANALYSIS 21
   - 7.3 MICROSCOPIC EXAMINATION 21
   - 7.4 COATING THICKNESS 22
   - 7.5 HOLIDAYS 23
   - 7.6 COATING ADHESION 23
   - 7.7 MOIST RESISTANCE 23
   - 7.8 FLEXIBILITY TEST 23
   - 7.9 HOT WATER TEST 24
   - 7.10 CATHODIC DISBONDING RESISTANCE 24
   - 7.11 CONDUCTIVITY MONITORING OF BLASTING MATERIAL EXTRACTS 26

8. **COATING REPAIR** 27

9. **DOCUMENTATION** 28

10. **HANDLING, STORAGE AND TRANSPORT OF BARE AND COATED PIPE** 29
    - 10.1 GENERAL 29
    - 10.2 HANDLING OF PIPES 29
    - 10.3 STORAGE AND STOCKPILING OF PIPES 29
    - 10.4 TRANSPORT OF COATED PIPE 29

11. **REFERENCES** 30

File: domains/piping-design/_Sources/industry-practices/13-painting-coatings-and-corrosion-protection/13-painting-coatings-and-corrosion-protection-05_pdf2md_work/page_0002.md
# 1. INTRODUCTION

## 1.1 SCOPE

This DEP specifies the minimum requirements and the test procedures for factory-applied external fusion-bonded epoxy (FBE) powder coating of steel pipes, bends and fittings used for buried or submerged pipelines, and includes the material, application, inspection, repair, handling and storage requirements.

This DEP replaces the publication of the same title and number dated October 1995. A summary of major changes from the previous edition is given in (1.5).

## 1.2 DISTRIBUTION, INTENDED USE AND REGULATORY CONSIDERATIONS

Unless otherwise authorised by Shell GSI and SIEP, the distribution of this DEP is confined to companies forming part of the Royal Dutch/Shell Group or managed by a Group company.

This DEP is intended for use in oil refineries, chemical plants, gas plants, oil and gas production facilities and supply/marketing installations. When DEPs are applied, a Management of Change (MOC) process should be implemented. This is of particular importance when existing facilities are to be modified.

If national and/or local regulations exist in which some of the requirements may be more stringent than in this DEP, the Contractor shall determine by careful scrutiny which of the requirements are the more stringent and which combination of requirements will be acceptable as regards safety, environmental, economic and legal aspects. In all cases, the Contractor shall inform the Principal of any deviation from the requirements of this DEP which is considered to be necessary in order to comply with national and/or local regulations. The Principal may then negotiate with the Authorities concerned with the object of obtaining agreement to follow this DEP as closely as possible.

## 1.3 DEFINITIONS

### 1.3.1 General definitions

The **Contractor** is the party that carries out all or part of the design, engineering, procurement, installation, and commissioning or management of a project or operation of a facility. The Principal may sometimes undertake all or part of the duties of the Contractor.

The **Manufacturer/Supplier** is the party that manufactures or supplies equipment and services to perform the duties specified by the Contractor.

The **Principal** is the party that initiates the project and ultimately pays for its design and construction. The Principal will generally specify the technical requirements. The Principal may also include an agent or consultant authorised to act for and on behalf of the Principal.

The word **shall** indicates a requirement.

The word **should** indicates a recommendation.

### 1.3.2 Specific definitions

The **Applicator** is the party that applies the fusion-bonded epoxy powder coating system in the coating plant.

A **batch** is the amount of materials produced within one uninterrupted production run of maximum 8 h under constant production conditions.

**Chemical pre-treatment** is the treatment of the blast-cleaned pipe surface with a chemical solution (e.g. phosphate, chromate) before application of the first coating layer to improve the adhesion of the coating to the substrate.

The **Coating Contractor** is the party that is ultimately responsible for the coating operation, which may include supply of coating materials, application of the coating and transport of

File: domains/piping-design/_Sources/industry-practices/13-painting-coatings-and-corrosion-protection/13-painting-coatings-and-corrosion-protection-05_pdf2md_work/page_0003.md
uncoated and coated line pipe as specified in the relevant contract. The Coating Contractor may be the Applicator, the Coating Manufacturer, the Line Pipe Manufacturer or the Pipeline Construction Contractor.

The **coating system** is the specific combination of pre-treatment and powder coating meant to have the corrosion protection properties as described in this DEP.

A **holiday** is a defect penetrating through the coating to the steel pipe surface, of such dimensions that it is detectable by means of the specified procedures.

A **shift** is a set of pipes coated in one production run of which the beginning and end coincide with a change in personnel. In the context of the quality control procedures of this DEP, the maximum duration of a shift is 10 hours.

A **Unit of Production** is, unless otherwise specified, a set of pipes coated in one production run on the same coating line, having the same nominal diameter and wall thickness and coated with the same coating products. Breaks in production caused by equipment or plant breakdown, factory shutdown, or any break in production exceeding three days shall be the end of a production run. Subsequent start-up constitutes a new unit of production.

## 1.4 CROSS-REFERENCES

Where cross-references to other parts of this DEP are made, the referenced section is shown in brackets. Other documents referenced in this DEP are listed in (11).

File: domains/piping-design/_Sources/industry-practices/13-painting-coatings-and-corrosion-protection/13-painting-coatings-and-corrosion-protection-05_pdf2md_work/page_0004.md
## 1.5 CHANGES FROM THE PREVIOUS EDITION

The previous edition of this DEP was dated October 1995. This revision includes a general rearranging of sections in order to produce a more logical topical sequence. Other than the rearranging, editorial and formatting revisions, the following are the main changes to that edition:

[TABLE: Changes from the previous edition]

| Old Section | New Section | Change |
| :--- | :--- | :--- |
| 1.3.2 | — | Deleted: definitions of Coating Manufacturer, Line Pipe Manufacturer and Pipeline Construction Contractor |
| — | 2.1 | New section added on general requirements. |
| 3.3 | 4.2 | New references to ISO 8502-2 and ISO 8502-3. |
| 3.5.4 | 3.2.6 | Requirements of (7.6.2) added for qualification testing. |
| 3.5.7 | 3.2.9 | New test procedure for hot water resistance test with new requirements. |
| 3.5.8 | 3.2.10 | In Table 2 (new), additional row added for operating temperature > 80 °C. |
| 4.4.3 | 4.4.11 | Updated Table 2 (old) and re-numbered as Table 3. |
| 5.5 | 4.4.5 | Added requirement regarding conductivity of blasting material. |
| 5.9 | 4.4.9 | Re-numbered. |
| 5.10 | 4.4.8 | Old Section 5.10 is now incorporated in 4.4.8. Impact test added. |
| 6 | 7 | All sections re-numbered. |
| 6.2.1 | 7.1 | Surface finish requirements updated. |
| 6.2.4 | 7.6.2 | Pull-off test procedure added. |
| 6.2.5 | 7.7 | Impact resistance requirements updated. |
| — | 7.11 | New section on conductivity monitoring. |

## 1.6 COMMENTS ON THIS DEP

Comments on this DEP may be sent to the DEP Administrator at standards@shell.com.

Shell staff may also post comments on this DEP on the Surface Global Network (SGN) under the Standards/DEP 31.40.30.32.Gen. folder. The DEP Administrator and DEP Author monitor these folders on a regular basis.

<!-- PDF2MD-ASSETS:BEGIN page=4 -->



#### Extracted Page Assets



> **Table - Changes from the previous edition** - see [XLSX](tables/13-painting-coatings-and-corrosion-protection-05_p0004_tbl01_changes-from-previous-edition.xlsx) and [source crop](tables/13-painting-coatings-and-corrosion-protection-05_p0004_tbl01_changes-from-previous-edition.png)



<!-- PDF2MD-ASSETS:END page=4 -->

File: domains/piping-design/_Sources/industry-practices/13-painting-coatings-and-corrosion-protection/13-painting-coatings-and-corrosion-protection-05_pdf2md_work/page_0005.md
## 2. GENERAL INFORMATION

### 2.1 GENERAL

This DEP can be used for general qualification reasons or for specific projects.

General coating qualification is performed for the purpose of an overall qualification of coating system and Applicator, but not necessarily related to a specific project. With this process, a list of qualified coating systems and Applicators will be developed, from which the Principal may select a coating system and Applicator for a specific project. It saves time and avoids re-qualification for similar projects.

The general qualification is given independently of line pipe diameter and wall thickness. When required for specific projects, additional testing should be performed on different line pipe diameters and wall thicknesses.

Because there are a large variety of different grades of epoxy powder, no maximum temperature limits are indicated for the coating systems.

To facilitate the selection of suitable coating systems, the coating system shall be qualified at its maximum allowable temperature. For general coating qualification, the Coating Manufacturer/Applicator shall specify the maximum allowable temperature.

Suitability of a coating system for a particular temperature class shall be demonstrated by performing the qualification tests at the relevant test temperature given in this DEP. For a specific project, additional testing should be performed at the specified temperature related to the project.

### 2.2 COATING SYSTEM DESCRIPTION

The coating system described in this DEP shall be made with the use of FBE powder as the main coating material, by means of suitable surface preparation and application techniques to obtain the coating properties required for the intended installation and operating conditions.

### 2.3 INFORMATION TO BE SUBMITTED BY THE PRINCIPAL

For a project qualification, the Principal shall submit all technical information to the Coating Contractor regarding the project, in particular the installation and operating conditions. This information shall include as a minimum:

- project name;
- type of coating required;
- maximum operating temperature of the pipeline;
- description of steel pipe;
- applicable line pipe specification;
- geographical area (land/sub-sea);
- expected ambient temperatures during installation;
- installation method;
- soil and backfill conditions for land pipelines;
- sea bottom, trenching, laying and burial conditions for sub-sea pipelines;
- subsequent coatings to be applied (weight coating, insulation);
- requirement for anti-slip treatment;
- requirements for temporary protection of pipe ends;
- types of cathodic protection.

The Principal shall indicate whether a specific brand of coating shall be used or whether the Coating Contractor shall make the selection of coating.

File: domains/piping-design/_Sources/industry-practices/13-painting-coatings-and-corrosion-protection/13-painting-coatings-and-corrosion-protection-05_pdf2md_work/page_0006.md
## 2.4 INFORMATION TO BE SUBMITTED BY THE COATING CONTRACTOR

The Contractor shall submit information to the Principal on the coating system to be used. This information shall include as a minimum:

- system identification (5.2);
- Manufacturer's data (5.3);
- system qualification information (5.4);
- coating application procedures;
- name(s) of the proposed Coating Applicator(s);
- Applicator's qualification information (6);
- Quality plan.

The Contractor shall confirm that the coating system is suitable for use under the specified conditions (2.3).

File: domains/piping-design/_Sources/industry-practices/13-painting-coatings-and-corrosion-protection/13-painting-coatings-and-corrosion-protection-05_pdf2md_work/page_0007.md
## 3. COATING SYSTEM REQUIREMENTS

### 3.1 GENERAL

The coating system shall be suitable for the installation and operating conditions of the pipeline as specified by the Principal (2.3).

Prior to beginning any production run, the Contractor shall demonstrate that the coating system will fulfil the qualification requirements in accordance with (5.4). Any modification of a qualified coating system shall require re-qualification of the modified system.

The Contractor shall demonstrate that the coating, as applied during normal production, fulfils the requirements by effective quality control procedures in accordance with (4.4).

### 3.2 FINISHED COATING SYSTEM REQUIREMENTS

#### 3.2.1 Visual appearance

The coating shall be free from blisters, visual holidays, scratches or any other irregularities and shall have a uniform colour and gloss.

#### 3.2.2 Degree of cure

The degree of cure shall be determined by differential scanning calorimetry in accordance with (7.2). The ΔTg value shall be between -2 °C and +3 °C.

#### 3.2.3 Microscopic examination

A sample of the applied coating shall be examined for the presence of foaming, voids and contamination in accordance with the procedure in (7.3). The maximum degree of foaming shall be 2 on the scale given in Figure 1, both through-film and across-film. The coating interface shall be free of contamination by foreign matter.

#### 3.2.4 Coating thickness

The thickness of the cured FBE coating shall be 475 μm ± 75 μm.

For pipes that are to be coated later with concrete weight coating using an impingement technique without an intermediate barrier coating for mechanical protection, the thickness of the cured FBE coating shall be 725 ± 75 μm.

The thickness of the cured FBE coating applied on bends and fittings shall be not less than 400 μm and shall be not more than 1000 μm.

The coating thickness shall be measured in accordance with (7.4).

#### 3.2.5 Holidays

The coating system shall be free from holidays that are indicated when tested in accordance with (7.5).

#### 3.2.6 Adhesion

When tested in accordance with (7.6.1), the adhesion of the coating system shall be such that any attempt to remove the coating shall result in a cohesive break in the coating material and not in an adhesive failure of the coating/substrate interface.

For qualification testing, the adhesion of the coating system shall also be tested by the dolly pull off method in accordance with (7.6.2). The pull-off adhesion strength shall be more than 10 N/mm² and the failure mode shall be cohesive for more than 75 % of surface area.

#### 3.2.7 Impact resistance

The impact resistance of the coating system at ambient temperature shall be more than 1.8 J when tested in accordance with the procedure in (7.7).
