Repository: sgttomas/chirality

# Local Source Corpus

Place piping-design source PDFs, extracted markdown/source folders, generated PDF2MD work directories, and related local corpus files here.

This folder is intentionally ignored by git except for this README and `.gitkeep`.

File: domains/piping-design/_Sources/industry-practices/13-painting-coatings-and-corrosion-protection/13-painting-coatings-and-corrosion-protection-05_pdf2md_work/page_0008.md
### 3.2.8 Flexibility

The flexibility of the coating shall be such that holidays do not appear when it is tested in accordance with the procedure in (7.8).

### 3.2.9 Hot water resistance

Hot water resistance shall be tested in accordance with (7.9) at a test temperature related to the operating temperature as specified in Table 1. The duration of the test for coating qualification shall be 28 days. After the exposure, the coating shall show no significant evidence (less than 10 % of the test area) of blistering or disbonding and shall show no failure of adhesion when tested in accordance with (7.6.1).

For qualification testing, the adhesion of the coating system shall also be tested by the dolly pull off method (7.6.2). The pull off adhesion strength shall be more than 7 N/mm² and the major failure mode (> 50 % of surface area) shall be cohesive.

For quality control purposes (4.4.9), the duration of the hot water resistance test shall be 48 h and the coating shall show no evidence of blistering or disbonding, and shall show no failure of adhesion when tested in accordance with (7.6.1).

[TABLE: TABLE 1 Hot water test temperature]

| Operating temperature, °C | Test temperature, °C |
| :--- | :--- |
| < 20 | 20 ± 2 |
| 20 to 60 | 60 ± 2 |
| 60 to 80 | 80 ± 2 |
| > 80 | Operating temperature ± 2 (maximum temperature is 95 ± 2) |

### 3.2.10 Cathodic disbonding resistance

Cathodic disbonding shall be tested in accordance with (7.10) at a test temperature related to the operating temperature as specified in Table 2. The duration of the test for coating qualification shall be 28 days. After the test, the maximum radius of disbonding shall be less than the value given in column 3 (28 days) of Table 2.

For quality control purposes (4.4.9), the duration of the test shall be 48 h and the radius of disbonding shall be less than the value in column 4 (48 h) of Table 2.

[TABLE: TABLE 2 Cathodic disbonding criteria for FBE pipeline coating systems]

| Operating temperature, °C | Test temperature, °C | Maximum disbonding radius, mm 28 days Qualification | Maximum disbonding radius, mm 48 hours, Quality Control |
| :--- | :--- | :---: | :---: |
| < 20 | 20 ± 2 | 5 | 3 |
| 20 to 60 | 60 ± 2 | 5 | 5 |
| 60 to 80 | 80 ± 2 | 10 | 5 |
| > 80 | Operating temperature ± 2 (maximum temperature is 95 ± 2) | 10 | 5 |

<!-- PDF2MD-ASSETS:BEGIN page=8 -->



#### Extracted Page Assets



> **Table - TABLE 1 Hot water test temperature** - see [XLSX](tables/13-painting-coatings-and-corrosion-protection-05_p0008_tbl01_hot-water-test-temperature.xlsx) and [source crop](tables/13-painting-coatings-and-corrosion-protection-05_p0008_tbl01_hot-water-test-temperature.png)

> **Table - TABLE 2 Cathodic disbonding criteria for FBE pipeline coating systems** - see [XLSX](tables/13-painting-coatings-and-corrosion-protection-05_p0008_tbl02_cathodic-disbonding-criteria-fbe-pipelin.xlsx) and [source crop](tables/13-painting-coatings-and-corrosion-protection-05_p0008_tbl02_cathodic-disbonding-criteria-fbe-pipelin.png)



<!-- PDF2MD-ASSETS:END page=8 -->

File: domains/piping-design/_Sources/industry-practices/13-painting-coatings-and-corrosion-protection/13-painting-coatings-and-corrosion-protection-05_pdf2md_work/page_0009.md
## 4. COATING SYSTEM APPLICATION AND QUALITY CONTROL

### 4.1 COATING MATERIAL

#### 4.1.1 Supply of epoxy powder resin

Each batch of epoxy powder supplied to the Applicator shall be tested by the coating Manufacturer for the properties specified in (5.3.1). Each batch shall be accompanied by a certificate in accordance with ISO 10474 type 3.1.B, or equivalent, stating the results of the tests and that the results are in accordance with the Manufacturer's product specification.

The Applicator shall submit certified copies of all certificates to the Principal if requested.

Material that is not traceable to satisfactory test certificates shall not be used.

#### 4.1.2 Identification of epoxy powder resin

The Applicator shall ensure that all materials supplied for the coating operation are suitably labelled with the following information:

1. The name of the coating Manufacturer;
2. Type of material;
3. Relevant coating Manufacturer's product specification;
4. Batch number;
5. Date of manufacture and expiry date;
6. HSE information to comply with international regulations;
7. Recommended storage conditions and time.

Material which is supplied without the above information shall not be used.

#### 4.1.3 Sample retention

Three samples of 50 g each shall be taken from each batch of powder. These samples shall be marked and stored by the Applicator under conditions such that the powder does not deteriorate. The Principal may request tests on these samples up to six months after delivery of the last coated pipe of the order, or later if agreed between Applicator and Principal.

### 4.2 PIPE SURFACE PREPARATION

Before blast cleaning and application of the coating system, the pipe surface shall be free of all surface contamination. Oil, grease and other contamination shall be removed before blast cleaning by a suitable solvent or detergent. Salt contamination, chemical cleaning agents and remaining detergents shall be washed off by means of potable water. The pipe surface shall be dried before blast cleaning.

The pipe surface shall be cleaned of mill scale, rust and other foreign matter by a blast cleaning or other abrasive cleaning method to achieve a minimum surface cleanliness of Sa 2½ in accordance with ISO 8501-1 (7.1). The coating Manufacturer shall specify the surface profile in his application instructions. As a minimum, surface profile is required "medium" in accordance with ISO 8503-2 (7.1). For stainless steel pipes, stainless steel or non-ferrous abrasives shall be used for blast cleaning.

During blast-cleaning the pipe surface temperature shall be simultaneously more than 5 °C and more than 3 °C above the ambient dew point. The relative humidity shall not exceed 85 %.

Abrasives shall be stored and used dry. Expendable abrasives shall not be recycled.

The maximum residual chloride level on the blast-cleaned surface shall be 20 mg/m² in accordance with ISO 8502-2 (7.1).

File: domains/piping-design/_Sources/industry-practices/13-painting-coatings-and-corrosion-protection/13-painting-coatings-and-corrosion-protection-05_pdf2md_work/page_0010.md
The dust level on the blast-cleaned surface shall be of class 1 in accordance with ISO 8502-3 (7.1).

Immediately after blast-cleaning, all remaining weld spatter and irregularities shall be removed from the pipe surface by chiselling and/or grinding. Any treated surface with an area larger than 25 cm² shall be re-blasted to the cleanliness and roughness as specified above.

No repairs to the pipe shall be made without a procedure agreed by the Principal.

After any grinding or mechanical repairs, the remaining wall thickness shall be checked and compared with the minimum requirements of the line pipe specification. Pipes not meeting the minimum wall thickness shall be rejected.

Before coating, the pipe surface shall be cleaned of all dust and foreign matter by means of clean dry compressed air or vacuum cleaning. The compressed air shall be free of any trace of oil.

## 4.3 COATING APPLICATION

Blast-cleaned pipes shall be coated within 4 hours. Pipes delayed beyond this period, or pipes showing any visible rust stains, shall be blast cleaned again.

The application of the coating shall be in accordance with the coating Manufacturer's application procedures. During the coating process, the preheating temperatures shall comply with the requirements given in the application procedures. The maximum pipe temperature shall be 280 °C. Heating equipment shall be controlled to maintain uniform temperatures throughout the coating process.

The use of recycled powder from the same batch shall be permitted but it shall not exceed 20 % of the total powder mix at any time. Recovery shall be automatic and continuous. This powder shall be processed through magnetic separators and sieves and then uniformly mixed with fresh powder.

The sequence of use of the batches of epoxy powder shall be in the order in which they were manufactured.

Different brands of powders shall not be mixed.

During coating, the bevelled ends of the pipes and the pipe bore shall be protected against mechanical damage and from contamination with coating material.

Each pipe end shall be left uncoated over a length of 80 mm ± 15 mm unless otherwise specified.

Uncoated pipe ends shall receive a temporary protective coating for transit.

If the Manufacturer requires the post-curing of the coating on the bends and fittings, this shall be done in an oven for a maximum time of 15 min at a maximum temperature of 250 °C. Following such a curing process, the bend or fitting may be allowed to cool to ambient temperatures in air as an alternative to water quenching.

## 4.4 QUALITY CONTROL

### 4.4.1 General

During production application of the coating, the Applicator shall carry out the quality control activities needed to ensure that the coating is applied and stored in accordance with the approved coating application procedures and that the final product complies with the requirements of this DEP.

The minimum quality control tests to be performed shall be as indicated in Table 3.

Records of all coating application and quality control test results shall be kept in accordance with (9).

File: domains/piping-design/_Sources/industry-practices/13-painting-coatings-and-corrosion-protection/13-painting-coatings-and-corrosion-protection-05_pdf2md_work/page_0011.md
#### 4.4.2 Identification Of Epoxy Powder Resin

The Applicator shall ensure that all materials supplied for the coating operation have been marked in accordance with (4.1.2). Material that is not marked shall be removed from the site.

#### 4.4.3 Ambient Conditions

The Applicator shall measure the ambient conditions at regular intervals during blasting and coating and keep records of prevailing temperature, humidity and dew point. If the conditions are outside the limits specified in this DEP, the process shall be suspended until the required conditions are met.

#### 4.4.4 Inspection Of Uncoated Pipes Before Blasting

Before surface preparation starts, each pipe shall be visually examined for dents, laps, defective bevels and other defects to avoid the coating of unserviceable pipes. Defective pipes shall be removed from the coating line for repair or. If repair is not possible, rejected.

The pipe surface shall be visually checked for contamination with salts, oil or grease. Contaminated pipes shall be cleaned again.

#### 4.4.5 Inspection After Blasting

Each pipe shall be inspected for surface cleanliness. Pipes that do not comply with the requirements in (4.2) shall be reblasted and blast-cleaned again.

The surface profile shall be measured at regular intervals and on the first 5 pipes following each change of blast-cleaning material. If the surface roughness is outside the specified limits, the blasting material shall be checked and replaced as necessary. The affected pipes shall be reblasted.

At regular intervals, the blasted surface shall be checked for chloride contamination (7.1). If contamination of the surface occurs, the quality of the blasting material and process shall be examined. If the conductivity of the blasting material is greater than 50 μS/cm, the blasting material shall be replaced.

The affected pipes shall be washed with potable water and dried.

#### 4.4.6 Application Temperatures

The temperature of the pipe surface shall be continuously monitored and recorded by means of suitable instruments, e.g., infrared sensors, contact thermometers and thermocouples. The instruments shall be calibrated daily.

The monitoring instruments shall be independent of the temperature control equipment. The instruments shall be calibrated prior to each unit of production. Any deviation from the recommended application temperature range shall be rectified. If immediate rectification is not possible, production shall be stopped until the cause of the problem has been removed.

Any pipes coated during the duration of the temperature deviation shall be identified by marking and subjected to additional quality control tests to check curing, adhesion and impact properties (4.4.8). Pipes that do not comply with the quality control requirements shall be rejected, cleaned and recoated.

#### 4.4.7 Appearance, Thickness And Holidays

Immediately following coating application, each coated pipe shall be visually checked for imperfections and irregularities of the coating (3.2.1), for coating thickness (3.2.4) and for the absence of holidays (3.2.5). Pipes that do not comply with the requirements shall be marked and removed from the coating line for repair or recoating. If subsequent pipes do not comply with the requirements, the coating process shall be checked or stopped to remove the cause of the problem. Pipes having a coating of insufficient thickness shall not be repaired by overcoating.

File: domains/piping-design/_Sources/industry-practices/13-painting-coatings-and-corrosion-protection/13-painting-coatings-and-corrosion-protection-05_pdf2md_work/page_0012.md
For a 12-m pipe length the maximum allowable number of holidays to be repaired shall be as follows (for other pipe lengths a proportional number shall be applicable):

- up to 300 mm pipe diameter : 4 per pipe
- 300 mm up to 600 mm pipe diameter : 6 per pipe
- 600 mm pipe diameter and above : 8 per pipe.

If the number of holidays per pipe exceeds the figures stated above, the coating shall be removed and the pipe shall be reblasted and recoated. If two consecutive pipes are rejected for this reason, the coating process shall be checked to determine the cause of the high holiday rate. If the cause is not resolved after further rejection of consecutive joints, the complete process shall be stopped for full investigation.

All holidays detected shall be repaired in accordance with the qualified repair procedure (8).

Holidays caused by metal surface defects shall require the removal of the defect by grinding or filing of the defect prior to application of the repair material. No repairs shall be made that violate the applicable line pipe specification. Under no circumstances shall a steel defect be overcoated with repair material.

Each pipe shall be checked for cleanliness of the pipe ends and damage of the bevelled ends. Damaged bevels shall be repaired by means of procedures approved by the Principal.

## 4.4.8 Degree Of Cure, Microscopic Examanimation, Adhesion And Impact Testing

At the frequency stated in Table 3, pipes, bends, fittings and repairs shall be randomly selected and subjected to the identified tests. After testing the coating shall be repaired in accordance with the qualified repair procedure (8).

The cure test shall be carried out in accordance with (7.2) and the ΔTg value shall be between 2 °C and <3 °C. The microscopic examination shall be done in accordance with (7.3). The maximum degree of foaming shall be 2 on the scale in Figure 1.

The adhesion test shall be performed in accordance with (7.6.1) and the impact test in accordance with (7.7).

## 4.4.9 Flexibility Test, Hot Water Test And Cathodic Disbonding Test

Test samples shall be prepared for the impact test, flexibility test, the hot water test and the cathodic disbonding test at the frequency stated in Table 3. A sample of sufficient length for all the tests shall be cut from one end of a selected pipe.

After cutting of the test sample, the remaining pipe joint shall be marked with the remaining length and the coating cutback and the pipe bevel shall be reinstated in accordance with (4.3).

The tests shall be started as soon as possible after coating to allow for adjustment of the coating process if necessary.

## 4.4.10 Acceptance Of Failed Pipes

In the event of the test pipes/samples failing to meet the requirements of sections (4.4.8) and/or (4.4.9), preceding pipes coated after the last acceptable test pipe/sample and the pipes coated following the failed pipe shall be suspect and shall be marked for further testing.

The Applicator shall propose and agree with the Principal a test programme to trace any of the suspect pipes affected by the same failure. Further testing shall involve inspection and examination similar to that carried out on the original rejected test pipe(s). Based on the test results, the final acceptance or rejection of the suspect pipes shall be made by the Principal.

No pipes shall be dispatched from the coating yard before the Principal has approved the quality control results.

File: domains/piping-design/_Sources/industry-practices/13-painting-coatings-and-corrosion-protection/13-painting-coatings-and-corrosion-protection-05_pdf2md_work/page_0013.md
The Principal retains the right to reject any shift's or day's production if the reject rate of that production is more than 10 % and/or if sample tests are found to be outside the specification in this DEP.

In addition, the Applicator may be required to stop production and carry out a full investigation into the source of the problem; he shall submit the results to the Principal before receiving permission from the Principal to recommence production.

#### 4.4.11 Traceability Of Pipes And Coating

The Applicator shall ensure that individual pipes are fully traceable during and after the coating process. If the serial number of the pipe as given in the pipe mill is removed or obliterated, then it shall be reapplied. The Applicator's own serial number shall be indicated on the pipe and records shall be kept to identify the sequence and time of coating and the batch of epoxy powder used for each pipe.

File: domains/piping-design/_Sources/industry-practices/13-painting-coatings-and-corrosion-protection/13-painting-coatings-and-corrosion-protection-05_pdf2md_work/page_0014.md
[TABLE: TABLE 3 Minimum quality control requirements and test frequency for FBE pipeline coatings]

| Property | Para. | Test Method | Pipes | Bends & Fittings | Repairs |
| :--- | :---: | :---: | :--- | :--- | :--- |
| Epoxy powder | (4.4.2) | - | each batch of powder | each batch of powder | - |
| Ambient conditions | (4.4.3) | - | every 2 h | every 2 h | every 2 h |
| Surface condition before blasting | (4.4.4) | Visual | each pipe | each item | each repair |
| Blast-cleaning materials and process | (4.4.5) | (7.11) | once per shift or related to (4.4.5) | once per shift | - |
| Cleanliness of blast-cleaned surface | (4.4.5) | (7.1) | each pipe | each item | each pipe |
| Surface profile | (4.4.5) | (7.1) | one pipe per 20 | each item | each repair (visual) |
| Surface cleanliness, chlorides | (4.4.5) | (7.1) | one pipe per 100 (minimum one pipe per day) | one item per 100 | - |
| Pipe surface temperature | (4.4.6) | - | continuous | - | each repair, if applicable |
| Appearance | (4.4.7) | visual | - | - | - |
| Coating thickness | (4.4.7) | (7.4) | each pipe | each item | each repair |
| Holiday detection | (4.4.7) | (7.5) | - | - | - |
| Pipe ends | (4.4.7) | visual | - | - | - |
| Adhesion | (4.4.8) | (7.6) | one pipe per 50 (minimum one pipe per day) | one item per 50, (min. one item per unit of production) | one repair per 50 or part thereof |
| Impact | (4.4.8) | (7.7) | - | - | - |
| Degree of cure | (4.4.8) | (7.2) | - | - | - |
| Microscopic examination | (4.4.8) | (7.3) | - | - | - |
| Flexibility | (4.4.9) | (7.8) | one pipe per 200 (minimum one pipe per unit of production) | - | - |
| Hot water | (4.4.9) | (7.9) | - | - | - |
| Cathodic disbonding | (4.4.9) | (7.10) | - | - | - |

<!-- PDF2MD-ASSETS:BEGIN page=14 -->



#### Extracted Page Assets



> **Table - TABLE 3 Minimum quality control requirements and test frequency for FBE pipeline coatings** - see [XLSX](tables/13-painting-coatings-and-corrosion-protection-05_p0014_tbl01_table-3-qc-requirements-fbe-pipeline-coa.xlsx) and [source crop](tables/13-painting-coatings-and-corrosion-protection-05_p0014_tbl01_table-3-qc-requirements-fbe-pipeline-coa.png)



<!-- PDF2MD-ASSETS:END page=14 -->

File: domains/piping-design/_Sources/industry-practices/13-painting-coatings-and-corrosion-protection/13-painting-coatings-and-corrosion-protection-05_pdf2md_work/page_0015.md
## 5. COATING SYSTEM QUALIFICATION

**5.1 GENERAL**

Before a coating system may be applied in a production run, the Contractor shall submit the data as specified in (5.2) and (5.3) and shall ensure that both the coating system and the Applicator have been qualified in accordance with the procedures in (5.4) and (6).

**5.2 SYSTEM IDENTIFICATION**

The Coating Contractor shall submit all necessary details to identify the coating system, which shall include:

1. System designation or trade name;
2. Name of coating Manufacturer;
3. Nominal total coating thickness;
4. Service temperature range;
5. Specification of pre-treatment chemicals;
6. Relevant international/national coating standard approvals;
7. Approvals for previous projects for Shell Group Companies;
8. Recommended storage and shelf life of coating materials;
9. Colour of the coating;
10. HSE data sheets.

**5.3 COATING MANUFACTURER'S DATA**

### 5.3.1 Basic properties of the epoxy powder resin

**5.3.1.1 Infrared scan**

An infrared spectrogram, carried out by means of a standard KBr disc, shall be submitted for comparison with all subsequent batches produced.

**5.3.1.2 Particle size analysis**

The particle size distribution analysis shall be carried out in accordance with ISO 8130-1. The Coating Contractor shall confirm that the particle size is suitable for the electrostatic spraying equipment used by the proposed Applicator.

**5.3.1.3 Density**

The density of the powder shall be measured in accordance with ISO 8130-2 or ISO 8130-3.

**5.3.1.4 Curing schedule and gel time**

A curing schedule shall show the gel time and minimum curing time required for full curing of the coating at various recommended application temperatures. The gel time shall be determined in accordance with ISO 8130-6.

**5.3.1.5 Moisture content**

The moisture content of the powder shall be determined by means of ISO 8130-7 and shall not exceed 0.5 % by mass.

**5.3.1.6 Storage stability**

The storage stability of the epoxy powder shall be determined in accordance with ISO 8130-8.

File: domains/piping-design/_Sources/industry-practices/13-painting-coatings-and-corrosion-protection/13-painting-coatings-and-corrosion-protection-05_pdf2md_work/page_0016.md
#### 5.3.1.7 Thermal analysis

A thermal analysis shall be made by means of differential scanning calorimetry in accordance with (7.2) to determine the glass transition temperatures and the enthalpy of curing of the powder.

### **5.3.2 Chemical pre-treatment**

If any chemical pre-treatment of the blasted steel is carried out the following data shall be submitted:

1. Generic type of chemical;
2. Preparation, concentration etc.;
3. Application procedure, including spreading rate (l/m²) and drying times.

## 5.4 QUALIFICATION

Before a coating system may be specified for an application, the Coating Contractor or the Coating Manufacturer shall apply for qualification of the coating system. The qualification shall be carried out according to the following procedures:

The Coating Contractor or the Manufacturer shall submit all data specified in (5.2) and (5.3).

The Coating Contractor or the Manufacturer shall show that samples of the proposed coating system applied on pipes or plates of the same material as the pipes to be coated under the contract have been successfully subjected to the tests as specified in column 4 "System Qualification" of Table 4.

The number of samples to be tested, the finished coating requirements and the test procedures are given in Table 4.

The tests shall be carried out by an independent test laboratory or, if approved by the Principal, by the Coating Manufacturer. The coating application and the tests shall be witnessed by the Principal.

If agreed by the Principal, previous qualification data may be used provided that the referred tests have been carried out using the same coating system (5.2), the same coating process and samples of the same material as specified in the contract.

With the approval of the Principal, tests carried out in accordance with other coating standards may be used insofar as their procedures are the same as or more stringent than the procedures in this DEP. Such information shall include full reports on test procedures and results and be signed by the laboratory representatives and certification body.

File: domains/piping-design/_Sources/industry-practices/13-painting-coatings-and-corrosion-protection/13-painting-coatings-and-corrosion-protection-05_pdf2md_work/page_0017.md
[TABLE: TABLE 4 Minimum qualification requirements and test frequency for FBE pipeline coatings]

| Property | Coating system requirement | Test Method | System Qualification | Applicator Qualification | Bends/Fittings | Repairs |
| :--- | :---: | :---: | :--- | :--- | :--- | :--- |
| Cleanliness of blast cleaned surface | (4.2) | (7.1) | each pipe | each pipe | each sample | each pipe |
| Surface profile | (4.2) | (7.1) | each pipe | each pipe | each sample | each pipe |
| Pipe surface temperature | (4.3) | - | each pipe | each pipe | each sample | each pipe |
| Appearance | (3.2.1) | visual | each pipe | each pipe | each sample | each pipe |
| Coating thickness | (3.2.4) | (7.4) | each pipe | each pipe | each sample | each pipe |
| Holiday detection | (3.2.5) | (7.5) | each pipe | each pipe | each sample | each pipe |
| Adhesion | (3.2.6) | (7.6) | 5 pipes | 2 pipes | 1 sample | 1 pipe |
| Impact resistance | (3.2.7) | (7.7) | 5 pipes | 2 pipes | 1 sample | - |
| Flexibility | (3.2.8) | (7.8) | 2 pipes | 2pipes | 1 sample | - |
| Hot water resistance | (3.2.9) | (7.9) | 2 pipes | 2 pipes | 1 sample | - |
| Cathodic disbonding resistance | (3.2.10) | (7.10) | 2 pipes | 2 pipes | 1 sample | - |
| Degree of cure | (3.2.2) | (7.2) | 5 pipes | 2 pipes | 1 sample | - |
| Microscopic examination | (3.2.3) | (7.3) | 5 pipes | 2 pipes | 1 sample | 1 pipe |
| System identification | (5.2) | - | Submit to | - | Submit to | Submit to |
| Manufacturer's data | (5.3) | - | Principal | | Principal | Principal |
| Coating process and plant data | (6) | - | - | Approved by Principal | Approved by Principal | Approved by Principal |

<!-- PDF2MD-ASSETS:BEGIN page=17 -->



#### Extracted Page Assets



> **Table - TABLE 4 Minimum qualification requirements and test frequency for FBE pipeline coatings** - see [XLSX](tables/13-painting-coatings-and-corrosion-protection-05_p0017_tbl01_table-4-minimum-qualification-requiremen.xlsx) and [source crop](tables/13-painting-coatings-and-corrosion-protection-05_p0017_tbl01_table-4-minimum-qualification-requiremen.png)



<!-- PDF2MD-ASSETS:END page=17 -->

File: domains/piping-design/_Sources/industry-practices/13-painting-coatings-and-corrosion-protection/13-painting-coatings-and-corrosion-protection-05_pdf2md_work/page_0018.md
## 6. APPLICATOR QUALIFICATION

### 6.1 GENERAL

Before production application of a coating system may commence, the Applicator shall be qualified to apply the coating system. The qualification shall be carried out according to the following procedures:

### 6.2 COATING PROCESS AND APPLICATOR SELECTION

The Coating Contractor shall submit to the Principal information on the required coating process and recommended Applicators. The information shall include:

1. Description of the coating process;
2. Pipe cleaning procedure and pipe surface preparation (cleanliness, profile, chemical treatment, etc.);
3. Pipe heating and temperature control;
4. Cure times and quenching details;
5. Recommended Applicators;
6. Coating repair procedures (8).

### 6.3 COATING PLANT

To demonstrate that the available equipment is capable of applying the specified coating according to the required standards, each recommended Applicator shall submit details of the coating plant, including:

1. Layout diagram of the coating plant and pipe routing scheme;
2. General description of the equipment available to carry out the coating process;
3. Details of process control and inspection equipment, required for the coating process such as temperature control, thickness control, holiday testers, laboratory equipment;
4. Details of the pipe handling and transport equipment and procedures;
5. Applicator's quality control procedures.

### 6.4 QUALIFICATION

After approval of the process and plant details (6.2, 6.3) and before production starts, the Applicator shall submit evidence that he has successfully applied the coating system before on pipes as those to be coated under the contract and that the product complied with the requirements of (3) of this DEP for the tests indicated in Table 4, column 5 "Applicator qualification".

This shall be demonstrated during pre-production testing, when the Applicator shall coat at least two pipes with the proposed coating system that shall be subjected to the tests given in Table 4. These tests may be carried out in the Applicator's own laboratory, witnessed by the Principal or by an independent laboratory. The results of the tests shall be reported to the Principal, signed by the head of the laboratory.

When this DEP is used for the coating of bends and/or fittings, the Applicator shall perform the pre-production testing on one straight length of pipe. The required qualification tests for bends and fittings are given in Table 4.

When chemical pre-treatment is to be used for the coating system, the Principal may request that part of the pre-production testing shall be carried out on chemically treated pipe and the remainder on untreated pipe, in order to ensure that the FBE powder is of a quality essential to long-term coating performance. This may be done by partly treating each length of pipe. In this case the coating on both the treated and untreated surfaces shall pass the tests.

File: domains/piping-design/_Sources/industry-practices/13-painting-coatings-and-corrosion-protection/13-painting-coatings-and-corrosion-protection-05_pdf2md_work/page_0019.md
## 7. INSPECTION AND TEST PROCEDURES

### 7.1 SURFACE FINISH AFTER BLAST-CLEANING

The surface finish after blast cleaning shall be inspected by visual comparison according to the following International Standards:

- surface cleanliness: ISO 8501-1;
- chloride contamination: ISO 8502-2;
- dust levels : ISO 8502-3;
- surface profile: ISO 8503-2.
- The surface profile comparator shall comply with ISO 8503-1 and shall be calibrated before every unit of production in accordance with ISO 8503-3 or ISO 8503-4.

### 7.2 THERMAL ANALYSIS

A thermal analysis shall be made using differential scanning calorimetry in accordance with ASTM D 3418, to determine the glass transition temperature (Tg) and the enthalpy (Hr) of the curing of the powder.

For the 'as-supplied', uncured powders (5.3.1.7) three scans shall be made to determine the glass transition temperatures (Tg₀, Tp₁ and Tg₂) and the enthalpy (Hr).

For the samples of the applied coating (4.4.8), two scans shall be made to determine the glass transition temperatures Tg₁ and Tg₂, respectively. The degree of cure is related to the difference between Tg1 and Tg₂, which shall be determined as:

$$\Delta Tg = Tg_1 - Tg_2$$

### 7.3 MICROSCOPIC EXAMINATION

A cross-section and the coating-steel interface of the cured film shall be examined under a magnification of 30x to 40x. This may be done on chips of coating removed from test pipes. The presence of foaming and voids through-film (section perpendicular to the pipe surface) and across-film (section parallel to the pipe surface) shall be rated according to the pictorial scale in Figure 1. Any other contamination at the coating interface shall be reported.

File: domains/piping-design/_Sources/industry-practices/13-painting-coatings-and-corrosion-protection/13-painting-coatings-and-corrosion-protection-05_pdf2md_work/page_0020.md
[FIGURE: FIGURE 1 Degree of foaming of FBE film]

**FIGURE 1   Degree of foaming of FBE film**

THROUGH-FILM / ACROSS-FILM

| Rating | Through-Film | Label | Across-Film | Rating |
| :---: | :--- | :---: | :--- | :---: |
| 1. | (best film pattern) | BEST FILM | (best film pattern) | 1. |
| 2. | (light foaming) | | (light foaming) | 2. |
| 3. | (moderate foaming) | | (moderate foaming) | 3. |
| 4. | (heavy foaming) | | (heavy foaming) | 4. |
| 5. | (excessive foaming) | EXCESSIVE FOAM | (excessive foaming) | 5. |

## 7.4 COATING THICKNESS

The coating thickness shall be measured by means of a thickness meter based on Eddy Current or electromagnetic techniques in accordance with ISO 2868, method 6A or 6B.

Magnetic thickness gauges shall not be used, either for qualification testing or for quality control purposes.

The thickness gauge shall be calibrated at least once per shift. Calibration shall be carried out on a steel plate of similar thickness as the pipe wall by means of plastic shims of the same thickness as the nominal coating system.

For quality control purposes (4.4.7), a minimum of twelve thickness checks shall be made at approximately one quarter, one half and three quarters of the length of each pipe and at the 3, 6, 9 and 12 o'clock positions around the pipe. For submerged arc welded pipe one of these circumferential positions shall be on top of the weld.

## 7.5 HOLIDAYS

A holiday test shall be performed by means of an adjustable high-voltage holiday tester having an audible and visual alarm. The scanning electrode shall consist of a metal brush or coil spring, fitting the diameter of the coated pipes.

The earth connection shall be made directly on the pipe.

The test voltage shall be set at 2.2 kV and 3.6 kV for nominal coating thicknesses of 475 μm and 725 μm, respectively.

The test voltage shall be calibrated at least twice per shift by means of a high-voltage meter.

When the holiday test is carried out the external pipe surface shall be free of moisture.

The electrode shall be moved over the pipe surface at a speed of not more than 0.3 m/s. The whole of the pipe surface shall be covered by the test.

When the holiday test is used for the impact resistance test (7.7) or the flexibility test (7.8), a metal brush shall be used to inspect the treated surface.

<!-- PDF2MD-ASSETS:BEGIN page=20 -->



#### Extracted Page Assets



![FIGURE 1 Degree of foaming of FBE film](figures/13-painting-coatings-and-corrosion-protection-05_p0020_fig01_figure-1-degree-of-foaming-fbe-film.png)



<!-- PDF2MD-ASSETS:END page=20 -->

File: domains/piping-design/_Sources/industry-practices/13-painting-coatings-and-corrosion-protection/13-painting-coatings-and-corrosion-protection-05_pdf2md_work/page_0021.md
## 7.6 COATING ADHESION

### 7.6.1 Knife test

The adhesion of the coating on a pipe shall be determined at a random location by the following method:

Using a sharp and pointed knife, two incisions of approximately 15 mm in length shall be made through to the steel surface to form an 'X' with an angle of intersection of approximately 30°. Commencing at the intersection, an attempt shall be made to lift the coating from the steel substrate using the blade of the knife.

An adhesive breakaway from the point of intersection of more than 2 mm, or brittle breakaway of flakes of more than 2 mm constitutes a failure.

Refusal to peel, or a cohesive break less than 2 mm long entirely within the coating, constitutes a pass.

Cohesive failure caused by voids in the coating leaving a honeycomb structure on the steel surface also constitutes a failure.

### 7.6.2 Pull-off test

For qualification purposes, the adhesion strength of the coating shall be tested by a pull-off test according to ISO 4624 or ASTM 4541-02.

## 7.7 IMPACT RESISTANCE

Before the test the pipe surface shall be tested for the absence of holidays (7.5).

The impact test shall be performed by means of a falling weight impact testing machine as described in ASTM G 14. The falling weight shall have a smooth hemispherical head with a diameter of 25 mm. The pipe sample shall be placed horizontally, supported directly under the impact area to avoid the effect of elastic response of the pipe. The testing machine shall be placed in the axial plane perpendicularly on the top of the pipe surface.

Each test shall comprise a series of 10 impacts, using a combination of weight and height corresponding to the predetermined impact energy. The impacts shall not be on pipe welds, coating overlaps or within 1.5 x DN or 300 mm, whichever is smaller, from the edge of the coating. The impacts shall be at least 50 mm apart. The impacts shall be tested for the presence of a holiday in accordance with (7.5). The number of holidays shall be noted.

When even at impact levels twice above the minimum required impact resistance, no defects can be found, this value shall be rated as the minimum impact resistance.

For the purpose of quality control testing, one series of 10 impacts shall be made with the impact energy set at the specified minimum requirement (3.2.7). No failures of the pipe coating shall be found during the holiday test of the impact points. If holidays are found, two pipes coated immediately before and two pipes coated immediately after the failed pipe shall be tested and shall show no failures. If these four pipes also show failures, it shall be stopped and the cause investigated and removed before production is resumed. All pipes coated since the last successful impact test shall be considered suspect and shall be impact-tested individually or rejected.

## 7.8 FLEXIBILITY TEST

Samples shall be cold-cut from a coated pipe and shall be subjected to a bend test.

For pipe diameters of 300 mm and above, four strips (300 mm long x 50 mm wide) shall be cut in the longitudinal direction of the pipe.

For pipe diameters less than 300 mm, four rings shall be cut with a width of 50 mm.

The samples shall be free from holidays when tested in accordance with (7.5).

File: domains/piping-design/_Sources/industry-practices/13-painting-coatings-and-corrosion-protection/13-painting-coatings-and-corrosion-protection-05_pdf2md_work/page_0022.md
At 0 °C a 2 % strain, and at 20 °C a 3 % strain, shall be induced in the coating of the sample.

Two tests shall be carried out at each temperature.

The deflection loading rate during bend testing shall be (25 ± 2) mm/min.

Strip samples shall be bent by means of a mandrel, using either a 3-point bending or a cantilever arrangement.

The mandrel sizes shall be selected according to the following formula:

$$D = \frac{t(1 - s)}{s}$$

where:

- D = mandrel diameter (mm)
- t = specimen metal wall thickness (mm)
- s = 0.02 at 0 °C
      0.03 at 20 °C

The ring samples shall be squeezed in accordance with ASTM G 70 to obtain a strain factor of 0.02 and 0.03 respectively.

As a guide, the length of the reduced axis after squeezing shall be:

$$d_2 = \frac{d}{\left(\frac{s}{t} \times d\right) + 1}$$

where:

- d = the pipe diameter (mid wall to mid-wall) before squeezing, mm
- d₂ = the length of the reduced axis (mid-wall to mid-wall) after squeezing, mm
- t = the pipe wall thickness (mm)
- s = 0.02 at 0 °C
      0.03 at 20 °C

After bending, the pipe coating surface shall be examined for the presence of holidays in accordance with (7.5). The coating shall be deemed to have failed the test if any holiday is detected.

## 7.9 HOT WATER TEST

A coated sample of 200 mm x 100 mm machined from a ring of the coated pipe shall be immersed in tap water at the test temperature specified in Table 1. For qualification testing the exposure time shall be 28 days and for quality control it shall be 48 hours.

The bare edges of the sample shall be coated to prevent ingress of moisture beneath the coating.

Immediately after the exposure, the coated sample shall be removed from the water bath and allowed to cool to ambient temperature. The coating shall then be examined visually and the adhesion shall be tested and judged in accordance with (7.6).

## 7.10 CATHODIC DISBONDING RESISTANCE

The cathodic disbonding resistance of the coating shall be tested as follows:

The test sample shall be free of holidays when tested in accordance with (7.5).

File: domains/piping-design/_Sources/industry-practices/13-painting-coatings-and-corrosion-protection/13-painting-coatings-and-corrosion-protection-05_pdf2md_work/page_0023.md
A sample of coated pipe shall be taken of sufficient length and with approximately the same diameter as the production pipe.

A 6 mm hole shall be drilled in the coating, using a flat-faced mill. The hole shall penetrate not more than 0.5 mm into the pipe steel. The hole shall be at least 50 mm from any weld.

The sample shall be placed inside an electrolytic cell or an electrolytic cell shall be constructed on the pipe surface. All metallic parts other than the test defect shall be sealed from the electrolyte using a resin or other suitable compound. The volume of the cell shall be at least 250 ml.

The cell shall be filled with a 3 % sodium chloride solution.

An inert auxiliary electrode (e.g., platinum wire or mesh) shall be placed in the electrolyte, remote from the test defect.

A saturated calomel reference electrode (SCE) shall be placed in the electrolyte with the tip 10 mm from the test defect.

By means of a potentiostat, the electrochemical potential of the steel shall be polarised to -1500 mV ± 10 mV with respect to the SCE. This potential shall be maintained throughout the test.

The current required to maintain the potential shall be checked and recorded daily.

The duration of the test shall be 28 days, after which the sample shall be removed from the cell and examined.

For quality control purposes, the duration of the test shall be 48 hours; see (4.4.9).

For tests at elevated temperatures, the temperatures shall be controlled as follows:

- When the sample is immersed in the cell, the solution, including the sample, shall be kept at the test temperature by placing the cell in a thermostatically controlled water bath.
- When the cell has been constructed on the pipe sample, the steel sample shall be placed in a thermostatically controlled furnace or sand bath that also covers the top surface of the sample with at least 1 cm of sand. The furnace or bath shall be adjusted to maintain the required test temperature on the pipe surface in the test defect.
- During tests at elevated temperatures, suitable reflux coolers shall be used to prevent evaporation of the test electrolyte.

At the end of the test period, the sample shall be rinsed with fresh water and wiped dry.

Two cuts shall be made through the coating in the longitudinal direction of the pipe and two similar cuts made in the circumferential direction, each pair of cuts being 5 mm apart and approximately following the tangent of the test defect. The length of the cuts shall extend to approximately 20 mm each side of the defect; see Figure 2.

By means of a knife, the strips of coating between the cuts shall be peeled from the pipe surface as far as possible, starting at the test defect. The distance over which the coating is detached and the metal is exposed, measured from the edge of the original test defect, shall be recorded in all four directions. The radius of disbonding shall be the arithmetic mean of the four measurements. A photograph of the test sample after testing, showing the disbondment area, shall be included in the test report.
