Repository: sgttomas/chirality

# Local Source Corpus

Place piping-design source PDFs, extracted markdown/source folders, generated PDF2MD work directories, and related local corpus files here.

This folder is intentionally ignored by git except for this README and `.gitkeep`.

File: domains/piping-design/_Sources/industry-practices/13-painting-coatings-and-corrosion-protection/13-painting-coatings-and-corrosion-protection-05_pdf2md_work/page_0024.md
[FIGURE: FIGURE 2 Determination of the radius of disbonding]

## 7.11 CONDUCTIVITY MONITORING OF BLASTING MATERIAL EXTRACTS

This method describes the procedure for monitoring the quality of the blasting material in machines that recycle the blasting material. An increased conductivity level may indicate the introduction of an ionic contaminant in the blasting material from the pipe surface.

The procedure is as follows:

- measure a 100 ml volume of blasting material in a glass bottle;
- add 100 ml deionised or distilled water;
- cap the bottle and shake for 1 min;
- decant the water extract into another glass bottle;
- measure and record the conductivity of the water at room temperature.

<!-- PDF2MD-ASSETS:BEGIN page=24 -->



#### Extracted Page Assets



![FIGURE 2 Determination of the radius of disbonding](figures/13-painting-coatings-and-corrosion-protection-05_p0024_fig01_figure-2-determination-radius-disbonding.png)



<!-- PDF2MD-ASSETS:END page=24 -->

File: domains/piping-design/_Sources/industry-practices/13-painting-coatings-and-corrosion-protection/13-painting-coatings-and-corrosion-protection-05_pdf2md_work/page_0025.md
## 8. COATING REPAIR

The Contractor shall submit detailed procedures for coating repairs.

All coating repair procedures shall be qualified under both coating system qualification (5.4) and Applicator qualification (6). Minimum qualification requirements are given in Table 4.

These procedures shall contain as a minimum:

- repair of surface defects;
- repair of holidays, scratches and small defects (e.g. using a melt stick);
- repair of damages due to quality control testing (4.4.8), typically adhesion testing, film sampling and impact testing;
- removal of rejected coating and cleaning the pipe to the required standard for recoating;
- testing to prove the effectiveness of the repairs.

The maximum total surface area per pipe that may be repaired is 40 cm². Pipes requiring larger repairs shall be re-coated.

Pipes having insufficient coating thickness shall not be repaired by overcoating.

All pipes that have been repaired shall be fully re-examined in accordance with the quality control procedures (4.4). Minimum quality control requirements for repairs of small defects and damages are given in Table 3.

Records shall be kept of all repaired pipes and shall include the repair and re-test details.

File: domains/piping-design/_Sources/industry-practices/13-painting-coatings-and-corrosion-protection/13-painting-coatings-and-corrosion-protection-05_pdf2md_work/page_0026.md
## 9. DOCUMENTATION

The Contractor shall keep accurate records of all relevant data of the coating process.

This documentation shall include:

- Copies of the coating system information as specified in (2);
- Copies of qualification information as requested in (5);
- Copies of, or reference to, all procedures for coating of the pipes;
- Serial numbers of all pipes as given by the Line Pipe Manufacturer (e.g. by copies of the pipe mill data sheets);
- Serial numbers as given by the coating Applicator (if applicable) related to the Manufacturer's serial numbers;
- The order of coating, the day and shift of coating of each pipe;
- The batch numbers of the coating materials, the day and time of loading of each batch;
- Serial numbers of rejected pipes and the reason for rejection;
- Records of any repairs;
- The results of all quality control testing (4.4);
- Records of temperatures during the coating process for each pipe; with the processing time of every tenth pipe, shall be marked on the temperature chart with the pipe number;
- Names and signatures of the responsible persons for the coating process and quality control.

This document shall be submitted to the Principal after completion of the coating works together with the testing and inspection instruments calibration certificates.

File: domains/piping-design/_Sources/industry-practices/13-painting-coatings-and-corrosion-protection/13-painting-coatings-and-corrosion-protection-05_pdf2md_work/page_0027.md
## 10. HANDLING, STORAGE AND TRANSPORT OF BARE AND COATED PIPE

### 10.1 GENERAL

The Coating Contractor shall take receipt of the pipes, delivered by the Line Pipe Manufacturer and shall keep a record of the serial numbers of the delivered pipes. Upon receipt, the pipes shall be inspected for transport damage or other defects. Damaged pipes shall be separately stored and reported to the Principal. Repairs shall only be carried out after approval by the Principal.

During the various stages of the complete coating process, the Coating Contractor shall ensure that all pipes shall be handled, stored and transported in such a manner that no damage is caused to the pipes and the applied coating. Instructions by the Line Pipe Manufacturer and/or the Coating Manufacturer shall be followed. The following instructions shall also apply.

### 10.2 HANDLING OF PIPES

Bevel protectors and/or end caps as installed by the Line Pipe Manufacturer shall be re-installed after coating and before handling of the pipes.

Lifting of pipes shall only be carried out using slings, lifting hooks or vacuum lifters, fitted with suitable spreader bars. Chains shall not be used to lift pipes. Wire ropes shall not be used to lift coated pipes. Hooks shall be padded with soft material to prevent damage to the bevelled ends.

Lifting trucks or front-end loaders shall have soft padded forks or grips to prevent damage to pipes or pipe coating.

Coated pipes shall not be rolled or dragged over the ground.

Pipes shall not be lifted in bundles without prior approval by the Principal. When more than one pipe is lifted, separate slings or hooks shall be used for each pipe and coated pipes shall be provided with soft padding between the pipes.

For handling of stainless steel pipes, handling and transport equipment and conveyors shall be padded to prevent contact with carbon steel.

### 10.3 STORAGE AND STOCKPILING OF PIPES

Pipes shall be stored in designated areas. Pipes shall not be stored with other consignments or pipes for other contracts.

Pipes shall be stacked only to such height that damage or deformation to the pipes due to the weight of other pipes shall not occur. Coated pipes shall be stacked only to such height that no damage to the coating occurs.

Pipe supports shall be spaced so that no bending of pipes occurs. Pipe supports shall be made of soft padded wooden bolsters or sand rows, free of stones, covered with plastic sheets. The pipe surface shall be at least 150 mm clear from the soil.

Piles of pipe shall be secured by wooden wedges or ground pins, provided with adequate padding to prevent coating damage, and of sufficient size to prevent collapse of the piles.

Coated pipes shall be stacked using soft separators such as rubber pads or tyre tread.

When stored outdoors, pipes shall be placed at a small angle to allow drainage of any rain water from the inside of the pipes.

### 10.4 TRANSPORT OF COATED PIPE

Coated pipes shall be prepared for transport or shipment in accordance with API RP 5L1, or API RP 5LW, whichever is applicable. During transportation, pipes shall be stacked and secured such as to prevent movement, abrasion and/or peening.

File: domains/piping-design/_Sources/industry-practices/13-painting-coatings-and-corrosion-protection/13-painting-coatings-and-corrosion-protection-05_pdf2md_work/page_0028.md
## 11. REFERENCES

In this DEP, reference is made to the following publications:

NOTES: 1. Unless specifically designated by date, the latest edition of each publication shall be used, together with any amendments/supplements/revisions thereto.
2. The DEPs and most referenced external standards are available to Shell users on the SWW (Shell Wide Web) at http://www.shell.com/standards

### SHELL STANDARDS

Index to DEP publications and standard specifications

DEP 00.00.05.05-Gen.

### AMERICAN STANDARDS

Recommended practice for railroad transportation of line pipe

API RP 5L1

Recommended practice for transportation of line pipe on barges and marine vessels

API RP 5LW

*Issued by:*
*American Petroleum Institute*
*Publications and Distribution Section*
*1220 L Street Northwest*
*Washington DC 20005*
*USA*

Standard test method for transition temperatures of polymers by differential scanning calorimetry

ASTM D 3418

Standard test method for pull-off strength of coatings using portable adhesion testers

ASTM D 4541

Standard test method for impact resistance of pipeline coatings (falling weight test)

ASTM G 14

Standard test method for ring bendability of pipeline coatings (squeeze test)

ASTM G 70

*Issued by:*
*American Society for Testing and Materials*
*100 Barr Harbor Drive*
*West Conshohocken, PA 19428-2959*
*USA*

### INTERNATIONAL STANDARDS

Paints and varnishes - Determination of film thickness

ISO 2808

Paints and varnishes – Pull-off test for adhesion

ISO 4624

Coating powders - Part 1: Determination of particle size distribution by sieving

ISO 8130-1

Coating powders - Part 2: Determination of density by gas comparison pyknometer (referee method)

ISO 8130-2

Coating powders - Part 3: Determination of density by liquid displacement pyknometer

ISO 8130-3

Coating powders - Part 6: Determination of gel time of thermosetting coating powders at a given temperature

ISO 8130-6

Coating powders - Part 7: Determination of loss of mass on stoving

ISO 8130-7

File: domains/piping-design/_Sources/industry-practices/13-painting-coatings-and-corrosion-protection/13-painting-coatings-and-corrosion-protection-05_pdf2md_work/page_0029.md
Coating powders - Part 8: Assessment of the storage stability of thermosetting powders — ISO 8130-8

Preparation of steel substrates before application of paints and related products - Visual assessment of surface cleanliness — ISO 8501-1

Part 1: Rust grades and preparation grades of uncoated steel substrates and of steel substrates after overall removal of previous coatings

Preparation of steel substrates before application of paints and related products – Tests for the assessment of surface cleanliness — ISO 8502-2

Part 2: Laboratory determination of chloride on clean surfaces

Preparation of steel substrates before application of paints and related products – Tests for the assessment of surface cleanliness — ISO 8502-3

Part 3: Assessment of dust on steel surfaces prepared for painting (pressure-sensitive tape method)

Preparation of steel substrates before application of paints and related products - Surface roughness characteristics of blast-cleaned steel substrates — ISO 8503-1

Part 1: Specifications and definitions for ISO surface profile comparators for the assessment of abrasive blast-cleaned surfaces

Preparation of steel substrates before application of paints and related products - Surface roughness characteristics of blast-cleaned steel substrates — ISO 8503-2

Part 2: Method for the grading of surface profile of abrasive blast-cleaned steel - Comparator procedure

Preparation of steel substrates before application of paints and related products - Surface roughness characteristics of blast-cleaned steel substrates — ISO 8503-3

Part 3: Method for the calibration of ISO surface profile comparators and for the determination of surface profile - Focusing microscope procedure

Preparation of steel substrates before application of paints and related products - Surface roughness characteristics of blast-cleaned steel substrates — ISO 8503-4

Part 4: Method for the calibration of ISO surface profile comparators and for the determination of surface profile - Stylus instrument procedure

Steel and steel products - Inspection documents — ISO 10474

*Issued by:*
*International Organization for Standardization*
*Case Postale 56*
*CH-1211 Geneva*
*Switzerland*
*Copies can also be obtained from national standards organizations.*

*Last page of this DEP*

File: domains/piping-design/_Sources/industry-practices/13-painting-coatings-and-corrosion-protection/13-painting-coatings-and-corrosion-protection-06_pdf2md_work/page_0001.md
## TABLE OF CONTENTS

1. **INTRODUCTION** 4
   - 1.1 SCOPE 4
   - 1.2 DISTRIBUTION, INTENDED USE AND REGULATORY CONSIDERATIONS 4
   - 1.3 DEFINITIONS 4
   - 1.4 ABBREVIATIONS 5
   - 1.5 CROSS-REFERENCES 6
   - 1.6 CHANGES FROM THE PREVIOUS EDITION 6
   - 1.7 COMMENTS ON THIS DEP 6

2. **GENERAL INFORMATION** 7
   - 2.1 GENERAL 7
   - 2.2 COATING SYSTEM DESCRIPTION 7
   - 2.3 INFORMATION TO BE SUBMITTED BY THE PRINCIPAL 7
   - 2.4 INFORMATION TO BE SUBMITTED BY THE CONTRACTOR 8

3. **COATING SYSTEM REQUIREMENTS** 9
   - 3.1 GENERAL 9
   - 3.2 FINISHED COATING SYSTEM REQUIREMENTS 9

4. **COATING SYSTEM APPLICATION AND QUALITY CONTROL** 13
   - 4.1 PIPE SURFACE PREPARATION 13
   - 4.2 COATING APPLICATION 13
   - 4.3 QUALITY CONTROL 14

5. **COATING SYSTEM QUALIFICATION** 18
   - 5.1 GENERAL 18
   - 5.2 SYSTEM IDENTIFICATION 18
   - 5.3 MANUFACTURER'S DATA 18
   - 5.4 QUALIFICATION 19

6. **APPLICATOR QUALIFICATION** 20
   - 6.1 GENERAL 20
   - 6.2 COATING PROCESS AND APPLICATOR SELECTION 20
   - 6.3 COATING PLANT 20
   - 6.4 QUALIFICATION 20

7. **INSPECTION AND TEST PROCEDURES** 22
   - 7.1 SURFACE FINISH AFTER BLAST CLEANING 22
   - 7.2 COATING THICKNESS 22
   - 7.3 HOLIDAY TEST 22
   - 7.4 COATING ADHESION 22
   - 7.5 IMPACT RESISTANCE 24
   - 7.6 INDENTATION 25
   - 7.7 ELONGATION 25
   - 7.8 COATING RESISTIVITY 25
   - 7.9 THERMAL AGEING 25
   - 7.10 AGEING UNDER EXPOSURE TO LIGHT 25
   - 7.11 CATHODIC DISBONDING RESISTANCE 26
   - 7.12 DEGREE OF CURE OF FBE PRIMER 26
   - 7.13 CONDUCTIVITY MONITORING OF BLASTING MATERIAL EXTRACTS 27

8. **COATING REPAIR** 28

9. **DOCUMENTATION** 28

10. **HANDLING, STORAGE AND TRANSPORT OF BARE AND COATED PIPE** 29
    - 10.1 GENERAL 29
    - 10.2 HANDLING OF PIPES 29
    - 10.3 STORAGE AND STOCKPILING OF PIPES 29
    - 10.4 TRANSPORT OF COATED PIPE 29

11. **REFERENCES** 30

File: domains/piping-design/_Sources/industry-practices/13-painting-coatings-and-corrosion-protection/13-painting-coatings-and-corrosion-protection-06_pdf2md_work/page_0002.md
# 1. INTRODUCTION

## 1.1 SCOPE

This DEP specifies the minimum requirements for factory applied external polyethylene and polypropylene coating of steel pipes, bends and fittings used for the construction of buried or submerged pipelines. It specifies the requirements for coating materials, coating application, inspection and testing and gives procedures for the qualification of coating materials and coating application.

The DEP is applicable to coating applied on line pipe by one of the following coating processes:

- powder sintering;
- sleeve or cross-head extrusion;
- side extrusion.

It is also applicable to coating applied on bends and fittings by the powder sintering process.

This DEP is a revision of the DEP of the same number and title dated December 1994. A summary of changes from the previous edition is given in (1.6).

## 1.2 DISTRIBUTION, INTENDED USE AND REGULATORY CONSIDERATIONS

Unless otherwise authorised by Shell GSI and SIEP, the distribution of this DEP is confined to companies forming part of the Royal Dutch/Shell Group or managed by a Group Company, and to Contractors and Manufacturers/Suppliers nominated by them (i.e. the distribution code is "F", as described in DEP 00.00.05.05-Gen.).

This DEP is intended to be used by all involved in the design, procurement, manufacturing, coating and transport of polyethylene or polypropylene coated line pipe for oil and gas production, oil refineries, chemical plants, gas plants and marketing depots and installations. When DEPs are applied, a Management of Change (MOC) process should be implemented. This is of particular importance when existing facilities are to be modified.

If national and/or local regulations exist in which some of the requirements may be more stringent than in this DEP the Contractor shall determine by careful scrutiny which of the requirements are the more stringent and which combination of requirements will be acceptable as regards safety, environmental, economic and legal aspects. In all cases the Contractor shall inform the Principal of any deviations from the requirements of this DEP which are considered to be necessary in order to comply with national and/or local regulations. The Principal shall then negotiate with the authorities concerned with the object of obtaining agreement to follow this DEP as closely as possible.

## 1.3 DEFINITIONS

### 1.3.1 General definitions

The **Contractor** is the party that carries out all or part of the design, engineering, procurement, construction, commissioning or management of a project or operation of a facility. The Principal may undertake all or part of the duties of the Contractor.

The **Manufacturer/Supplier** is the party that manufactures or supplies equipment and services to perform the duties specified by the Contractor.

The **Principal** is the party that initiates the project and ultimately pays for its design and construction. The Principal will generally specify the technical requirements. The Principal may also include an agent or consultant authorised to act for, and on behalf of, the Principal.

The word **shall** indicates a requirement.

File: domains/piping-design/_Sources/industry-practices/13-painting-coatings-and-corrosion-protection/13-painting-coatings-and-corrosion-protection-06_pdf2md_work/page_0003.md
The word **should** indicates a recommendation.

## 1.3.2 Specific definitions

**adhesive** - an intermediate coating layer to improve adhesion between the primer and the coating (three layer system) or between the steel and the coating (two layer system).

**Applicator** - the party that applies the coating to the line pipe in its coating plant.

**batch** – the amount of materials produced within one uninterrupted production run of maximum 8 hours under constant production conditions.

**chemical pre-treatment** - Treatment of the blast cleaned pipe surface with a chemical solution before application of the primer or adhesive to improve adhesion of the first coating layer (phosphate, chromate).

**holiday** - a defect penetrating through the coating to the steel pipe surface, of such dimensions that it is detectable by means of the specified procedures.

**Inspector** - the party appointed by the Principal to witness the Applicator's quality control of coating materials and the coating process.

**primer** - an intermediate coating layer, applied directly onto the pre-treated steel surface to improve the adhesion of the final coating to the pipe surface. In two layer coating systems both the words primer and adhesive are sometimes used to name the same layer.

**shift** – a set of pipes coated in one production run of which the beginning and end coincide with a change in personnel. In the context of the quality control procedures of this DEP, the maximum duration of a shift is 10 h.

**side extrusion** - a coating process whereby hot extruded films of coating materials are wrapped around the pipe in layers. The pipes are moved past the extrusion head in a spiral motion. The extruded coating film is fused together to form a continuous adherent sheath around the pipe.

**sintering** - the coating process whereby the coating material is sprayed on the preheated pipe surface in the form of powder and is fused to a homogeneous and continuous layer under the influence of the heat from the pipe material.

**sleeve extrusion** or **crosshead extrusion** - a coating process whereby a hot extruded sleeve of coating material is applied around the pipes while the pipes are moved through the extrusion head in a linear motion.

**three layer system** - a pipe coating system consisting of three layers: primer, adhesive and outer layer.

**two layer system** - a pipe coating system consisting of two layers: primer and outer layer or adhesive and outer layer.

**unit of production** - Unless otherwise specified, a set of pipes coated in one production run on the same coating line, using the same coating technique, having the same nominal diameter and wall thickness and coated with the same coating products. Breaks in production caused by equipment or plant breakdown, factory shutdown or any other interruption exceeding three days shall be the end of a production run. Subsequent start-up constitutes a new unit of production.

## 1.4 ABBREVIATIONS

| DN | - | Diameter Nominal (mm) |
| :--- | :--- | :--- |
| FBE | - | Fusion Bonded Epoxy |
| PE | - | Polyethylene |
| PP | - | Polypropylene |
| UV | - | Ultraviolet light |

File: domains/piping-design/_Sources/industry-practices/13-painting-coatings-and-corrosion-protection/13-painting-coatings-and-corrosion-protection-06_pdf2md_work/page_0004.md
## 1.5 CROSS-REFERENCES

Where cross-references to other parts of this DEP are made, the referenced section number is shown in brackets. Other documents referenced in this DEP are listed in (11).

## 1.6 CHANGES FROM THE PREVIOUS EDITION

The previous edition of this DEP was dated December 1994. This revision includes a general rearranging of sections in order to produce a more logical topical sequence. Other than the rearranging, editorial and formatting revisions, the following are the main changes to that edition:

[TABLE: Changes from the previous edition]

| Old section | New Section | Change |
| :--- | :--- | :--- |
| -- | 2.1 | New section. |
| 3.2 | 4.1 | New references to ISO 8502-2 and ISO 8502-3. |
| 3.4.4 | 3.2.4 | New requirement for recording minimum peel resistance. Table 2 updated. |
| 3.4.6 | 3.2.6 | Table 4 updated. |
| 3.4.9 | 3.2.9 | Requirement added regarding elongation. |
| 3.4.10 | 3.2.10 | Requirement added regarding elongation. |
| 3.4.11 | 3.2.11 | Table 5 updated. |
| 4.4.3 | 6.4 | Table 6 re-numbered to Table 7 and updated. |
| 5.7 | 4.3.11 | Table 7 re-numbered to Table 6 and updated. |
| 5.3 | 4.3.4 | Requirement added regarding conductivity. |
| 7.1 | 7.1 | Surface finish requirements updated. |
| 7.3 | 7.3 | Maximum test voltage of 25 kV specified. |
| 7.5 | 7.5 | Impact resistance requirements updated. |
| 7.9 | 7.9 | References to DIN and ISO standards updated. |
| 7.10 | 7.10 | References to ISO standards updated. |
| - | 7.12 | New section on degree of cure of FBE primer. |
| -- | 7.13 | New section on conductivity monitoring. |

## 1.7 COMMENTS ON THIS DEP

Comments on this DEP may be sent to the DEP Administrator at standardc@shell.com.

Shell staff may also post comments on this DEP on the Surface Global Network (SGN) under the Standards/DEP 31.40.30.31-Gen. folder. The DEP Administrator and DEP Author monitor these folders on a regular basis.

<!-- PDF2MD-ASSETS:BEGIN page=4 -->



#### Extracted Page Assets



> **Table - Changes from the previous edition** - see [XLSX](tables/13-painting-coatings-and-corrosion-protection-06_p0004_tbl01_changes-from-previous-edition.xlsx) and [source crop](tables/13-painting-coatings-and-corrosion-protection-06_p0004_tbl01_changes-from-previous-edition.png)



<!-- PDF2MD-ASSETS:END page=4 -->

File: domains/piping-design/_Sources/industry-practices/13-painting-coatings-and-corrosion-protection/13-painting-coatings-and-corrosion-protection-06_pdf2md_work/page_0005.md
## 2. GENERAL INFORMATION

### 2.1 GENERAL

This DEP can be used for general qualification purposes or for specific projects.

General coating qualification is about an overall qualification of coating system and Applicator, but is not necessarily related to a specific project. With this process, a list of qualified coating systems and Applicators is developed, from which the Principal may select a coating system and Applicator for a specific project. It saves time and avoids re-qualification for similar projects.

The general qualification is given independent of line pipe diameter and wall thickness. When required for specific projects, additional testing should be performed on different line pipe diameters and wall thicknesses.

The coating system shall be suitable for the temperature class, based on the maximum operating temperature or design temperature of the pipeline. This DEP does not identify maximum temperature limits for polyethylene and polypropylene coating systems because there are a large variety of available grades of primer, adhesives and polymers. The maximum allowable temperature per coating system is defined by the choice of the individual components.

For general coating qualification, the coating Manufacturer/Applicator shall specify the temperature class.

The suitability of a coating system for a particular temperature class shall be demonstrated by performing the qualification tests at the relevant test temperature given in this DEP, see Tables 2, 4 and 5. For a specific project, additional testing should be performed at temperatures specified by the Principal.

### 2.2 COATING SYSTEM DESCRIPTION

The pipeline coating system described in this DEP shall be manufactured with polyethylene or polypropylene as the main coating material, and with suitable primers and adhesives to obtain the required coating properties under the prevailing installation and operating conditions.

### 2.3 INFORMATION TO BE SUBMITTED BY THE PRINCIPAL

For a project qualification, the Principal shall supply technical information to the Contractor regarding the project, in particular the installation and operating conditions. This information shall contain as a minimum:

- project name;
- the type and thickness of coating required (PE/PP);
- the maximum operating temperature of the pipeline;
- description of steel pipe;
- the applicable line pipe specification;
- the geographical area (land/subsea);
- expected ambient temperatures during installation;
- installation method;
- soil and backfill conditions for land pipelines;
- seabed trenching, laying and burial conditions for subsea pipelines;
- subsequent coatings to be applied (e.g. weight coating, insulation);
- requirements for anti-slip treatment;
- type of cathodic protection system.

The Principal shall indicate whether a specific brand of coating shall be used or whether the Contractor shall select the coating.

File: domains/piping-design/_Sources/industry-practices/13-painting-coatings-and-corrosion-protection/13-painting-coatings-and-corrosion-protection-06_pdf2md_work/page_0006.md
## 2.4 INFORMATION TO BE SUBMITTED BY THE CONTRACTOR

The Contractor shall submit information to the Principal on the coating system to be used. This information shall contain as a minimum:

- system identification (5.2);
- Manufacturer's data (5.3);
- system qualification information (5.4);
- coating application procedures;
- the name(s) of the proposed coating applicator(s);
- Applicator's qualification information (6);
- Quality Plan.

The Contractor shall confirm that the coating system is suitable for use under the specified conditions (2.3).

File: domains/piping-design/_Sources/industry-practices/13-painting-coatings-and-corrosion-protection/13-painting-coatings-and-corrosion-protection-06_pdf2md_work/page_0007.md
## 3. COATING SYSTEM REQUIREMENTS

**3.1** GENERAL

The coating system shall be suitable for the pipeline installation and operating conditions specified by the Principal (2.3).

Prior to beginning any production run, the Contractor shall demonstrate that the coating system will fulfil the qualification requirements in accordance with (5.4). Any modification of a qualified coating system shall require re-qualification of the modified system.

The Contractor shall demonstrate by effective quality control procedures in accordance with (4.3) that the coating, as applied during normal production, fulfils the requirements of this DEP.

**3.2** FINISHED COATING SYSTEM REQUIREMENTS

### 3.2.1 Visual appearance

The coating shall be free from blisters, pinholes, scratches or any other irregularities and shall have a uniform colour and gloss.

### 3.2.2 Total coating thickness

For polyethylene and polypropylene coating systems, the minimum thickness of the total coating system shall be as specified in Table 1 unless otherwise specified by the Principal.

The coating thickness shall be measured in accordance with (7.2).

[TABLE: Table 1 Minimum total coating system thickness for polyethylene and polypropylene pipeline coating systems]

| DN | Minimum total coating thickness, mm | |
| :--- | :---: | :---: |
| | Polyethylene | Polypropylene |
| ≤ 100 | 2.5 | 1.8 |
| > 100 and ≤ 250 | 2.7 | 2.0 |
| > 250 and < 500 | 2.9 | 2.2 |
| ≥ 500 and < 800 | 3.2 | 2.5 |
| ≥ 800 | 3.7 | 2.5 |

### 3.2.3 Holidays

The coating system shall be free from holidays when tested in accordance with (7.3).

### 3.2.4 Adhesion

The adhesion of the coating system shall be determined by peel resistance, measured at room temperature and at a test temperature related to the operating temperature in accordance with Table 2, using the test procedure in (7.4).

For crosshead-extruded coatings, the peel resistance shall also be measured in the longitudinal direction of the pipe at 20 °C and shall be at least 35 N/10 mm.

The minimum peel resistance values at the given test temperatures shall be as specified in Table 2.

<!-- PDF2MD-ASSETS:BEGIN page=7 -->



#### Extracted Page Assets



> **Table - Table 1 Minimum total coating system thickness for polyethylene and polypropylene pipeline coating systems** - see [XLSX](tables/13-painting-coatings-and-corrosion-protection-06_p0007_tbl01_table-1-minimum-total-coating-system-thi.xlsx) and [source crop](tables/13-painting-coatings-and-corrosion-protection-06_p0007_tbl01_table-1-minimum-total-coating-system-thi.png)



<!-- PDF2MD-ASSETS:END page=7 -->

File: domains/piping-design/_Sources/industry-practices/13-painting-coatings-and-corrosion-protection/13-painting-coatings-and-corrosion-protection-06_pdf2md_work/page_0008.md
If the coating cannot be peeled from the line pipe, the minimum peel resistance value shall be recorded as greater than the measured tensile force at yield.

[TABLE: Table 2 Minimum coating peel resistance for polyethylene and polypropylene pipeline coating systems]

| Operating temperature, °C | Test temperature, °C | Peel resistance, N/10 mm | |
| :--- | :--- | :---: | :---: |
| | | Polyethylene | Polypropylene |
| < 20 | 23 ± 2 | > 35 | > 150 |
| 20 - 50 | 50 ± 2 | > 25 | > 100 |
| 50 - 60 | 60 ± 2 | > 20 | > 80 |
| 60 - 80 | 80 ± 2 | > 20 | > 80 |
| > 80 | operating temperature ± 2 | >20 | > 40 |

## 3.2.5 Impact resistance

The impact resistance of the PE coating system shall be tested only at (23 ± 2) °C; the impact resistance of PP shall be tested at (0 ± 2) °C and (23 ± 2) °C. The testing shall be carried out in accordance with the procedure in (7.5) and the minimum impact resistance shall be as specified in Table 3.

[TABLE: Table 3 Minimum impact resistance for polyethylene and polypropylene pipeline coating systems]

| DN | Minimum impact resistance, J | | |
| :--- | :---: | :---: | :---: |
| | PE at 23 °C | PP at 0 °C | PP at 23 °C |
| ≤ 100 | 6.5 | 6.5 | 18 |
| > 100 and ≤ 250 | 8.5 | 8.5 | 20 |
| > 250 and ≤ 500 | 11.0 | 11.0 | 22 |
| > 500 | 12.5 | 12.5 | 25 |

## 3.2.6 Indentation resistance

The indentation resistance of the coating system shall be tested at room temperature and at a temperature related to the maximum operating temperature as given in Table 4, in accordance with the procedure in (7.6). The maximum allowable indentation shall be as specified in Table 4.

<!-- PDF2MD-ASSETS:BEGIN page=8 -->



#### Extracted Page Assets



> **Table - Table 2 Minimum coating peel resistance for polyethylene and polypropylene pipeline coating systems** - see [XLSX](tables/13-painting-coatings-and-corrosion-protection-06_p0008_tbl01_table-2-minimum-coating-peel-resistance.xlsx) and [source crop](tables/13-painting-coatings-and-corrosion-protection-06_p0008_tbl01_table-2-minimum-coating-peel-resistance.png)

> **Table - Table 3 Minimum impact resistance for polyethylene and polypropylene pipeline coating systems** - see [XLSX](tables/13-painting-coatings-and-corrosion-protection-06_p0008_tbl02_table-3-minimum-impact-resistance.xlsx) and [source crop](tables/13-painting-coatings-and-corrosion-protection-06_p0008_tbl02_table-3-minimum-impact-resistance.png)



<!-- PDF2MD-ASSETS:END page=8 -->

File: domains/piping-design/_Sources/industry-practices/13-painting-coatings-and-corrosion-protection/13-painting-coatings-and-corrosion-protection-06_pdf2md_work/page_0009.md
[TABLE: Table 4 Indentation resistance for polyethylene and polypropylene pipeline coating systems]

**Table 4    Indentation resistance for polyethylene and polypropylene pipeline coating systems**

| Operating temperature, °C | Test temperature, °C | Max. Indentation, mm Polyethylene | Max. Indentation, mm Polypropylene |
| :--- | :---: | :---: | :---: |
| < 20 | 23 ± 2 | ≤ 0.2 | ≤ 0.1 |
| 20 - 50 | 50 ± 2 | ≤ 0.3 | ≤ 0.2 |
| 50 - 60 | 60 ± 2 | ≤ 0.3 | ≤ 0.2 |
| 60 - 80 | 80 ± 2 | ≤ 0.3 | ≤ 0.3 |
| > 80 | operating temperature ± 2 | ≤ 0.4 | ≤ 0.4 |

## 3.2.7 Elongation

The elongation at break of a coating sample, when tested at ambient temperature in accordance with (7.7), shall be more than 300 % for both polyethylene and polypropylene coatings.

## 3.2.8 Coating resistivity

The coating resistivity shall be more than 10⁸ Ω·m when tested in accordance with the procedure in (7.8).

## 3.2.9 Thermal ageing

After exposure to elevated temperatures in accordance with the procedure in (7.9) the melt mass flow rate of the coating material shall vary by not more than ± 35 % from the melt mass flow rate before the exposure, or the elongation at failure of the aged coating material shall be > 50 % of the elongation of the unexposed coating material.

## 3.2.10 Ageing under exposure to light

After exposure to ultraviolet light radiation in accordance with the procedure in (7.10) the melt mass flow rate of the coating material shall vary by not more than ± 35 % from the melt mass flow rate before irradiation, or the elongation at failure of the irradiated coating material shall be > 50 % of the elongation of the unexposed coating material.

## 3.2.11 Cathodic disbonding resistance

Cathodic disbonding tests shall be carried out in accordance with (7.11) at a test temperature related to the operating temperature as specified in Table 5. After the test, the maximum radius of disbonding shall be less than the value listed in Table 5.

<!-- PDF2MD-ASSETS:BEGIN page=9 -->



#### Extracted Page Assets



> **Table - Table 4 Indentation resistance for polyethylene and polypropylene pipeline coating systems** - see [XLSX](tables/13-painting-coatings-and-corrosion-protection-06_p0009_tbl01_table-4-indentation-resistance-polyethyl.xlsx) and [source crop](tables/13-painting-coatings-and-corrosion-protection-06_p0009_tbl01_table-4-indentation-resistance-polyethyl.png)



<!-- PDF2MD-ASSETS:END page=9 -->

File: domains/piping-design/_Sources/industry-practices/13-painting-coatings-and-corrosion-protection/13-painting-coatings-and-corrosion-protection-06_pdf2md_work/page_0010.md
[TABLE: Table 5 Cathodic disbonding resistance for polyethylene and polypropylene pipeline coating systems]

**Table 5** &nbsp;&nbsp; **Cathodic disbonding resistance for polyethylene and polypropylene pipeline coating systems**

| Operating temperature, °C | Test temperature, °C | Max. disbonding radius, mm — Polyethylene | Max. disbonding radius, mm — Polypropylene |
| :---: | :---: | :---: | :---: |
| < 20 | 23 ± 2 | 10 | 3 |
| 20 to 50 | 50 ± 2 | 10 | 5 |
| 50 to 60 | 60 ± 2 | 15 | 7 |
| 60 to 80 | 80 ± 2 | 15 | 7 |
| > 80 | operating temperature ± 2 (maximum temperature is 95 ± 2) | 15 | 7 |

### 3.2.12 Degree of cure of FBE primer

The degree of cure of the FBE primer shall be determined by differential scanning calorimetry in accordance with (7.12). The ΔTg value shall be between -2 °C and +3 °C.

<!-- PDF2MD-ASSETS:BEGIN page=10 -->



#### Extracted Page Assets



> **Table - Table 5 Cathodic disbonding resistance for polyethylene and polypropylene pipeline coating systems** - see [XLSX](tables/13-painting-coatings-and-corrosion-protection-06_p0010_tbl01_cathodic-disbonding-resistance-polyethyl.xlsx) and [source crop](tables/13-painting-coatings-and-corrosion-protection-06_p0010_tbl01_cathodic-disbonding-resistance-polyethyl.png)



<!-- PDF2MD-ASSETS:END page=10 -->

File: domains/piping-design/_Sources/industry-practices/13-painting-coatings-and-corrosion-protection/13-painting-coatings-and-corrosion-protection-06_pdf2md_work/page_0011.md
## 4. COATING SYSTEM APPLICATION AND QUALITY CONTROL

### 4.1 PIPE SURFACE PREPARATION

Before blast cleaning and application of the coating system, the pipe surface shall be free of all surface contamination. Oil, grease, and other contaminants shall be removed, before blast cleaning, by a suitable solvent or detergent. Salt contamination, chemical cleaning agents and remaining detergents shall be washed off using potable water.

The pipe surface shall be cleaned of mill scale, rust and other foreign matter by a blast cleaning or another abrasive cleaning method to achieve a minimum surface cleanliness of Sa 2½ (7.1). For stainless steel pipes, stainless steel abrasives or non-ferrous abrasives shall be used for blast cleaning. The surface profile shall be as specified by the coating Manufacturer in his application instructions. During blast cleaning the pipe surface temperature shall be simultaneously higher than 5 °C and more than 3 °C above the ambient dew point. The ambient relative humidity shall not exceed 85 %.

The maximum residual chloride level on the blast-cleaned surface shall be 20 mg/m², in accordance with ISO 8502-2 (7.1) or any other method approved by the Principal.

The dust level on the blast-cleaned surface shall be of Class 1 in accordance with ISO 8502-3 (7.1).

Immediately after blast cleaning, all remaining weld spatter and irregularities shall be removed from the pipe surface by chiselling and/or grinding. Any treated surface with an area larger than 25 cm² shall be re-blasted to the cleanliness and roughness as specified above.

No repairs to the pipe shall be made without a procedure agreed by the Principal.

After any grinding or mechanical repairs, the remaining wall thickness shall be checked and compared with the minimum requirements of the code/specification. Pipes not meeting the minimum wall thickness shall be rejected.

Before coating, the pipe surface shall be cleaned from all dust and foreign matter using clean dry compressed air or vacuum cleaning. The compressed air shall be free of any trace of oil.

### 4.2 COATING APPLICATION

Blast cleaned pipes shall be coated within 4 h. Pipes whose coating is delayed beyond this period, or pipes showing any visible rust stains, shall be blast cleaned again.

The application of the coating shall be strictly in accordance with the coating Manufacturer's application procedures. For multi-layer systems, the temperature and time between subsequent layers shall be controlled to obtain sufficient interlayer adhesion.

The required layer thickness of the primer and adhesive layer shall be specified in the application procedures.

For all coating processes, the preheating temperatures and extrusion temperatures shall comply with the requirements specified in the application procedures. Heating equipment shall be controlled to maintain uniform temperatures throughout the coating process.

Batches of polymer shall be used in the same sequential order in which they were manufactured.

During coating, the bevelled ends of the pipes and the pipe bore shall be protected against mechanical damage and against contamination with coating material.

At the pipe ends, the coating shall be cut back over a length of 150 mm ± 20 mm unless otherwise specified. At the cutback, the coating edge shall be shaped to form a bevel angle of 30° to 45°. For stainless steel pipes, non-ferrous or stainless steel tools shall be used.

Uncoated pipe ends shall receive a temporary protective coating for transit.
