Repository: sgttomas/chirality

# Local Source Corpus

Place piping-design source PDFs, extracted markdown/source folders, generated PDF2MD work directories, and related local corpus files here.

This folder is intentionally ignored by git except for this README and `.gitkeep`.

File: domains/piping-design/_Sources/industry-practices/13-painting-coatings-and-corrosion-protection/13-painting-coatings-and-corrosion-protection-07_pdf2md_work/page_0019.md
[TABLE: Table 1-2 TANKS AND LPG STORAGE]

**Table 1-2  TANKS AND LPG STORAGE**

| ITEM | OPERATING TEMPERATURE (°C) | SUBSTRATE | PAINT SYSTEM NUMBER (see Appendix 2) |
| :--- | :---: | :--- | :---: |
| **CRUDE OIL TANKS** BOTTOM and LOWEST SHELL COURSE | INTERNAL non-corrosive | <80 | carbon steel, low alloy steel | 10 * |
| | INTERNAL corrosive | <80 | carbon steel, low alloy steel | 11 |
| **CRUDE OIL TANKS** ROOF and SHELL | INTERNAL | <80 | carbon steel, low alloy steel | 10 * |
| | EXTERNAL | <80 | carbon steel, low alloy steel | 1 |
| **STORAGE TANKS** | INTERNAL | <120 | carbon steel, low alloy steel | 10 * |
| | EXTERNAL | <120 | carbon steel, low alloy steel | 1 |
| | | 50 - 200 | stainless steel | 5 |
| | INTERNAL chemical resistant | <60 | carbon steel, low alloy steel | 12 |
| | INTERNAL industrial water ** | <80 | carbon steel, low alloy steel | 11 |
| **LPG SPHERES and BULLETS** | INTERNAL | <120 | carbon steel, low alloy steel | 10 |
| | EXTERNAL | <120 | carbon steel, low alloy steel | 1 |
| **MOUNDED LPG STORAGE \*\*\*** | EXTERNAL | ambient | carbon steel | 13 |

\* This treatment is a shop-applied temporary protection only. No further painting is required after construction.

\*\* Primer is optional for use in industrial water tanks.

\*\*\* Full details about this system are given in DEP 34.51.11.30 Gen.

<!-- PDF2MD-ASSETS:BEGIN page=19 -->



#### Extracted Page Assets



> **Table - Table 1-2 TANKS AND LPG STORAGE** - see [source crop](tables/13-painting-coatings-and-corrosion-protection-07_p0019_tbl01_tanks-and-lpg-storage.png)



<!-- PDF2MD-ASSETS:END page=19 -->

File: domains/piping-design/_Sources/industry-practices/13-painting-coatings-and-corrosion-protection/13-painting-coatings-and-corrosion-protection-07_pdf2md_work/page_0020.md
[TABLE: Table 1-3 FURNACES, STACKS, FLARE STACKS, FLUE DUCTS, OFFSHORE STRUCTURES, TOPSIDE FACILITIES]

| ITEM | OPERATING TEMPERATURE (°C) | SUBSTRATE | PAINT SYSTEM NUMBER (see Appendix 2) |
| :--- | :---: | :--- | :---: |
| FURNACES, STACKS, FLARE STACKS and FLUE DUCTS | <120 | carbon steel, low alloy steel | 1 |
| | 120 - 200 | carbon steel, low alloy steel | 3 |
| | 200 - 550 | carbon steel, low alloy steel | 14 |
| | <400 | carbon steel, hot-dip galvanised * | 15 |
| | <200 | stainless | 5 |
| | 200-450 | stainless | 6 |
| | ambient -1100 | carbon steel, stainless steel | 7** |
| OFFSHORE STRUCTURES, TIDAL ZONES *** | <120 | carbon steel, low alloy steel | 11 |
| TOPSIDE FACILITIES, EQUIPMENT and PIPING | <120 | carbon steel, low alloy steel | 9 |
| | 120 - 200 | carbon steel, low alloy steel | 3 |

\* For long lifetime service (>20 years) a hot dip galvanised duplex system is preferred.

\*\* Current experience with this polysiloxane coating is good but still very limited.

\*\*\* If economically attractive, thermally sprayed metal coating should be considered. See DEP 30.48.40.31-Gen.

<!-- PDF2MD-ASSETS:BEGIN page=20 -->



#### Extracted Page Assets



> **Table - Table 1-3 FURNACES, STACKS, FLARE STACKS, FLUE DUCTS, OFFSHORE STRUCTURES, TOPSIDE FACILITIES** - see [source crop](tables/13-painting-coatings-and-corrosion-protection-07_p0020_tbl01_table-1-3-furnaces-stacks-flare-stacks-f.png)



<!-- PDF2MD-ASSETS:END page=20 -->

File: domains/piping-design/_Sources/industry-practices/13-painting-coatings-and-corrosion-protection/13-painting-coatings-and-corrosion-protection-07_pdf2md_work/page_0021.md
## APPENDIX 2 PAINT SYSTEMS

[TABLE: APPENDIX 2 Paint Systems — System Number, Surface Preparation, Primer, Inter-coat, Top coat]

| SYSTEM NUMBER | SURFACE PREPARATION | Primer | Inter-coat | Top coat |
| :---: | :--- | :--- | :--- | :--- |
| 1 | Sa 2½ | Alkyl zinc silicate DFT 75 microns | High build, epoxy sealer DFT 75 microns | High build, aliphatic polyurethane DFT 75 microns |
| 2 | Sa 2½ | High build, polyamide-cured, (zinc free) epoxy DFT 100 microns | - | High build, high solids, polyamide-cured epoxy DFT 100 microns |
| 3 | Sa 2½ | Alkyl zinc silicate DFT 75 microns | - | 2 coats silicone acrylic DFT 75 microns |
| 4 | Sa 2½ | Alkyl zinc silicate DFT 75 microns | - | 2 coats heat-resistant, aluminium silicone TDFT 50 microns |
| 5 | Light sweep blast (steam clean if not possible) | Silicone acrylic DFT 25 microns | - | Silicone acrylic DFT 25 microns |
| 6 | Light sweep blast (steam clean if not possible) | Heat-resistant, aluminium silicone DFT 25 microns | - | Heat-resistant, aluminium silicone DFT 25 microns |
| 7 | Carbon steel — Sa 2½ Stainless steel — sweep blast to surface profile of 40 microns | - | Polysiloxane DFT 125 microns | Polysiloxane DFT 125 microns |
| 8 | Hot dip galvanised after light sweep blast | Zinc-rich epoxy primer DFT 40 microns | - | High build, aliphatic polyurethane DFT 75 microns |
| 9 | Sa 2½ | Alkyl zinc silicate | Polyamide-cured, MIO pigmented, epoxy tie coat DFT 40 microns | 2 coats high solids, Al-pigmented epoxy TDFT 200 microns |
| 10 | Sa 2½ | Zinc-rich epoxy DFT 25 microns | - | Solvent-free high solids, amine-cured epoxy DFT 500 microns |
| 11 | Sa 2½ | Polyamide-cured epoxy primer DFT 25 microns | - | Solvent-free high solids, amine-cured epoxy DFT 500 microns |
| 12 | Sa 2½ | Amine-cured, phenolic epoxy primer DFT 100 microns | Amine adduct-cured, phenolic epoxy DFT 100 microns | High build, amine adduct-cured epoxy DFT 100 microns |
| 13 | Sa 2½ | - | - | Solvent-free, high solids epoxy (hot applied) DFT 800 microns |
| 14 | Sa 2½ | Zinc silicate DFT 75 microns | - | Alkyl silicate, Al-pigmented DFT 40 microns |
| 15 | Hot dip galvanised (lightly sweep blast if aged) | Zinc-rich epoxy primer DFT 15 microns | Polyamide-cured, MIO pigmented, epoxy tie coat DFT 40 microns | High solids, Al-pigmented epoxy DFT 100 microns |

Last page of this DEP

<!-- PDF2MD-ASSETS:BEGIN page=21 -->



#### Extracted Page Assets



> **Table - APPENDIX 2 Paint Systems — System Number, Surface Preparation, Primer, Inter-coat, Top coat** - see [XLSX](tables/13-painting-coatings-and-corrosion-protection-07_p0021_tbl01_appendix-2-paint-systems.xlsx) and [source crop](tables/13-painting-coatings-and-corrosion-protection-07_p0021_tbl01_appendix-2-paint-systems.png)



<!-- PDF2MD-ASSETS:END page=21 -->

File: domains/piping-design/_Sources/industry-practices/13-painting-coatings-and-corrosion-protection/13-painting-coatings-and-corrosion-protection-08_pdf2md_work/page_0001.md
## TABLE OF CONTENTS

1. **INTRODUCTION** ......................................................................................4
   1.1 SCOPE .................................................................................................4
   1.2 DISTRIBUTION, INTENDED USE AND REGULATORY CONSIDERATIONS .........4
   1.3 DEFINITIONS ........................................................................................4
   1.4 ABBREVIATIONS ...................................................................................5
   1.5 CROSS-REFERENCES .............................................................................5
   1.6 COMMENTS ON THIS DEP .....................................................................5

2. **BACKGROUND** .......................................................................................6

3. **INDUSTRY PRACTICE** .............................................................................7
   3.1 CORROSION MECHANISMS ...................................................................7
   3.2 RELATIONSHIP BETWEEN FLOW REGIMES AND CORROSION MECHANISMS ..7
   3.3 COMPARATIVE CORROSION MECHANISMS ..............................................9
   3.4 MITIGATION MEASURES ......................................................................12
   3.5 NON-STEADY STATE OPERATING CONDITIONS .....................................14
   3.6 CORROSION MONITORING CONSIDERATIONS FOR WET SOUR GAS .........15
   3.7 SAMPLING PROGRAM CONSIDERATIONS ...............................................15
   3.8 INSPECTION ........................................................................................16
   3.9 CORROSION CONTROL DESIGN ...........................................................16
   3.10 MITIGATION STRATEGY REVIEW .........................................................16

4. **CORROSION MITIGATION GUIDELINES** ................................................18
   4.1 SOUR GAS PIPELINE CLASSIFICATION .................................................18
   4.2 WET SOUR GAS CORROSION MITIGATION RECOMMENDATIONS .............20

5. **REFERENCES** ........................................................................................27

6. **BIBLIOGRAPHY** .....................................................................................27

File: domains/piping-design/_Sources/industry-practices/13-painting-coatings-and-corrosion-protection/13-painting-coatings-and-corrosion-protection-08_pdf2md_work/page_0002.md
## 1. INTRODUCTION

### 1.1 SCOPE

This new DEP specifies requirements and gives recommendations for corrosion mitigation in wet, sour gas, carbon steel pipelines. It is the repository of current state-of-the-art knowledge of and practices by Shell and the petrochemical industry. Corrosion control methods are continually evolving to remove conservatism and extend the operating boundaries; in these areas, advice should be sought from the Principal's corrosion engineer.

This DEP applies to the use of inhibitors to mitigate general and localised corrosion. It does not apply to the prevention of sulphide stress corrosion cracking (SSCC) and hydrogen induced cracking (HIC); these are generally controlled by materials selection. If the materials in use are not resistant to SSCC and HIC, specialist advice should be sought.

### 1.2 DISTRIBUTION, INTENDED USE AND REGULATORY CONSIDERATIONS

Unless otherwise authorised by Shell GSI and SIEP, the distribution of this DEP is confined to companies forming part of the Royal Dutch/Shell Group or managed by a Group company, and to Contractors nominated by them (i.e. the distribution code is "C", as described in DEP 00.00.05.05-Gen.).

This DEP is intended for use in exploration and production facilities and supply/marketing installations. When DEPs are applied, a Management of Change (MOC) process should be implemented. This is of particular importance when existing facilities are to be modified.

If national and/or local regulations exist in which some of the requirements may be more stringent than in this DEP, the Contractor shall determine by careful scrutiny which of the requirements are the more stringent and which combination of requirements will be acceptable as regards to safety, environmental, economic and legal aspects. In all cases the Contractor shall inform the Principal of any deviation from the requirements of this DEP which is considered to be necessary in order to comply with national and/or local regulations. The Principal may then negotiate with the Authorities concerned with the object of obtaining agreement to follow this DEP as closely as possible.

### 1.3 DEFINITIONS

The **Contractor** is the party that carries out all or part of the design, engineering, procurement, construction, commissioning or management of a project or operation of a facility. The Principal may undertake all or part of the duties of the Contractor.

The **Manufacturer/Supplier** is the party that manufactures or supplies equipment and services to perform the duties specified by the Contractor.

The **Principal** is the party that initiates the project and ultimately pays for its design and construction. The Principal will generally specify the technical requirements. The Principal may also include an agent or consultant authorised to act for, and on behalf of, the Principal.

The word **shall** indicates a requirement.

The word **should** indicates a recommendation.

File: domains/piping-design/_Sources/industry-practices/13-painting-coatings-and-corrosion-protection/13-painting-coatings-and-corrosion-protection-08_pdf2md_work/page_0003.md
## 1.4 ABBREVIATIONS

| Abbreviation | Definition |
| :--- | :--- |
| CRA | Corrosion Resistant Alloy |
| HIC | Hydrogen Induced Cracking |
| SSCC | Sulphide Stress Corrosion Cracking |
| V_crit | Critical Gas Velocity, m/s |
| V_l | Liquid Velocity, m/s |
| V_sg | Superficial Gas Velocity, m/s |

## 1.5 CROSS-REFERENCES

Where cross-references to other parts of this DEP are made, the reference section number is shown in brackets. Other documents referenced by this DEP are listed in (5). Informative publications are listed in (6).

## 1.6 COMMENTS ON THIS DEP

Comments on this DEP may be sent to the DEP Administrator at standards@shell.com.

Shell staff may also post comments on this DEP on the Surface Global Network (SGN) under the Standards/DEP 31.40.00.19-Gen. folder. The DEP Administrator and DEP Author monitor these folders on a regular basis.

File: domains/piping-design/_Sources/industry-practices/13-painting-coatings-and-corrosion-protection/13-painting-coatings-and-corrosion-protection-08_pdf2md_work/page_0004.md
## 2. BACKGROUND

For corrosion to occur three elements have to be present: a steel surface that will corrode, a free water phase, and corrodents. It is possible to control pipeline corrosion by:

- removal of water (dehydration);
- selecting materials that do not corrode (corrosion resistant alloys and non-metallic systems);
- use of carbon steel with a corrosion inhibitor.

Selection of the corrosion control option between removal of water, use of corrosion resistant materials, or use of inhibitors to control corrosion is an economic decision, taking into account safety and local environmental factors. For many situations, Shell has determined that the use of carbon steel pipelines in conjunction with continuous injection inhibition, batching and/or pigging is often the most cost efficient corrosion control strategy for wet, sour gas pipelines. If carbon steel pipelines are used, the process described below to assure asset integrity should be followed:

- understand the corrosion mechanisms and flow regimes to determine the likely locations of corrosion, the severity of corrosion, and the likely mode of failure;
- identify all possible production scenarios including start-up, steady-state production, shut-in, turn-around, spent acid flow back, etc., as corrosion mechanisms can and will change with field operations;
- select the mitigation measures that are compatible with the expected corrosion mechanisms in all production scenarios;
- monitor the efficiency of the mitigation measures with a corresponding sampling and corrosion monitoring program;
- validate the integrity of the mitigation program by inspection.

The steps of the process are described in the following sections.

File: domains/piping-design/_Sources/industry-practices/13-painting-coatings-and-corrosion-protection/13-painting-coatings-and-corrosion-protection-08_pdf2md_work/page_0005.md
## 3. INDUSTRY PRACTICE

### 3.1 CORROSION MECHANISMS

The generic potential internal corrosion risks for a sour wet gas field are:

[TABLE: Table 3.1 Generic internal corrosion risks]

**Table 3.1 Generic internal corrosion risks**

| Corrosion morphology | Corrosion mechanism/location focus for corrosion |
| :--- | :--- |
| General corrosion, internal | CO₂ in flowing conditions (for CO₂:H₂S ratios ≥ 20; see (3.3)) |
| | *Flow back of acid returns that have not been neutralised (can also lead to localised corrosion)* |
| Localised corrosion, internal | H₂S/CO₂ in stagnant/low flow conditions |
| | *H₂S in flowing and stagnant conditions (for CO₂:H₂S ratios ≤ 500; see (3.3))* |
| | *Presence of elemental sulphur* |
| | *Under deposit corrosion* |
| | *Flow back of acid returns that have not been neutralised (can also lead to generalised corrosion)* |
| | *Oxygen entry — leading to direct corrosion, formation of elemental sulphur, removal of protective scales. Oxygen may enter directly or through injection of oxygenated fluids (e.g. MeOH)* |
| | *Bacteria* |
| Erosion by fluid stream at high velocity | Focused on bends, tees, downstream of reducers and control valves, vessel inlet and outlet nozzles |
| Erosion by sand: entrained sand causing erosion | Focused on bends, tees, downstream of reducers and control valves, vessel inlet and outlet nozzles |

This DEP focuses on the mitigation of the mechanisms shown in *bold italics*. If CO₂ corrosion is considered a risk, the user should consult EP 2001-5301. If oxygen or erosion related failure modes are considered a risk, the Principal's corrosion engineer should be consulted.

### 3.2 RELATIONSHIP BETWEEN FLOW REGIMES AND CORROSION MECHANISMS

It is known that identical or similar systems (in terms of chemical compositions) might exhibit entirely different corrosion behaviours, because corrosion behaviours depend not only on the aggressiveness of the fluids, but also on how the water is transported to the internal surface. Transport of the water is the result of the fluid flow inside the pipeline. Flow patterns can create conditions that support corrosion initiation and growth. Flow patterns can also lead to conditions where there is less corrosion due to formation of a protective layer or where an oil film has a significant effect. *Table 3.2* shows the relationship between H₂S corrosion and the main flow regimes, covering the detrimental and the beneficial flow effects for a wet, sour gas pipeline.

NOTE: The importance of the relationship between flow regimes and corrosion mechanisms is reported in separate documents: see (6. [1]) and (6. [2]).

In a wet sour gas system, if the correct control measures are not applied, it is not unusual for a pipeline to suffer severe localised corrosion, up to several mm/yr, when the flow regime switches from annular mist flow (with practically no corrosion) to stratified or slug flow due to production decline.

The flow regime may affect the inhibitor type selected, e.g., for CO₂ corrosion in stratified flow, water-soluble corrosion inhibitors are used to ensure the inhibitor gets into the water phase. For flow regimes where there is a large degree of mixing between water and hydrocarbon phases, it is possible to use a hydrocarbon soluble inhibitor.

<!-- PDF2MD-ASSETS:BEGIN page=5 -->



#### Extracted Page Assets



> **Table - Table 3.1 Generic internal corrosion risks** - see [XLSX](tables/13-painting-coatings-and-corrosion-protection-08_p0005_tbl01_generic-internal-corrosion-risks.xlsx) and [source crop](tables/13-painting-coatings-and-corrosion-protection-08_p0005_tbl01_generic-internal-corrosion-risks.png)



<!-- PDF2MD-ASSETS:END page=5 -->

File: domains/piping-design/_Sources/industry-practices/13-painting-coatings-and-corrosion-protection/13-painting-coatings-and-corrosion-protection-08_pdf2md_work/page_0006.md
[TABLE: Table 3.2 Relationship between Corrosion and Flow Regimes in Wet, Sour Gas Transport]

**Table 3.2  Relationship between Corrosion and Flow Regimes in Wet, Sour Gas Transport**

| Flow regime | Detrimental effect of flow | Beneficial effect of flow |
| :--- | :--- | :--- |
| Stratified & V$_{sl}$ < 3 m/s$^{1)}$ | Water separation and settling of solids, leading to protective scale disruption, as follows:<br>- moving solids may erode the protective scale;<br>- corrosion may occur under deposits;<br>- settled solids may prevent the inhibitor reaching the surface;<br>- settled solids may contain elemental sulphur which is itself corrosive and can lead to scale disruption;<br>- high levels of chloride in solution act as a scale disrupter; this is most severe when the water is stagnant or at low flow. | |
| Stratified & V$_{sl}$ > 3 m/s$^{1)}$ | | Solids transported through the system. Formation of protective scales and inhibitor films. |
| Intermittent slug | Protective scales disruption by increased mass transfer and/or mechanical forces and/or removal of inhibitor films. Impact of effect depends on slug characteristics (shear forces). | |
| Annular dispersed flow (or dispersed bubble flow) | | Improved scale protection |

NOTE:  1)  V$_{sl}$ > 3 m/s is used here as a temporary critical velocity above which the risk of scale breakdown due to settling of solids is considerably reduced. This criterion may be later replaced by a more appropriate rule for this transition based on actual flow velocities. The critical velocity for solids transport is V$_t$, the liquid velocity (an actual velocity, not a superficial velocity). The V$_{sl}$ value used here has been practically found to be the required gas velocity to give a high enough V$_t$ to keep the solids suspended. V$_{sl}$ is used rather than V$_t$ because it is easier to measure.

<!-- PDF2MD-ASSETS:BEGIN page=6 -->



#### Extracted Page Assets



> **Table - Table 3.2 Relationship between Corrosion and Flow Regimes in Wet, Sour Gas Transport** - see [source crop](tables/13-painting-coatings-and-corrosion-protection-08_p0006_tbl01_table-3-2-corrosion-flow-regimes-wet-sou.png)



<!-- PDF2MD-ASSETS:END page=6 -->

File: domains/piping-design/_Sources/industry-practices/13-painting-coatings-and-corrosion-protection/13-painting-coatings-and-corrosion-protection-08_pdf2md_work/page_0007.md
## 3.3 COMPARATIVE CORROSION MECHANISMS

There are three different corrosion domains to consider:

| Condition | Dominant Mechanism |
| :--- | :--- |
| CO₂/H₂S < 20 | H₂S corrosion dominates; |
| 20 ≤ CO₂/H₂S ≤ 500 | Mixed CO₂/H₂S corrosion; |
| CO₂/H₂S > 500 | CO₂ corrosion dominates. |

The HYDROCOR corrosion model (6, [3]) has historically covered both the CO₂ corrosion domain and the mixed CO₂/H₂S domain, though it may be more conservative in the mixed domain. The SOGACOR (6, [4]) corrosion model has been recently incorporated into HYDROCOR to cover the H₂S corrosion dominated domain. Table 3.3 summarizes the main features of CO₂ and H₂S corrosion mechanisms. This DEP is primarily focused on the region where H₂S corrosion dominates; some parts of the mitigation strategy may apply to the mixed CO₂/H₂S corrosion regime.

File: domains/piping-design/_Sources/industry-practices/13-painting-coatings-and-corrosion-protection/13-painting-coatings-and-corrosion-protection-08_pdf2md_work/page_0008.md
[TABLE: Table 3.3 Main Features of CO₂ and H₂S Corrosion Mechanisms]

**Table 3.3 Main Features of CO₂ and H₂S Corrosion Mechanisms**

| | **CO₂ Corrosion** | **H₂S Corrosion** | **Mixed CO₂ / H₂S Corrosion** |
| :--- | :--- | :--- | :--- |
| CO₂/H₂S ratio, mol/mol | > 500 | < 20 | 20 to 500 |
| Dominant scale | FeCO₃ | FeS | FeS/FeCO₃ |
| Mode of failure / corrosion morphology | Rupture + Pinhole leak/ General and localized | Pinhole leak/Localized | Rupture + Pinhole leak/ General and localized |
| Top-of-line corrosion | In stratified flow under certain circumstances. Main causes: high rate of water of condensation and/or organic acids. | Not observed unless excessive methanol is injected | Not observed unless excessive methanol is injected. |
| Corrosion sensitivity to: | | | |
| - Liquid velocity | - Increasing | - Decreasing | |
| - Chloride | - Modestly increasing | - Increasing | |
| - Elemental sulphur | - N/A | - Increasing | |
| - Settled solids | - Modestly increasing | - Increasing | |
| Erosion critical gas velocity (sand free) | 20 m/s¹¹ | >> 25 m/s²¹ | Limited data available shows rates to be no worse than the CO₂ regime. |
| Galvanic coupling | Minor effect in oxygen-free environments | Coupling between different metals — minor effect, in oxygen free environments.²¹ | |
| Methanol injection induced corrosion | Not corrosive; has a beneficial effect on the corrosion rate. Injection of oxygen with the methanol has to be taken into account. | Severe; see (4.2.10) | |
| Use of HYDROCOR corrosion rate calculation | See HYDROCOR manual, (6, [3]) | See HYDROCOR manual, (6, [3]). Generally, HYDROCOR will over predict, as effect of FeS scale is difficult to predict, requiring a conservative position. | See HYDROCOR manual, (6, [3]). Corrosion rates are known to be no worse than the rates with CO₂ alone; the calculated rate may be conservative in this regime. |

<!-- PDF2MD-ASSETS:BEGIN page=8 -->



#### Extracted Page Assets



> **Table - Table 3.3 Main Features of CO₂ and H₂S Corrosion Mechanisms** - see [XLSX](tables/13-painting-coatings-and-corrosion-protection-08_p0008_tbl01_table-3-3-co2-h2s-corrosion-mechanisms.xlsx) and [source crop](tables/13-painting-coatings-and-corrosion-protection-08_p0008_tbl01_table-3-3-co2-h2s-corrosion-mechanisms.png)



<!-- PDF2MD-ASSETS:END page=8 -->

File: domains/piping-design/_Sources/industry-practices/13-painting-coatings-and-corrosion-protection/13-painting-coatings-and-corrosion-protection-08_pdf2md_work/page_0009.md
NOTES:

1. This velocity limit is for stripping inhibitors; 20 m/s should be achievable with all modern inhibitors. Inhibitors that work at higher velocities are available, but these require specific testing.

2. This velocity limit is for protective scale removal; if inhibitors are used, the same velocity limit exists as for sweet corrosion.

3. There is a galvanic element to the corrosion occurring on steel at areas of scale breakdown, since FeS is cathodic to bare steel; this is accounted for in the modelled corrosion rates.

File: domains/piping-design/_Sources/industry-practices/13-painting-coatings-and-corrosion-protection/13-painting-coatings-and-corrosion-protection-08_pdf2md_work/page_0010.md
## 3.4 MITIGATION MEASURES

It is important to formulate mitigation measures to suit the expected flow regimes and corrosion mechanisms. For example, if stratified flow exists, continuous-injection inhibition will not mitigate top-of-line corrosion, as the inhibitors will not be transported to the vapour-phase portion of the pipeline. Corrosion might be severe enough to require alternatives such as corrosion allowance, pigging, batching, glycol injection, or even CRA. If the corrosion is dominated by H₂S, top-of-line corrosion is usually so low that no action is needed. However, bottom-of-line corrosion in H₂S might be so severe that continuous-injection inhibitors shall be formulated to disperse well in stagnant water pools to provide protection. Table 3.4 lists the primary use of major corrosion mitigation measures for wet gas pipelines, where "X" indicates a recommended measure.

[TABLE: Table 3.4 Corrosion Mitigation Measures for Wet Gas Pipelines]

<table>
  <thead>
    <tr>
      <th rowspan="2">Mitigation Measures</th>
      <th rowspan="2">Flow Regimes</th>
      <th colspan="2">CO₂ Corrosion</th>
      <th colspan="2">H₂S Corrosion</th>
    </tr>
    <tr>
      <th>Top-of-Line</th>
      <th>Bottom-of-Line</th>
      <th>Top-of-Line</th>
      <th>Bottom-of-Line</th>
    </tr>
  </thead>
  <tbody>
    <tr>
      <td>Corrosion allowance (used on its own with no inhibitor)</td>
      <td>All</td>
      <td>X<sup>(S, S)</sup></td>
      <td>X<sup>(S)</sup></td>
      <td>Not required</td>
      <td>Inadequate Destabilisation of sulphide scales can cause severe localized attack</td>
    </tr>
    <tr>
      <td>Corrosion resistant alloy (CRA)</td>
      <td>All</td>
      <td>X<sup>(S)</sup></td>
      <td>X</td>
      <td>Not required</td>
      <td>Technically acceptable but rarely used – economically unattractive</td>
    </tr>
    <tr>
      <td>Non-metallic liners</td>
      <td>All</td>
      <td>X<sup>(S)</sup></td>
      <td>X</td>
      <td>Not required</td>
      <td>X</td>
    </tr>
    <tr>
      <td rowspan="4">Continuous injection inhibition</td>
      <td>Stratified &amp; V<sub>sg</sub> &lt; 3 m/s</td>
      <td>Not effective<sup>(S)</sup></td>
      <td>X (Partitioning Limitation)<sup>(1)</sup> (Solids limitation)<sup>(1)</sup></td>
      <td>Not required</td>
      <td>X (Partitioning Limitation)<sup>(1)</sup> (Solids limitation)<sup>(1)</sup></td>
    </tr>
    <tr>
      <td>Intermittent/ Slug</td>
      <td>X</td>
      <td>X (Shear Limitation)<sup>(S)</sup></td>
      <td>Not required</td>
      <td>Not effective (Shear limitation)<sup>(S)</sup></td>
    </tr>
    <tr>
      <td>Stratified &amp; V<sub>sg</sub> &gt; 3 m/s</td>
      <td>Not effective<sup>(S)</sup></td>
      <td>X (Partitioning Limitation)<sup>(1)</sup></td>
      <td>Not required</td>
      <td>X</td>
    </tr>
    <tr>
      <td>Annular, dispersed or (dispersed) bubble</td>
      <td>No TOL in annular flow</td>
      <td>X (Shear Limitation)<sup>(S)</sup></td>
      <td>No TOL in annular flow</td>
      <td>X</td>
    </tr>
    <tr>
      <td>Control of condensation rate by good external coating design (no large changes in thermal conductivity)</td>
      <td>Stratified</td>
      <td>X</td>
      <td>Not required</td>
      <td>Not required</td>
      <td>Not required</td>
    </tr>
  </tbody>
</table>

<!-- PDF2MD-ASSETS:BEGIN page=10 -->



#### Extracted Page Assets



> **Table - Table 3.4 Corrosion Mitigation Measures for Wet Gas Pipelines** - see [source crop](tables/13-painting-coatings-and-corrosion-protection-08_p0010_tbl01_corrosion-mitigation-measures-wet-gas-pi.png)



<!-- PDF2MD-ASSETS:END page=10 -->

File: domains/piping-design/_Sources/industry-practices/13-painting-coatings-and-corrosion-protection/13-painting-coatings-and-corrosion-protection-08_pdf2md_work/page_0011.md
[TABLE: Table — Mitigation Measures vs Flow Regimes for CO₂ and H₂S Corrosion]

| Mitigation Measures | Flow Regimes | CO₂ Corrosion Top-of-Line | CO₂ Corrosion Bottom-of-Line | H₂S Corrosion Top-of-Line | H₂S Corrosion Bottom-of-Line |
| :--- | :--- | :---: | :---: | :---: | :---: |
| Pigging to remove solids and / or distribute inhibito⁴ | Stratified & V₍ₛₗ₎ < 3 m/s | X³ | X (Partitioning Limitation)¹ (Solids limitation)¹ | Not required | X (Partitioning Limitation)¹ (Solids limitation) |
| | Intermittent/ Slug | Not required | Not required | Not required | Not required |
| | Stratified & V₍ₛₗ₎ > 3 m/s | X³ | Not required | Not required | Not required |
| | Annular dispersed or dispersed bubble | No TOL in annular flow | Not required | No TOL in annular flow | Not required |
| | Stratified | Rarely used | Rarely used | Not required | Not required |
| | Intermittent/ Slug | Rarely used | Rarely used | Not required | X (because of note 6) |
| Batching | Stratified & V₍ₛₗ₎ > 3 m/s | Rarely used | Rarely used | Not required | Not required |
| | Annular dispersed or dispersed bubble | No TOL in annular flow | Rarely used | No TOL in annular flow | Not required |
| Glycol injection (offshore) | Stratified | X³ | X³ | Not required | Not required |
| Sulphur solvent | All | Not applicable | | X (if S deposits expected) | X (if S deposits expected) |

NOTES:

1) This is an inhibitor selection issue. Some inhibitors partition into the water phase under stratified flow conditions. If the inhibitor partitions into the water phase, continuous inhibition works well in stratified flow and pigging is not required to distribute the inhibitor.

2) In the CO₂ corrosion regime, for most slugging environments the shear stresses are not extreme and standard inhibitors will work. For severe slugging environments, the shear stresses may be too high for standard inhibitors. However, there are some inhibitors that work in high shear situations, so this is an inhibitor selection issue. With the correct inhibitor, continuous inhibition can work in slugging conditions.

3) Only required in rare cases where TOL corrosion is an issue. Normally, TOL corrosion is dealt with by control of the condensation rate.

4) Only of use in certain situations, notably relatively low uninhibited corrosion rates and no formation water production (condensation water only).

5) Only of use for low corrosion rates and/or short design life. Even in these cases, use of a corrosion inhibitor and lower (or no) corrosion allowance should be the primary choice.

6) According to field experience, continuous inhibition is not effective in intermittent/slug flow in the H₂S corrosion regime. This differs from CO₂ corrosion, where some inhibitors are effective in this flow regime. The sulphide scales are known to be more tenacious than the carbonate scales, so this is not thought to be related primarily to scale removal. This may be due to less effective inhibitor bonding to the sulphide scales (H₂S corrosion system) than to the carbonate scales (CO₂ corrosion system). Another possible explanation is that intermittent slugging is from the wells and the slugs contain high chlorides.

<!-- PDF2MD-ASSETS:BEGIN page=11 -->



#### Extracted Page Assets



> **Table - Mitigation Measures vs Flow Regimes for CO₂ and H₂S Corrosion** - see [source crop](tables/13-painting-coatings-and-corrosion-protection-08_p0011_tbl01_mitigation-measures-flow-regimes-co2-h2s.png)



<!-- PDF2MD-ASSETS:END page=11 -->

File: domains/piping-design/_Sources/industry-practices/13-painting-coatings-and-corrosion-protection/13-painting-coatings-and-corrosion-protection-08_pdf2md_work/page_0012.md
7) In low velocity situations, any solids in the produced fluids may drop out in the pipeline. The possible effects of the solids include:

- The solids may prevent continuously injected inhibitor from reaching the pipe wall;
- The solids also absorb corrosion inhibitor, which means the inhibitor injection rate has to be increased to achieve the required concentration at the pipeline outlet;
- Flow may be sufficient to move the solids along the bottom of the line; this action can damage the protective sulphide scales;
- If elemental sulphur is present, this causes further corrosion by chemically destroying the protective sulphide scales. Operational pigging is always required if elemental sulphur is or could be present;
- Under deposit corrosion can occur.

At present, corrosion inhibitors that can provide protection in sweet systems, when solids are present in the pipeline, are being studied; this study will subsequently be extended to cover sour pipelines. Possible solids in a pipeline include construction debris, sand (from the reservoir), corrosion products and elemental sulphur.

8) Pigging is required if solids are present in the line. The frequency of pigging is assessed on a case by case basis, based on the volume of solids present, the corrosion history of the line, etc.

## 3.5 NON-STEADY STATE OPERATING CONDITIONS

Non-steady state operating conditions will often result in a different corrosion mechanism where the corrosion control program designed for the steady-state production envelope might no longer be effective. Table 3.5 lists the non-steady state operating conditions that might impact the sour gas corrosion mechanisms and corrosion control efficiency. Special enhanced corrosion mitigation programs should be formulated for these non-steady state conditions.

File: domains/piping-design/_Sources/industry-practices/13-painting-coatings-and-corrosion-protection/13-painting-coatings-and-corrosion-protection-08_pdf2md_work/page_0013.md
[TABLE: Table 3.5 Impacts of Non-Steady State Operating Conditions on Wet Sour Gas Corrosion]

**Table 3.5 Impacts of Non-Steady State Operating Conditions on Wet Sour Gas Corrosion**

| Operating Conditions | Typical contributors | Impacts |
| :--- | :--- | :--- |
| Start-up; see (4.2.1) | Well bore clean-up: - higher salinity - production of solids - lower pH | - more severe effluent chemistry - adsorption of inhibitors on solids, increasing inhibitor requirements - some inhibitors do not work well in high salinity environments - high salinity environments may require different corrosion resistant alloys |
| | Mill scale conversion to loosen FeS | - adsorption of inhibitors on the mill scale increasing inhibitor requirements - potential operation problems in downstream units with scale deposits |
| Spent HCl acids (neutralized); see (4.2.9) | - much higher chlorides (up to 300,000 ppm) - production of solids - lower pH | - potential degraded inhibitor performance and FeS scale instability - adsorption of inhibitors increasing inhibitor requirements |
| Shut-in and fuel gas blanketed for long time; see (4.2.3 to 4.2.5) | Conversion of FeS to FeCO₃ | - no corrosion protection from FeS scales during restart. FeCO₃ scales not as protective as FeS scales |
| Turn around (line open to moist air); see (4.2.6) | Conversion of FeS into Fe(OH)₃ and re-conversion to greigite on start up. | - no corrosion protection from FeS scales during restart. Greigite not as protective as other types of FeS scales - potential degraded inhibitor performance |
| Methanol injection; see (4.2.10) | Methanol condensation behaviour. O₂ injected with the methanol | - potential degraded inhibitor performance - chemical reaction creates elemental sulphur which is corrosive - destroys protective scale |

## 3.6 CORROSION MONITORING CONSIDERATIONS FOR WET SOUR GAS

To be effective and efficient in a wet sour gas environment, a corrosion-monitoring device shall be capable of detecting isolated pitting, which is the most dominant form of corrosion. A single point coverage device such as a coupon will often fail to detect pitting. Recommendations for corrosion monitoring are described in (6,[5]).

## 3.7 SAMPLING PROGRAM CONSIDERATIONS

A comprehensive sampling programme is required which should include water, gas and condensate analyses. Flow rates should also be recorded. Inhibition availability

<!-- PDF2MD-ASSETS:BEGIN page=13 -->



#### Extracted Page Assets



> **Table - Table 3.5 Impacts of Non-Steady State Operating Conditions on Wet Sour Gas Corrosion** - see [XLSX](tables/13-painting-coatings-and-corrosion-protection-08_p0013_tbl01_table-3-5-non-steady-state-operating-con.xlsx) and [source crop](tables/13-painting-coatings-and-corrosion-protection-08_p0013_tbl01_table-3-5-non-steady-state-operating-con.png)



<!-- PDF2MD-ASSETS:END page=13 -->

File: domains/piping-design/_Sources/industry-practices/13-painting-coatings-and-corrosion-protection/13-painting-coatings-and-corrosion-protection-08_pdf2md_work/page_0014.md
measurements (pump records, inhibitor consumption, inventory checks, etc.) for individual lines are key data for assessing day-to-day compliance with the corrosion control plan. Inhibitor residual measurements are another important part of the corrosion monitoring scheme.

The sampling frequency shall match the expected corrosion mechanisms and rates. For example, under a specific high-chloride low flow condition, the predicted corrosion rate is 10 mm/yr. For a pipeline with a remaining wall thickness of 5 mm, if corrosion proceeds unchecked, it will fail in less than 6 months. A yearly sampling program will be useless as a failure might occur before the next sample is taken; a 1 week to 4 week sampling program would be appropriate, depending on the maximum allowable loss per corrosion event.

## 3.8 INSPECTION

To validate the performance of the mitigation program, an inspection plan shall be formulated.

Any changes in the mitigation strategy shall be linked to an increased inspection strategy, to verify that the changed strategy has not resulted in increased corrosion.

## 3.9 CORROSION CONTROL DESIGN

The corrosion mitigation strategy shall be developed with the aid of the data given in (4). This is part of the corrosion control design. For each identified corrosion risk (3.1), the corrosion control design shall include:

- mitigation strategy;
- inspection requirements;
- monitoring and sampling requirements;
- special considerations (timing / remarks / recommendations).

This shall be assessed for each of the major phases of operation:

- initial pipeline start up;
- pipeline start up after well stimulation;
- pipeline start up in all possible operating modes (e.g. line pressurised, line depressurised, methanol injected etc.);
- steady state production;
- shut-ins (of all possible durations and types; see (4.2.3 through 4.2.8);
- abandonment.

## 3.10 MITIGATION STRATEGY REVIEW

The mitigation strategy should be reviewed annually. This should include:

- Check the operating envelope of the corrosion inhibitor (provided by inhibitor supplier) against the operating conditions for each pipeline segment. Flag cases where the inhibitor is being used outside its specified criteria.
- Look for cases where the current mitigation strategy is more severe than in this DEP. Review the history of these lines. Consider a relaxation of the mitigation strategy for these lines.
- Look for cases where the current mitigation is less severe than indicated in this DEP. Review the history of these lines. If it is decided that it is acceptable to do less than is indicated in this DEP, this should be agreed with and signed off by the Principal's corrosion engineer. Otherwise, the mitigation program should be revised to comply with this DEP.
- Review known corrosion problems.

File: domains/piping-design/_Sources/industry-practices/13-painting-coatings-and-corrosion-protection/13-painting-coatings-and-corrosion-protection-08_pdf2md_work/page_0015.md
- Review overall corrosion control system availability against the required design availability.

This review may result in a revised mitigation strategy. It should also be used as part of the selection process for pipeline inspection.
