Repository: sgttomas/chirality

# Local Source Corpus

Place piping-design source PDFs, extracted markdown/source folders, generated PDF2MD work directories, and related local corpus files here.

This folder is intentionally ignored by git except for this README and `.gitkeep`.

File: domains/piping-design/_Sources/industry-practices/13-painting-coatings-and-corrosion-protection/13-painting-coatings-and-corrosion-protection-08_pdf2md_work/page_0016.md
## 4. CORROSION MITIGATION GUIDELINES

### 4.1 SOUR GAS PIPELINE CLASSIFICATION

In a simplified combination of flow regimes and fluid corrosivity, wet, sour gas pipelines may be classified into 8 types, according to the values of the following parameters:

- flow regimes;
- chloride (Cl⁻) contents of the water;
- presence of elemental sulphur.

The flow regime profile for the pipeline is one of the outputs from HYDROCOR modelling. There may be several different flow regimes over the length of the pipeline; the mitigation strategy shall be based on the most severe regime, from the point of view of selecting line type. For example, if the line contains intermittent slug flow in some sections and annular dispersed flow in other sections, the mitigation strategy for the whole line shall be based on the intermittent slug flow regime.

If the flow regime profile for the pipeline is not known, the superficial gas velocity/critical gas velocity ratio (V_sg/V_crit) can be substituted. V_crit values are field specific and have, for example, been determined empirically for all of Shell Canada's fields (6. [6]). Application of this approach in other fields would require careful review by the Principal's corrosion engineer.

The critical chloride concentration of 10,000 ppm has been determined from field experience and laboratory testing; above a concentration of 10,000 ppm, the chloride ion can destroy the protective FeS scales. The 10,000 ppm limit has been conservatively selected.

The presence of elemental sulphur promotes corrosion in two ways: it destroys the protective FeS scale by offering a fresh steel surface for corrosion, and in addition the elemental sulphur is itself corrosive to steel. At present, any elemental sulphur is considered a problem. This may be a conservative approach when there are only low levels of elemental sulphur, but there is no data to support any alternative approach at this time. The primary risk of elemental sulphur deposition from the production fluids can be addressed by taking a bottom hole sample and analysing the fluids.

Elemental sulphur can also be caused by poor operating practices. Whenever elemental sulphur is detected, the root cause of the sulphur presence should be understood before a mitigation strategy is implemented. For example, if the sulphur deposition is caused by oxygen being injected with methanol injection, the best remedial action may be to address the oxygen being injected rather than changing the mitigation strategy.

Finally, where elemental sulphur is detected, this could also be due to poor sampling and analysis practices.

Tables 4.1(a) and 4.1(b) show the eight classes of wet sour gas pipelines.

NOTE: In classifying sour gas pipelines, the boundary values for the parameters are not absolute differentiators. Pipelines with values near those boundary limits should not be classified unthinkingly, but according to field experience. The Principal's corrosion engineer shall be consulted in such cases.

The rules given in this DEP shall be used as the basis for the mitigation strategy if no other information is known. Any changes from this mitigation strategy should be understood, documented and captured in the management of change process. An example of the type of information required is:

"Pipeline xyz is classified as a type I line. Because of past corrosion resulting in a maximum of ab % wall loss, the mitigation strategy is based on a type IA line."

Where a change is required for a specific line, the mitigation strategy for the line should be based on a different type of line, rather than changing individual elements of the strategy. For example, a line should be treated as type IA instead of type I, rather than treating it as a type I line but with a steady state pigging frequency of 4 weeks. This is to ensure that a

File: domains/piping-design/_Sources/industry-practices/13-painting-coatings-and-corrosion-protection/13-painting-coatings-and-corrosion-protection-08_pdf2md_work/page_0017.md
changed mitigation strategy is also adopted for the non-steady state conditions as well as the steady state conditions.

Any mitigation programme should be closely linked to changes in production and changes in the operating window for the pipeline, because this could result in a change in line classification.

[TABLE: Table 4.1(a) Sour gas classification if flow regimes are known]

**Table 4.1(a)  Sour gas classification if flow regimes are known**

| Type | Flow regimes | Cl, ppm | Elemental sulphur |
| :--- | :--- | :---: | :---: |
| I (High Flow-Low Cl ) | Others<sup>1)</sup> | < 10,000 | No |
| IA (High Flow-High Cl ) | Others<sup>1)</sup> | > 10,000 | No |
| II (Low Flow-Low Cl ) | Stratified and V<sub>sl</sub> < 3 m/s or Intermittent/ Slug | < 10,000 | No |
| III (Low Flow-High Cl ) | Stratified and V<sub>sl</sub> < 3 m/s or Intermittent/ Slug | > 10,000 | No |
| IS (High Flow-Low Cl & Sulphur) | Others<sup>1)</sup> | < 10,000 | Yes |
| IAS (High Flow-High Cl & Sulphur) | Others<sup>1)</sup> | > 10,000 | Yes |
| IIS (Low Flow-Low Cl & Sulphur) | Stratified and V<sub>sl</sub> < 3 m/s or Intermittent/ Slug | < 10,000 | Yes |
| IIIS (Low Flow-High Cl & Sulphur) | Stratified and V<sub>sl</sub> < 3 m/s or Intermittent/ Slug | > 10,000 | Yes |

NOTE: 1) Other than Stratified and V<sub>sl</sub> < 3 m/s or Intermittent/ Slug flows.

[TABLE: Table 4.1(b) Sour gas classification if flow regimes are not known]

**Table 4.1(b)  Sour gas classification if flow regimes are not known**

| Type | V<sub>sg</sub>/V<sub>GS</sub> | Cl ppm | Elemental sulphur |
| :--- | :---: | :---: | :---: |
| I | > 1 | < 10,000 | No |
| IA | > 1 | > 10,000 | No |
| II | < 1 | < 10,000 | No |
| III | < 1 | > 10,000 | No |
| IS | > 1 | < 10,000 | Yes |
| IAS | > 1 | > 10,000 | Yes |
| IIS | < 1 | < 10,000 | Yes |
| IIIS | < 1 | > 10,000 | Yes |

<!-- PDF2MD-ASSETS:BEGIN page=17 -->



#### Extracted Page Assets



> **Table - Table 4.1\(a\) Sour gas classification if flow regimes are known** - see [source crop](tables/13-painting-coatings-and-corrosion-protection-08_p0017_tbl01_sour-gas-classification-flow-regimes-kno.png)

> **Table - Table 4.1\(b\) Sour gas classification if flow regimes are not known** - see [XLSX](tables/13-painting-coatings-and-corrosion-protection-08_p0017_tbl02_sour-gas-classification-flow-regimes-not.xlsx) and [source crop](tables/13-painting-coatings-and-corrosion-protection-08_p0017_tbl02_sour-gas-classification-flow-regimes-not.png)



<!-- PDF2MD-ASSETS:END page=17 -->

File: domains/piping-design/_Sources/industry-practices/13-painting-coatings-and-corrosion-protection/13-painting-coatings-and-corrosion-protection-08_pdf2md_work/page_0018.md
## 4.2 WET SOUR GAS CORROSION MITIGATION RECOMMENDATIONS

### 4.2.1 Start-up

During initial well start-up, the well effluents might be more corrosive than the ones under steady state conditions. Intermittent production flows can further aggravate corrosion. Continuous injection inhibition alone might not be effective due to the much higher adsorption of inhibitors by competing solid particles.

As a rule of thumb, double batches (2 days to 3 days before and 2 days to 3 days after start-up) are required for most situations (Table 4.2). Increasing the continuous inhibitor injection rates to compensate for inhibitor adsorption by solids is also required for some types of sour gas clusters. Inhibitor adsorption by solids should be tested during inhibitor selection. Batch treatment programmes may have an impact on the downstream plant (large volumes of chemical arriving at the downstream plant); possible negative impacts should be reviewed prior to starting the batch programme.

For pipelines that have been shut in for more than 6 months, especially under a fuel gas blanket, these start-up procedures also apply. This is because one cannot rely on the existing iron sulphide scales and residual corrosion inhibitor films for start-up corrosion protection. During the prolonged shut-in, they might have undergone significant changes.

Other issues to be considered during start up include:

- status of line prior to start up (e.g. containing sour gas, fuel gas or nitrogen, at full pressure or at low pressure, cold or at operating temperature);
- sulphur solvent (if required) on line prior to start up;
- sampling of Total Suspended Solids to check for elemental sulphur;
- continuous inhibition (if required) on line prior to start-up;
- monitoring inhibitor residuals in produced water;
- handling spent acid fluids if the well was acidised before start up, see (4.2.9);
- monitoring pH and chloride content of produced water, see (4.2.9);
- checking impact of low flow and high flow;
- hydrate control;
- methanol injection requirements for start up, see (4.2.10);
- sand detection;
- ensuring no oxygen is left in the system prior to start-up.

File: domains/piping-design/_Sources/industry-practices/13-painting-coatings-and-corrosion-protection/13-painting-coatings-and-corrosion-protection-08_pdf2md_work/page_0019.md
[TABLE: Table 4.2 Corrosion mitigation for start-up]

| Type | First Batch (2 to 3 days before flowing) | Continuous Injection Inhibition over-dosage; factor, for 2 weeks | Second Batch (2 to 3 days after flowing) |
| :--- | :---: | :---: | :---: |
| I | Required | No over-dosage | Not Required |
| IA | Required | No over-dosage | Required |
| II | Required | No over-dosage | Required |
| III | Required | No over-dosage | Required |
| IS | Required | 2 x | Required |
| IAS | Required | 2 x | Required |
| IIS | Required | 2 x | Required |
| IIIS | Required | 4 x | Required |

## 4.2.2 Normal steady state production

Based on the mitigation strategy outlined in Table 3.4, the mitigation methods (continuous injection, pigging, etc.) are recommended. The recommended frequency of pigging and batching has been determined based on current field experience and feedback from intelligent pigging. The overall corrosion mitigation methods and frequency are presented in Table 4.3.

Note: Batching frequency depends on the batch inhibitor persistency under specific operating conditions. Batch inhibitor persistency determined in the laboratory gives a lower boundary of the required batching frequency; it cannot be currently linked to the persistency achievable in the field. This depends on a combination of a number of factors, including the condition of the steel surface (bare steel, iron sulphide film), use of sulphur solvents, possibility of elemental sulphur deposition, and whether or not the inhibitor has been proven in continuous injection service in the field. If inhibitor chemicals are changed, it cannot be assumed that the batching frequency will remain the same; laboratory and field test programmes are needed to determine the required frequencies with the new chemical.

Other issues to be considered during normal steady state production include:

- defined operating window (flow regime, Cl⁻, S);
- regular sampling programme to check operating window. Change mitigation strategy if significant changes occur;
- long term trending of chlorides and water production rate to predict onset of formation water, which typically requires a change in mitigation strategy;
- compliance with batch inhibitor schedule (availability);
- compliance with inhibitor and sulphur solvent availability;
- inhibitor residual monitoring;
- intelligent pigging programme plus an inspection programme for all piping that cannot be inspected by means of intelligent pigging;
- corrosion monitoring as an indicator of potential problems;
- operational pigging and sampling of pig debris;
- impact of low flow and high flow;
- hydrates;
- methanol injection requirements for normal operation, see (4.2.10);

<!-- PDF2MD-ASSETS:BEGIN page=19 -->



#### Extracted Page Assets



> **Table - Table 4.2 Corrosion mitigation for start-up** - see [XLSX](tables/13-painting-coatings-and-corrosion-protection-08_p0019_tbl01_corrosion-mitigation-start-up.xlsx) and [source crop](tables/13-painting-coatings-and-corrosion-protection-08_p0019_tbl01_corrosion-mitigation-start-up.png)



<!-- PDF2MD-ASSETS:END page=19 -->

File: domains/piping-design/_Sources/industry-practices/13-painting-coatings-and-corrosion-protection/13-painting-coatings-and-corrosion-protection-08_pdf2md_work/page_0020.md
- requirement for sand detection;
- ensuring no oxygen gets into the system during normal operation (e.g. pigging operations).

The rules listed in Table 4.3 are for lines with steady state flow. For lines with variable flow conditions (plunger lift, timer boxes), a more stringent mitigation strategy may be required (treating the pipeline as a different type of line).

[TABLE: Table 4.3 Corrosion Mitigation for Steady-State Production]

| Type | Continuous Injection Inhibition | Pigging frequency<sup>1)</sup> | Batching frequency<sup>1)</sup> | Wire Brushing with batch<sup>2)</sup> | Sulphur solvent |
| :--- | :--- | :--- | :--- | :--- | :--- |
| I | Required<sup>5)</sup> | Not required | Not required | Not required | Not required |
| IA | Required | 4 weeks | Not required | Not required | Not required |
| II | Required | 8 weeks | Stratified flow: Not required Intermittent / Slug flow 4 weeks<sup>6)</sup> | Not required | Not required |
| III | Required | 8 weeks | 4 weeks<sup>6)</sup> | Not required | Not required |
| IS<sup>3)</sup> | Required | 4 weeks | Not required | 26 weeks | Optional<sup>6)</sup> |
| IAS<sup>3)</sup> | Required | 4 weeks | 4 weeks<sup>6)</sup> | 26 weeks | Optional<sup>6)</sup> |
| IIS<sup>3)</sup> | Required | 4 weeks | 4 weeks<sup>6)</sup> | 26 weeks | Optional<sup>6)</sup> |
| IIIS<sup>3)</sup> | Required | 2 weeks | 2 weeks<sup>6)</sup> | 13 weeks | Required |

NOTES:

1) The pigging frequencies listed are the recommended ones when no solids have been detected. If solids are detected, the pigging frequency should be increased and the source of the solids investigated. There are no quantitative data on how much solids are in-situ produced.

2) Wire brush pigging is only required in the line types indicated and in lines that are known to be corroded; it is useful in cleaning corrosion products out of pits. The wire brush pig will then replace one of the regular pigging runs; wire brushing should only be carried out with batching.

3) For this relatively low corrosion type, inhibitor injection may not be required, depending on the uninhibited corrosion rate and the required design life. Each line should be assessed individually; if not assessed, inhibition is required.

4) For all lines with sulphur deposition potential, the intervals between pigging, batching, and wire brushing could be lengthened at the discretion of the Principal's corrosion engineer. This will depend in part on the effectiveness of the sulphur solvent.

5) The maximum limit depends on field experience with specific inhibitor and operating conditions. If the inhibitor is changed, more frequent batching should initially be carried out until field experience with the new inhibitor has been generated.

6) To determine if sulphur solvent is required, modelling should be carried out. This should look at how much sulphur is expected and how much credit can be taken for lubricants in the system that may dissolve the sulphur (solubility of sulphur in oil/condensate varies and specific testing is required). Modelling can only give an indication of quantities of elemental sulphur deposited, so a conservative approach should be taken on whether the solvent is required or not.

<!-- PDF2MD-ASSETS:BEGIN page=20 -->



#### Extracted Page Assets



> **Table - Table 4.3 Corrosion Mitigation for Steady-State Production** - see [source crop](tables/13-painting-coatings-and-corrosion-protection-08_p0020_tbl01_corrosion-mitigation-steady-state-produc.png)



<!-- PDF2MD-ASSETS:END page=20 -->

File: domains/piping-design/_Sources/industry-practices/13-painting-coatings-and-corrosion-protection/13-painting-coatings-and-corrosion-protection-08_pdf2md_work/page_0021.md
#### 4.2.3 Planned shut-in < 24 hours

No additional corrosion control measures are required for planned shut-ins of less than 24 hours.

#### 4.2.4 Planned shut-in ≥ 24 hours and < 1 month (turn-around)

If a sour gas pipeline is temporarily taken out of service for a period longer than 24 h, the flow regime is equivalent to the worst stratified flow. Continued protection from corrosion by the residual inhibitors (continuous injection or batch) can only last for a certain time. The aggressiveness of the corrodents can be reduced by reducing their partial pressures (line depressurisation, fuel gas blanketing). In most circumstances, the line should also be pigged to remove water and to prevent solids from settling; see Table 4.4. The requirements in these tables only relate to mitigation measures to be carried out for corrosion control: there may other reasons to carry out similar mitigation measures, e.g., a fuel gas purge may be required to prevent hydrate formation or for safety reasons.

[TABLE: Table 4.4 Corrosion Mitigation for planned shut-ins ≥ 24 hours and < 1 month (Turn-Arounds)]

| Type | Pigging | Batching | Fuel Gas Purge<sup>1)</sup> |
| :--- | :--- | :--- | :--- |
| I | Not required | | Required |
| IA | Covered by batching requirements | Required if longer than 2 weeks | Required |
| II | Not required | | Required |
| III | Covered by batching requirements | Required if longer than 2 weeks | Required |
| IS | Required if longer than 2 weeks | | Required |
| IAS | Covered by batching requirements | Required if longer than 2 weeks | Required |
| IIS | Required if longer than 2 weeks | | Required |
| IIIS | Covered by batching requirements | Required if longer than 2 weeks | Required |

NOTE: 1) Or depressurised if fuel gas is not available.

<!-- PDF2MD-ASSETS:BEGIN page=21 -->



#### Extracted Page Assets



> **Table - Table 4.4 Corrosion Mitigation for planned shut-ins ≥ 24 hours and < 1 month \(Turn-Arounds\)** - see [source crop](tables/13-painting-coatings-and-corrosion-protection-08_p0021_tbl01_table-4-4-corrosion-mitigation-planned-s.png)



<!-- PDF2MD-ASSETS:END page=21 -->

File: domains/piping-design/_Sources/industry-practices/13-painting-coatings-and-corrosion-protection/13-painting-coatings-and-corrosion-protection-08_pdf2md_work/page_0022.md
#### 4.2.5 Planned shut-in ≥ 1 month

Corrosion mechanisms are similar to those described in (4.2.4). After a pipeline has been shut in for more than 6 months, even if the shut-in procedures have been followed, the start-up procedures (4.2.1) shall be used when the pipeline is re-commissioned. During the prolonged shut-in, the existing iron sulphide scales and residual corrosion inhibitor films might have undergone significant changes; hence, they cannot provide adequate protection by themselves.

[TABLE: Table 4.5 Corrosion mitigation before planned shut-in (longer than 1 month)]

| Type | Pigging | Batching | Depressurization<sup>1)</sup> | Fuel Gas Purge |
| :--- | :--- | :--- | :--- | :--- |
| I | Required | | Required | |
| IA | Required | Required | | Required |
| II | Required | | Required | |
| III | Required | Required | | Required |
| IS | Required | Required | | Required |
| IAS | Required | Required | | Required |
| IIS | Required | Required | | Required |
| IIIS | Required | Required | | Required |

NOTE: 1) If not purged with fuel gas.

#### 4.2.6 Any planned maintenance with line intervention

If the inside of the line is exposed to the atmosphere, precautions shall be taken to minimize the conversion of iron sulphide scales to hydroxides and sulphur due to exposure to moist air. Procedural controls should be in place to minimize oxygen entry (e.g., pipeline plugs). Furthermore, if the existing pipeline steel is not resistant to HIC, upon re-start the iron hydroxide scales may be converted to greigite, which makes the steel vulnerable to HIC; see (6. [7]).

If the line is exposed during a turn-around, the corrosion mitigation measures for start-up (see Table 4.2) shall be followed when starting up the system.

#### 4.2.7 Prolonged shut-ins

For prolonged shut-ins, the line should be isolated by blind flanges or by inserting spades. Isolation by valves alone can lead to a false sense of security, because all valves leak to a greater or lesser extent.

If the shut-in lasts longer than originally planned, and the more stringent mitigation measures (pigging, de-watering, batching) could not be carried out during the turn-around, the corrosion mitigation measures for start up (see Table 4.2) shall be followed when starting up the system. In addition, it may be necessary to carry out intelligent pigging prior to restarting the line.

#### 4.2.8 Unplanned shut-ins

The actions required shall be reviewed against the expected duration of shutdown, following sections (4.2.3) through (4.2.7).

<!-- PDF2MD-ASSETS:BEGIN page=22 -->



#### Extracted Page Assets



> **Table - Table 4.5 Corrosion mitigation before planned shut-in \(longer than 1 month\)** - see [source crop](tables/13-painting-coatings-and-corrosion-protection-08_p0022_tbl01_corrosion-mitigation-planned-shut-in.png)



<!-- PDF2MD-ASSETS:END page=22 -->

File: domains/piping-design/_Sources/industry-practices/13-painting-coatings-and-corrosion-protection/13-painting-coatings-and-corrosion-protection-08_pdf2md_work/page_0023.md
## 4.2.9 Spent acid flow back

In the spent acid flow back scenario, the effluents can contain a very high chloride brine (up to 300,000 ppm), low pH fluids and additional unknown fluid chemistry. The continuous and/or batch inhibitors in use might not be effective, due to the change in fluid properties and increasing inhibitor adsorption. This is caused by a potentially large concentration of very fine solids from the formation in the spent acid stream. The existing FeS scales on the pipeline might not be stable under this fluid chemistry.

To combat these problems, spent acid flow back fluids are not allowed to enter the pipeline until both of the following conditions are met:

- pH ≥ 4 and
- chlorides ≤ 50,000 ppm.

Temporary separation facilities shall be used, and pH and chloride measurements are required with separate disposal of liquids until the pH and chlorides targets are met.

Once the pH and chloride targets are met, the liquids can be put back in the pipeline. This should be treated as a "start-up", in line with Table 4.2. Should the flowline be batched when liquids are put back into flowlines. Extra continuous corrosion inhibitor should be added in accordance with Table 4.2, depending on flow regime, for up to 2 weeks. Weekly samples of water should be taken and analysed for chlorides, inhibitor residuals, and pH. The extra mitigation requirements given in Table 4.2 shall be maintained until stable well production is established; once this is confirmed the mitigation plan may revert to a steady state production mitigation strategy.

Any corrosion resistant alloys in the systems should be selected against this high chloride rate (300,000 ppm), because cracking due to high chloride levels can happen very quickly.

For all the 8 sour gas types, an enhanced mitigation program shall consist of the following as a minimum:

- batching of the pipeline 2 days to 3 days prior to spent acid flow back;
- daily sampling of the produced water;
- increasing inhibitor injection rates (see Table 4.2) until water chemistry returns to normal;
- weekly batching if the chloride level stays above 25,000 ppm (if normal Cl⁻ level of the fluids is less than 25,000 ppm). Batching will be discontinued when the Cl⁻ level returns to normal.

Due to the complexity of corrosion by spent acid flow back, all enhanced corrosion control programs require approval from the Principal's corrosion engineer.

## 4.2.10 Methanol injection

Experience and research have shown that excessive methanol injected for hydrate control can cause top-of-line (TOL) as well as bottom-of-line (BOL) corrosion in sour systems. According to field experience, "excessive" methanol injection occurs when the volume of injected methanol is greater than the total volume of water produced in the pipeline (water of condensation and of production). The methanol injection is thought to influence corrosion in the following ways:

- The primary effect is that oxygen injected with the methanol causes corrosion (oxygen is much more soluble in MeOH than in water) – this could lead to BOL or TOL corrosion. The oxygen reacts with H₂S to give deposits of elemental sulphur. This is not a significant change for types IS to IIIS, which already contain elemental sulphur, but would, for example, effectively change a type I gas to a type IS fine.
- The secondary effect is that methanol condensing on TOL with water, dissolving corrosion product films and carrying away corrosion products, could lead to added TOL corrosion.

File: domains/piping-design/_Sources/industry-practices/13-painting-coatings-and-corrosion-protection/13-painting-coatings-and-corrosion-protection-08_pdf2md_work/page_0024.md
Where this has occurred, typical corrosion rates caused by methanol injection are from 1 mm/yr to 3 mm/yr, in addition to the sour gas corrosion rates. The additional mitigation measures in Table 4.6 are recommended where excess methanol is injected, to prevent this corrosion occurring.

[TABLE: Table 4.6 Additional mitigation recommendations for excessive methanol injection]

| Type | Excessive Methanol Injection Duration | | |
| :--- | :--- | :--- | :--- |
| | Less than 2 weeks | 2 to 4 weeks | More than 4 weeks<sup>1</sup> |
| I | No actions | No actions | No actions |
| IA | No actions | Pigging once | Monthly pigging |
| II | No actions | Pigging once | Monthly pigging |
| III | No actions | Batching once | Monthly pigging + quarterly batching |
| IS | No actions | No actions | Monthly pigging |
| IAS | No actions | Pigging once | Monthly pigging |
| IIS | No actions | Pigging once | Monthly pigging |
| IIIS | No actions | Batching once | Monthly pigging + quarterly batching |

NOTE 1) Only if the regular pigging/batching frequency does not meet this recommendation; otherwise, no actions.

## 4.2.11 Pipelines with known existing corrosion defects

For a given type of sour gas class (I, IA, etc.), the corresponding corrosion mitigation measures might not be effective for deep corrosion pits (believed to be approximately 8 mm). An enhanced program might be needed until it is proven conclusively that the pits are dormant. The Principal's corrosion engineer shall be consulted on the formulation and subsequent discontinuation of the enhanced corrosion mitigation plan for all pipelines with known corrosion left in place.

<!-- PDF2MD-ASSETS:BEGIN page=24 -->



#### Extracted Page Assets



> **Table - Table 4.6 Additional mitigation recommendations for excessive methanol injection** - see [source crop](tables/13-painting-coatings-and-corrosion-protection-08_p0024_tbl01_table-4-6-additional-mitigation-recommen.png)



<!-- PDF2MD-ASSETS:END page=24 -->

File: domains/piping-design/_Sources/industry-practices/13-painting-coatings-and-corrosion-protection/13-painting-coatings-and-corrosion-protection-08_pdf2md_work/page_0025.md
## 5. REFERENCES

In this DEP reference is made to the following publications:

NOTES: 1) Unless specifically designated by date, the latest edition of each publication shall be used, together with any amendments/supplements/revisions thereto.
2) The DEPs are available to Shell users on the SWW (Shell Wide Web) at address http://www.shell.com/standards.

**SHELL STANDARDS**

Index to DEP standards and specifications    DEP 00.00.05.05-Gen.

## 6. BIBLIOGRAPHY

[1] Nguyen N. Bich, "How to Mitigate Pipeline Corrosion," Paper presented at the NACE-ASTM one-day seminar, Calgary, November 2000.

[2] Nguyen N. Bich and Kevin Goerz, "Caroline Pipeline Failure: Findings on Corrosion Mechanisms in Wet Sour Gas Systems Containing Significant CO²", CORROSION/96, Paper 26.

[3] OP.01.80030 B.F.M.Pots, "Manual for HYDROCOR 1999 Spreadsheet for the prediction of CO2 Corrosion in Multiphase Pipelines Transporting Wet Hydrocarbons.

[4] B.F.M. Pots, "SOGACOR Module Extensions of HYDROCOR July 2001 Progress Report No. 2.

[5] Corrosion Monitoring in Oil and Gas Production, OP.01.20310, June 2001.

[6] Shell Canada DP 2.52.01, "Deterioration Mechanisms";

[7] M.G. Hay, M. D. Stead, "The Hydrogen-Induced Cracking Failure of a Seamless Sour Gas Pipeline", NACE Canadian Region Western Conference, Calgary, Canada, 1994-02-07/10.

[8] I.J. Rippon, R.C. John, M.J.J. Simon Thomas, B.F.M. Pots, "Corrosion Control Guideline for Inhibited Systems", EP 2001-5301.
