Repository: sgttomas/chirality

# Local Source Corpus

Place piping-design source PDFs, extracted markdown/source folders, generated PDF2MD work directories, and related local corpus files here.

This folder is intentionally ignored by git except for this README and `.gitkeep`.

File: domains/piping-design/_Sources/industry-practices/13-painting-coatings-and-corrosion-protection/13-painting-coatings-and-corrosion-protection-02.md
## TABLE OF CONTENTS

TABLE OF CONTENTS.....................................................................................................................2

SECTION 1: GENERAL....................................................................................................................3

- 1.1    SCOPE.......................................................................................................................3
- 1.2    DESIGN FOR GALVANIZING...................................................................................3
- 1.3    APPLICABLE STANDARDS AND SPECIFICATIONS..............................................3
- 1.4    MATERIAL SAFETY DATA SHEET (MSDS)...........................................................4

SECTION 2: EXTENT OF GALVANIZING......................................................................................5

- 2.1    PIPING.......................................................................................................................5
- 2.2    STRUCTURAL STEEL AND EQUIPMENT................................................................5

SECTION 3: FABRICATION...........................................................................................................6

- 3.1    WELDING..................................................................................................................6
- 3.2    GALVANIZING APPLICATIONS...............................................................................6
- 3.3    REPAIR OF GALVANIZED COATINGS....................................................................7

SECTION 4: MATERIAL STORAGE...............................................................................................7

SECTION 5: INSPECTION..............................................................................................................7

SECTION 6: REVISION LOG..........................................................................................................8

TECHNICAL DOCUMENTATION CONTROL AND SIGNOFF FORM.........................................8

---

## SECTION 1: GENERAL

### 1.1 SCOPE

This standard specifies the requirements for hot-dip or mechanically deposited galvanizing of structural steel, fabricated steel assemblies, steel grating, piping, bolting, other hardware, and similar items for the BP Cherry Point Refinery (BP CHP).

### 1.2 DESIGN FOR GALVANIZING

1.2.1 Fabricated assemblies and finished products shall be designed where applicable in accordance with the design guide from the American Hot Dip Galvanizers Association (AGA) titled The Design of Products to be Hot Dip Galvanized After Fabrication.

1.2.2 Individual members or sections of fabricated structural assemblies shall be designed so that they can be galvanized in a single dip.

1.2.3 To minimize warpage during galvanizing of structural assemblies, the thickness of parts should be nearly the same, and sections should be made symmetrical where possible.

### 1.3 APPLICABLE STANDARDS AND SPECIFICATIONS

Unless otherwise specified, galvanizing and galvanized finished products shall conform to the latest edition of the following standards, where applicable.

- ASTM A90 - Standard Test Method for Weight of Coating on Iron and Steel Articles with Zinc or Zinc-Alloy Coatings
- ASTM A123 - Standard Specification for Zinc (Hot-Dip Galvanized) Coatings on Iron and Steel Products
- ASTM A143 - Standard Practice for Safeguarding Against Embrittlement of Hot-Dip Galvanized Structural Steel Products and Procedure for Detecting Embrittlement
- ASTM A153 - Standard Specification for Zinc Coating (Hot-Dip) on Iron and Steel Hardware
- ASTM A307 - Standard Specification for Carbon Steel Bolts, Studs, and Threaded Rod 60,000 PSI Tensile Strength
- ASTM A325 - Standard Specification for Structural Bolts, Steel, Heat Treated, 120/105 ksi Minimum Tensile Strength
- ASTM A384 - Standard Practice for Safeguarding Against Warpage and Distortion During Hot-Dip Galvanizing of Steel Assemblies

---

- ASTM A385 - Standard Practice for Providing High-Quality Zinc Coatings (Hot-Dip)

- ASTM A449 - Standard Specification for Hex Cap Screws, Bolts and Studs, Steel, Heat Treated, 120/105/90 ksi Minimum Tensile Strength, General Use

- ASTM A490 - Standard Specification for Structural Bolts, Alloy Steel, Heat Treated, 150 ksi Minimum Tensile Strength

- ASTM A563 - Standard Specification for Carbon and Alloy Steel Nuts

- ASTM A780 - Standard Practice for Repair of Damaged and Uncoated Areas of Hot-Dip Galvanized Coatings

- ASTM B695 - Standard Specification for Coatings of Zinc Mechanically Deposited on Iron and Steel

## 1.4 MATERIAL SAFETY DATA SHEET (MSDS)

1.4.1 A Material Safety Data Sheet (MSDS) is required for each chemical or other OSHA HCR regulated material received at BP CHP facilities.

1.4.2 Equipment or materials that contain or are coated with any regulated substances, such as the following, shall be prominently tagged at openings to indicate nature of contents and precautions for shipping, storage, and handling:

a) Insulating oils.

b) Corrosion inhibitors.

c) Antifreeze solutions.

d) Desiccants.

e) Chemical substances.

f) Hydrocarbon substances.

1.4.3 Federal OSHA HCR (Occupational Safety and Health Administration's Hazards Communication Rule) regulated substances shall have a current Material Safety Data Sheet (MSDS).

1.4.4 MSDSs shall fully comply with Federal/State OSHA HCR regulations for MSDS preparation and shall include a statement that the substance is considered hazardous by regulation.

1.4.5 If any substance is exempt from regulation, a statement to that effect shall be included.

1.4.6 Before shipment, MSDSs shall be forwarded to BP CHP.

1.4.7 At shipment, MSDSs in protective envelopes shall be affixed to the outside of the shipment.

---

## SECTION 2: EXTENT OF GALVANIZING

### 2.1 PIPING

Refer to STP 205 to determine which piping is required to be galvanized. When specified, galvanizing shall be applied to both the inside and outside surfaces of the piping materials.

### 2.2 STRUCTURAL STEEL AND EQUIPMENT

2.2.1 Refer to STP 803 and STP 807 for additional direction on the coating requirements for structural steel, which includes but is not limited to pipe supports, equipment supports, platforms, walkways, floor plate, grating, stairs, handrails, guardrails, fixed ladders, ladder cages, and associated bolting hardware.

2.2.2 When galvanizing is specified, the items shall be thoroughly coated after all fabrication is completed.

2.2.3 Heater shells, convection section headers, breech sections, and stack sections shall not be galvanized.

2.2.4 Clips, brackets, and similar structural members which will be welded directly to pressure-containing equipment or piping shall not be galvanized.

2.2.5 Structural members for major supports for equipment and piping, including columns, beams, and bracing shall be hot dip galvanized in accordance with this standard, or painted in accordance with STP 500. Galvanizing is preferred where practical.

2.2.6 The following items shall be galvanized:

a. All elements of circular and rectangular platforms which will be bolted to pressure vessels;

b. Stairways, including stringers, guardrails, handrails, toe plates, landings, stair treads, grating, and checkered plate;

c. Fixed ladders and cages;

d. Flooring consisting of checkered plate or grating;

e. Platforms and walkways, including flooring, toe plates, handrails, and guardrails; and,

f. Air cooler plenums.

---

## SECTION 3: FABRICATION

### 3.1 WELDING

3.1.1 For fabricated assemblies that will be galvanized, the edges of tightly contacting surfaces should be completely sealed by welding. No pinholes in welds are permitted. All welds must be sandblasted by fabricator prior to galvanizing.

3.1.2 Before welding on galvanized materials, including piping, equipment, or structures, the zinc coating shall be mechanically removed from the weld area to prevent zinc penetration into the weld and subsequent cracking, and also to avoid exposure to hazardous welding fumes. The BP CHP Safety and Health Department will determine any requirements for PPE as part of the work permitting process.

3.1.3 After welding on areas where the galvanized coating was removed, the affected area shall be washed with water to remove salts and wire-brushed to remove welding slag and other foreign material, before repairing the galvanized coating per section 3.3.

### 3.2 GALVANIZING APPLICATIONS

3.2.1 Products fabricated from rolled, pressed, and forged steel shapes, plates, bars and strip (1/8" and heavier) shall be zinc coated in accordance with ASTM Specification A123.

3.2.2 Assembled steel products with thicknesses less than 1/8" shall be zinc coated in accordance with ASTM Specification A385.

3.2.3 Headed bolts (machine bolts), nuts and washers conforming to ASTM A307 shall be hot-dip galvanized in accordance with ASTM A153, Class C. Nuts shall be tapped oversize in accordance with ASTM A563, prior to galvanizing. Hot-dip galvanized nuts shall be retapped after galvanizing.

3.2.4 High strength bolts, nuts, and washers conforming to ASTM A325 or A449, and load indicator washers shall be mechanically zinc coated in accordance with ASTM B695, Type I, Class 50. Nuts shall be tapped oversize in accordance with ASTM A563 prior to zinc coating, and do not need to be retapped after coating.

3.2.5 High strength bolts, nuts, and washers conforming to ASTM A490 are not allowed to be galvanized per the Research Council on Structural Connections (RCSC), and shall be coated with Zinc/Aluminum inorganic coating in accordance with ASTM F1136, Grade 3 for bolts and washers, and Grade 5 for nuts.

---

## 3.3 REPAIR OF GALVANIZED COATINGS

Mechanically damaged portions of galvanized coatings shall be repaired as specified below.

a. Solvent wash the area to remove grease and other foreign material.

b. Repair the damaged areas of the galvanized coating in accordance with ASTM A780 with one of the three listed options: zinc-based solder, paint containing zinc dust, or sprayed zinc (molten). Surface preparation, application methods, and coating thickness shall be in accordance with the manufacturer's instructions for the specific repair coating used, and in accordance with ASTM A780. One application of the repair material shall provide a coating dry film thickness of at least 2.0 mils. Harris Gal-Vis galvanizing solder (available in the BP CHP General Shop, MSDS #PS02681) is an acceptable solder material. Sprayon WL 740 Zinc-Rich Galvanizing Compound (Storehouse stock #S2135010983) is an acceptable paint material. Requests to use other new or equivalent materials shall be submitted to the BP CHP Reliability Engineer for review and approval.

## SECTION 4: MATERIAL STORAGE

**4.1** Galvanized steel items shall be stacked clear of the ground and any loose objects, and shall be stored remote from chemical dust, fumes or splashing.

**4.2** Surfaces shall be adequately spaced to permit the free circulation of air.

**4.3** Protective treatments for shipping shall not be applied to galvanized materials and assemblies without prior approval from BP CHP.

## SECTION 5: INSPECTION

**5.1** BP CHP reserves the right to inspect the galvanized structural steel in the fabricator's plant or upon receipt at the job site to assure that the materials and workmanship are in accordance with this specification.

**5.2** The outer surface of the galvanizing shall be composed of relatively pure zinc and have a bright metallic finish. The appearance of the spangles and their size are not a part of this specification. The finished structure shall be free of bare spots, flux inclusions, ash inclusions, rust stains, and blisters.

**5.3** The zinc thickness shall be in accordance with the applicable ASTM Standards and shall be checked with a commercial magnetic thickness gauge of approved design (2 oz. per square foot equals 3.4 mils). Where thickness measurement is not feasible, the coating weight shall be determined in accordance with ASTM Standard A90.

**5.4** Materials with galvanized coatings will be rejected if they are warped, distorted or embrittled, or if the coating thickness or adherence to the base material is not in accordance with the applicable ASTM Standards.

File: domains/piping-design/_Sources/industry-practices/13-painting-coatings-and-corrosion-protection/13-painting-coatings-and-corrosion-protection-03.md
## TABLE OF CONTENTS

TABLE OF CONTENTS.......................................................................................................................................2

SECTION 1: SCOPE............................................................................................................................................3

SECTION 2: CODES AND STANDARDS.........................................................................................................3

SECTION 3: GENERAL......................................................................................................................................3

SECTION 4: TYPES OF COATINGS................................................................................................................5

SECTION 5: SURFACE PREPARATION..........................................................................................................5

SECTION 6: PRIMER APPLICATION..............................................................................................................6

SECTION 7: COATING APPLICATION...........................................................................................................6

- 7.1 EXTRUDED COATINGS..................................................................................................................6
- 7.2 TAPE COATINGS............................................................................................................................6
- 7.3 FUSION BONDED EPOXY (FBE) COATINGS...............................................................................7
- 7.4 JOINT COATING AND REPAIRS...................................................................................................7

SECTION 8: INSPECTION.................................................................................................................................8

SECTION 9: EXCAVATION AND BACKFILL................................................................................................8

SECTION 10: FIELD STORAGE.......................................................................................................................8

REVISION LOG...................................................................................................................................................10

TECHNICAL DOCUMENTATION CONTROL AND SIGNOFF FORM.....................................................10

---

## SECTION 1: SCOPE

This standard establishes the minimum requirements for exterior protective coatings for underground steel piping at the BP Cherry Point Refinery (referred to as BP CHP). It includes application to both new and used pipe.

**Note:** Even galvanized pipe must be protected per this standard. Direct burial is not permitted.

## SECTION 2: CODES AND STANDARDS

Compliance with the following industry standards and specifications is required where applicable, except in case of conflict with this standard. The latest editions of the referenced documents shall apply unless otherwise noted.

AWWA:

- C209 - Cold-Applied Tape Coatings for the Exterior of Special Sections, Connections, and Fittings for Steel Water Pipelines
- C210 - Liquid-Epoxy Coating Systems for the Interior and Exterior of Steel Water Pipelines
- C213 - Fusion-Bonded Epoxy Coating for the Interior and Exterior of Steel Water Pipelines
- C214 - Tape Coating Systems for the Exterior of Steel Water Pipelines
- C215 - Extruded Polyolefin Coatings for the Exterior of Steel Water Pipelines

NACE:

- SP0185 - Extruded Polyolefin Resin Coating Systems with Soft Adhesives for Underground or Submerged Pipe
- RP0394 - Application, Performance, and Quality Control of Plant-Applied, Fusion-Bonded Epoxy External Pipe Coating
- RP0399 - Plant-Applied External Coal Tar Enamel Pipe Coating Systems: Applicaton, Performance, and Quality Control

## SECTION 3: GENERAL

To ensure a reasonable life of buried steel pipe, it is necessary to provide both protective coating and cathodic protection. Coatings may develop holidays over time, and cathodic protection, either impressed current or sacrificial anodes, shall be installed to protect the pipe. Consult the BP CHP corrosion engineer to review cathodic protection design. Refer to standard drawing PA-0100-94 for sacrificial anodes.

---

3.1 Selection of the most suitable coating should result from an evaluation of the following:

a) Environment of installed pipe:

- High resistance (dry) or low resistance (wet or swampy) soils, i.e., corrosivity
- Degree of soil stress
- Congested areas
- Potential bacterial attack
- Oil soaked ground or contaminated soil

b) Diameter of pipe

c) Desired useful life

d) Service temperature of pipe

e) Method of surface preparation

f) Method of application - It is possible to obtain a better coating with shop application than with over-the-ditch field application due to the controlled environment. However, the quality of the installed coating is also dependent upon the quality of the field-applied joint coating.

g) Availability of qualified inspection personnel.

3.2 Shop applied coatings should be specified whenever possible to achieve a superior protective coating. Extruded coatings are preferred, but shop applied tapes are acceptable. Field applied tape coatings are acceptable, either machine wrapped or hand wrapped. Polyethylene tape is preferred.

3.3 Suppliers and contractors shall submit their proposed procedures for surface preparation, coating and inspection, for BP CHP review and approval prior to starting work.

3.4 Whenever color choices are available from the coating manufacturer or supplier, coatings shall comply with the industry color code standard, which specifies blue for water services and yellow for gas and oil services.

3.5 For potable water service piping, in addition to the requirements of this standard, pipe materials shall be certified to NSF Standard 61. NSF certification is not required for valves and fittings.

---

## SECTION 4: TYPES OF COATINGS

The following descriptions will aid in determining the best type of coating for a specific job. However, there are many additional important factors to consider with each type and brand of coating. Consult with BP CHP corrosion engineer in selecting the appropriate coating.

4.1 Extruded coatings, such as Pritec, Mapec and X-Tru-Coat, are plastic coatings extruded to a thickness of approximately 40 - 80 mils over a mastic primer. They are good quality shop-applied coatings. Typical plastic backings are polyethylene or polypropylene, and the most common mastic is butyl rubber. Field joints are coated with heat shrink sleeves or tapes. Extruded coatings are preferred for most refinery applications.

4.2 Tape coatings have about 30 - 80 mil total thickness and must be applied over a primer. They have a mastic layer and a backing layer. The most common types of mastics are butyl rubber and coal tar, and the most common type of backing is polyethylene. Tapes have high dielectric strength. Tape coatings may be applied in the shop or in the field, and are the most common field applied coating. Coatings should be applied in the shop whenever possible. Selection of tapes for service temperatures above 100°F should be carefully reviewed, since many tapes are not suitable for high temperatures. Tapes can also cause problems in shielding cathodic protection currents.

4.3 Fusion bonded epoxies (FBE) are shop applied, thermally cured coatings, with typical thicknesses of 12 - 32 mils. They have excellent toughness and bonding, and excellent resistance to temperature, chemical and soil stress. Field joints on long lines are generally coated with hot applied FBE, while joints on shorter lines are generally coated with shrink sleeves or tapes. FBE coatings are rarely used in refinery systems because of higher costs.

4.4 Heat shrink sleeves are made to be field applied over weld joints. They have thick plastic backings over thick mastic layers. After wrapping the sleeve over the joint, heat is applied with a torch. This softens the mastic allowing it to flow into very rough surface on the pipe. The plastic backing is designed to shrink when heated, to enhance the adhesion to the pipe.

4.5 The Tapecoat TC 7000 epoxy system or TC Mastic (paint applications) may be used to coat flanges, valve bodies, valve boxes and other irregular fittings and surfaces where the use of tape is not practical. Surface preparation and coating application shall be in full compliance with the manufacturer's instructions.

## SECTION 5: SURFACE PREPARATION

Surfaces to be coated shall be prepared in accordance with the coating manufacturer's instructions.

5.1 Good adhesion of the coating depends predominantly on the quality of surface preparation. In a coating shop, this can be accomplished by abrasive blasting the pipe.

---

In the field, it is done "over-the-ditch" by a traveling type mechanical cleaning machine which has counter-rotating wire brushes for new pipe. For field reconditioning of pipe, the cleaning machine should have knives in addition to the brushes, and more than one pass along the pipe will be required to adequately clean it. A cut back primer may be used on rusty or scaly pipe after the first pass and the pipe allowed to stand overnight before the second pass of the cleaning machine is required.

5.2 Prior to any mechanical cleaning, an approved solvent such as Stoddard solvent should be used to remove all traces of grease, oil, mill preservatives or other contaminants. Loose mill scale, rust, dirt, moisture, old pipe coating or other foreign material must also be removed. Before cleaned surfaces are primed or coated, all weld splatter, slag, sharp edges, burrs, slivers, and knurls must be removed from welds and pipe surfaces.

5.3 Pipe fittings or other irregular areas may have to be cleaned by hand using wire brushes and chipping hammers.

## SECTION 6: PRIMER APPLICATION

Primers or liquid adhesives shall comply with the coating manufacturer's specifications. Pipe shall be primed before rust bloom or contamination occurs, but in any case within eight hours after completion of surface preparation. The primer shall be applied with a uniform coating, leaving no drips or runs, and covering the entire surface of the pipe.

Primer shall be thoroughly mixed and applied, in accordance with the manufacturer's instructions. Primer shall not be thinned except as directed by the manufacturer.

## SECTION 7: COATING APPLICATION

### 7.1 EXTRUDED COATINGS

Extruded coatings shall be shop-applied in accordance with coating manufacturer's instructions, including surface preparation requirements.

### 7.2 TAPE COATINGS

7.2.1 Tape shall be spirally wrapped using a manual or power-driven wrapping machine whenever possible. The tape shall be wrapped onto a properly cleaned, dry and frost-free surface. Manufacturer's instructions shall be followed.

7.2.2 Tape shall overlap preceding spirals by the specified value ranging from 1" minimum to 50%. The end lap of each new roll shall overlap the end of the preceding roll by a minimum of six inches. This end lap shall be hand applied without tension and shall be pressed into position by several wiping strokes of the hand. Its spiral angle shall parallel the previously applied spiral and it shall be smoothly applied without twist or distortion.

---

7.2.3 Operators shall make necessary adjustments including tension adjustments to assure a continuously uniform, smooth, tight coating. Care shall be taken that no wrinkles, puckers, voids, or breaks are introduced.

7.2.4 Outer wraps are recommended to protect the tape during lowering in and backfill operations. Laminated kraft paper, felt, and some proprietary products have been used. Selected outer wrap must not interfere or shield the cathodic protection system.

7.2.5 In the coating of bends, wrinkling on the inner radius of the bend shall be minimized by increasing lap and/or wrapping tightly by hand with a narrow width tape (4" maximum).

7.2.6 Weld joints, fittings, bends, etc shall be wrapped with tape spirally applied and overlapped 50% ±15% of its width, resulting in double-wrap coverage.

## 7.3 FUSION BONDED EPOXY (FBE) COATINGS

FBE coatings shall be shop-applied to a clean, dry and oil-free pipe surface in accordance with coating manufacturer's instructions, including surface preparation requirements. The minimum coating thickness shall be 12 mils.

## 7.4 JOINT COATING AND REPAIRS

7.4.1 For piping with extruded coating, joints and minor defects shall be coated or repaired with heat shrink sleeves or tape wrap, unless otherwise approved.

7.4.2 For piping with tape coating, joints and minor defects shall be coated or repaired with tape wrap unless otherwise approved. A primer coat shall be applied in accordance with the coating manufacturer's instructions after the joint has been prepared or after any damaged coating has been trimmed back to sound coating.

7.4.3 For piping with FBE coating, joints and minor defects shall be coated or repaired per the coating manufacturer's instructions, or with a heat shrink sleeve, unless otherwise approved.

7.4.4 Repairs shall be made to all flaws and holidays in the coating, which are visually detected or identified by the holiday detector. Typical flaws include voids, pinholes, gouges, and areas of the coating damaged by installation or handling of the pipe. When non-bonded outer wrap is to be removed to make a repair, the outer wrap shall first be secured on both sides of the repair by one inch pressure-sensitive tape. Coating shall also be trimmed back to sound coating at damaged areas before applying more coating.

---

7.4.5 Heat shrink sleeves may be used for joint coating and minor repairs as specified above, and shall be applied in accordance with manufacturer's recommendations.

7.4.6 Major defects, such as severe damage, partial coating, unbonded or poorly bonded coating, or inadequate film thickness, shall be completely reprocessed starting with surface preparation.

7.4.7 Materials used to repair coatings shall be compatible with existing pipe coating.

7.4.8 Repairs and joint coatings shall be inspected per Section 8.

## SECTION 8: INSPECTION

8.1 Before coatings are applied, all piping surfaces shall be inspected to confirm that the coating manufacturer's requirements for cleaning and surface preparation have been met.

8.2 All finished coatings and coating repairs shall be subjected to visual inspection, and 100% holiday detector inspection. Occasional cutting of coating samples from the pipe may be necessary to check adhesion and bond. All areas failing inspection shall be reworked.

8.3 The holiday detector shall be used to check for defects immediately prior to lowering of the pipe into the ditch where possible. When testing is done in the ditch, the pipe shall be supported on sandbags or padded supports, which shall be removed prior to backfilling.

8.4 The holiday detector shall be operated in accordance with the manufacturer's instructions and at a voltage level appropriate to the electrical characteristics of the coating system. Holiday detection shall be in conformance with NACE SP0490 for FBE coatings, and NACE RP0274 for all other coatings with a dry-film thickness of 20 mils or greater. The detector shall be checked over a known holiday to make sure it is working properly.

## SECTION 9: EXCAVATION AND BACKFILL

The finished ditch and backfill material shall be free of loose rock, scrap, sticks, or other material which may injure the coating when the pipe is lowered.

The backfill material shall be compacted to not less than 90% of original density.

## SECTION 10: FIELD STORAGE

10.1 When coated pipe is to be stacked, it shall be placed on a sufficient number of padded skids, to prevent damage to coating. All stacking and storing of pipe shall be to the satisfaction of BP CHP.

---

10.2  The maximum number of tiers in a stack should be governed by the pipe size, type of coating, and weight; however, in no event shall the number of tiers exceed the following:

[TABLE: Maximum Number of Tiers by Pipe Size]

| **PIPE SIZE** | **MAX NUMBER OF TIERS** |
| :---: | :---: |
| 4" | 7 |
| 6" | 6 |
| 8"-10" | 5 |
| 12"-16" | 4 |
| 18"-26" | 3 |
| 28"-36" | 2 |

10.3  All booms, hooks, forks, supports and skids used in handling or storing coated pipe shall be padded and handled in such a manner as to prevent damage to the coating.

10.4  Coated pipe shall not be stored for more than six months without providing ultraviolet ray protection.

<!-- PDF2MD-ASSETS:BEGIN page=8 -->


#### Extracted Page Assets


> **Table - Maximum Number of Tiers by Pipe Size** - see [XLSX](tables/13-painting-coatings-and-corrosion-protection-03_p0008_tbl01_max-tiers-by-pipe-size.xlsx) and [source crop](tables/13-painting-coatings-and-corrosion-protection-03_p0008_tbl01_max-tiers-by-pipe-size.png)


<!-- PDF2MD-ASSETS:END page=8 -->

File: domains/piping-design/_Sources/industry-practices/13-painting-coatings-and-corrosion-protection/13-painting-coatings-and-corrosion-protection-04.md
# Index

1.0 SCOPE.......................................................................................................................................3

- 1.1 PURPOSE.....................................................................................................................................3
- 1.2 APPLICATION................................................................................................................................3
- 1.3 DEFINITIONS.................................................................................................................................3

2.0 REFERENCED CODES, STANDARDS, PROCEDURES, & OTHER DOCUMENTS.......................3

- 2.1 SUNCOR ENERGY, INC. STANDARDS.................................................................................................3
- 2.2 CSA...........................................................................................................................................3
- 2.3 NACE........................................................................................................................................3
- 2.4 SSPC.........................................................................................................................................3

3.0 COATING SELECTION BY SERVICE..........................................................................................4

4.0 APPLICATION.............................................................................................................................4

5.0 HANDLING, MARKING, AND STORAGE....................................................................................4

6.0 TESTING AND QUALITY CONTROL..........................................................................................4

TABLE 1. COATING SUMMARY – UNDERGROUND PIPING...........................................................5

---

## 1.0 SCOPE

### 1.1 *Purpose*

1.1.1 This Standard is issued to establish the selection criteria and general application guidelines for external and internal coatings pertaining to underground piping systems within the boundaries of a chemical process plant. These requirements shall apply to shop, module, vendor packages and on-site work.

### 1.2 *Application*

1.2.1 Underground process and utility piping shall be coated in accordance with the code(s), standards, procedures, specified herein. Where conflict exists between the aforementioned documents, the Supplier shall notify the Owner's Engineer in writing. No requirements herein have the effect of waiving the applicable code, standard, or procedure unless they are more stringent than the code, standard, or procedure.

### 1.3 *Definitions*

a) The '**Owner**' - means Suncor Energy Inc.
b) The '**Buyer**' - means Suncor or its agent designated for that project
c) "**Owner's Engineer**" - means the person responsible for the technical integrity of the project.
d) "**Owner's Inspector**" - means the person authorized for inspection.
e) The '**Supplier**' - means the entity, manufacturer, fabricator, vendor, or contractor that supplies the material or services.
f) '**Local Authorities**' - means the governmental regulatory authority controlling laws, codes, rules or regulations for the design, fabrication and testing of industrial piping in the Province of Alberta.

## 2.0 REFERENCED CODES, STANDARDS, PROCEDURES, & OTHER DOCUMENTS

### 2.1 *Suncor Energy, Inc. Standards*

|:---|:---|
| STD 0202 | Piping Material Specification |
| STD 0205 | Valve Specifications |
| STD 0214 | Painting |
| STD 1516 | Construction of Underground Utilities |
| STD 0903 | Shop and Field Welding Requirements |

### 2.2 *CSA*

|:---|:---|
| CSA / CAN Z245.20 | External Fusion Bond Epoxy Coatings for Steel Pipe |
| CSA / CAN Z245.21 | External Polyethylene Coatings for Steel Pipe |

### 2.3 *NACE*

|:---|:---|
| NACE RP0188 | Discontinuity (Holiday) Testing of New Protective Coatings on Conductive Substrates |
| NACE RP0274 | High Voltage Electrical Inspection of Pipeline Coatings |

### 2.4 *SSPC*

|:---|:---|
| SSPC-SP5 | White Metal Blast Cleaning (NACE No. 1); Non-institutional external surface. |
| SSPC-SP6 | Commercial Blast Cleaning (NACE No. 3); Subject to Owner Engineer's approval. |

---

SSPC-SP10  Near White Blast Cleaning (NACE No. 2);
           Internal surface or insulated external surface.
SSPC-PA1   Shop, Field and Maintenance Painting
SSPC-PA2   Measurement of Dry Film Thickness with Magnetic Gauges

## 3.0 COATING SELECTION BY SERVICE

See Table 1 – Coating Summary

## 4.0 APPLICATION

4.1  All coatings and wrapping products shall be applied in accordance with the manufacturer's application procedures. (See Table 1 for reference.)

4.2  For coverage of field welds, where primer and wrapping tape are applied, the pipe shall be heated to "hand warm" immediately prior to application of primer and tape. The tape roll shall be at a temperature greater than 50° F. The tape shall be applied uniformly and without wrinkles in a spiral fashion. The joint wrapping shall overlap at least 6 inches of the shop applied coating at each side.

4.3  In general, buried flanges are not permitted (refer to Suncor standards 0201, 0202, 0060, 0204, 1516, 1518 and 1520). However, where buried lines require flange joints, the flange connection shall be subject to the approval of the Owner's Engineer and shall be sealed as per the instructions given by the coating/wrapping manufacturer, subject to approval of the Owner's engineer.

4.4  For buried lines in high temperature service, containing flange joints shall be sealed for no leakage, taking into consideration the line thermal movement.

4.5  Pipe risers shall be coated to a minimum of 3 feet above grade. Where tape is used, it shall be applied such that the overlapped edge faces downwards. Where the height above ground is less than 3 feet, the entire section shall be coated and / or wrapped.

4.6  All coating procedures and requirements shall meet those of Suncor Standard 0214 unless otherwise specified in this standard.

## 5.0 HANDLING, MARKING, AND STORAGE

5.1  The lifting and handling of pipe shall be by means which ensures no damage occurs to the pipe or the coating systems.

5.2  The contractor shall stencil weather-resistant markings on the external coating, as specified by the Buyer. (i.e. EWR number, EWP number, etc.)

## 6.0 TESTING AND QUALITY CONTROL

6.1  In addition, to quality control requirements indicated in Suncor Std. 0214, prior to burial of underground piping, all coated pipe, joints, and fittings shall be inspected for holidays using a Purchaser-approved holiday tester. The test method shall depend on the Dry-Film Thickness (DFT), as per table below. No holidays shall be accepted.

Criteria for holiday testing

[TABLE: Criteria for holiday testing]

|  | DFT | Holiday Testing Method | Applicable Standard |
| :--- | :--- | :--- | :--- |
| Thin-film coatings | 20 mils < DFT | Low-Voltage Wet Sponge Testing | NACE RP0188 |
| Thick-film coatings | 20 mils ≥ DFT | High-Voltage Spark Testing | NACE RP0188 or NACE RP0274 |

Note: Coatings applied at thicknesses of less than 20 mils may be susceptible to damage if tested with a high voltage spark tester.

<!-- PDF2MD-ASSETS:BEGIN page=3 -->


#### Extracted Page Assets


> **Table - Criteria for holiday testing** - see [source crop](tables/13-painting-coatings-and-corrosion-protection-04_p0003_tbl01_criteria-holiday-testing.png)


<!-- PDF2MD-ASSETS:END page=3 -->

---

[TABLE: TABLE 1 COATING SUMMARY – UNDERGROUND PIPING]

## TABLE 1 COATING SUMMARY – UNDERGROUND PIPING

| Service | Class (Material) ¹ | Temp. Range For Pipe Class, (°F) ² | Temp. Range For Coating (°F) ³ | External Coating ⁴ ⁵ | Internal Coating ⁴ ⁵ | Comments / Conditions |
| :--- | :--- | :--- | :--- | :--- | :--- | :--- |
| Firewater | CH1 (CS) | 0 to 60 | As per pipe class | YJ | Carboline Carboguard 890 | YJ=Yellow Jacket |
| | CH2 (HDPE) | 0 to 80 | As per pipe class | Not required | Not required | |
| | APB (HDPE) | 0 to 73 | As per pipe class | Not required | Not required | |
| Potable Water | AC (CS) | 0 to 140 | Up to 140 | ⁴ Galvanized or YJ | Galvanized | If galvanizing is not feasible, internally apply Carboguard 890 |
| | ADA (CS) | 0 to 140 | Up to 150 | ⁴ Galvanized or YJ | Galvanized | |
| | ADA (CS) | 50 to 100 | | ⁴ Galvanized or YJ | Galvanized | |
| Cooling Water | CA (CS) | -20 to 200 | Up to 140 | YJ | | |
| | | | 141 to 200 ³ | Carboline ⁵ Thermaline 450 | | |
| Drain / Sewer (Not CHD) | CA (CS) | -20 to 200 | Up to 140 | YJ | | |
| | | | 141 to 200 ³ | Carboline ⁵ Thermaline 450 | | |
| CHD (Closed Hydrocarbon Drain) | DA2 (CS) | 100 to 140 | N/A | YJ | | |
| | CAR (CS) | 141 to 500 | 141 to 450 | Carboline ⁵ Thermaline 450 | | |
| | | | 451 to 500 ³ | Cloversdale Diaxatherm 6322 ⁵ | | |
| Amine | CJD(CS) | 50 to 140 | As per pipe class | YJ | | |
| | CJA (CS) | 141 to 350 | 141 to 350 ³ | Carboline ⁵ Thermaline 450 | | |
| | CJ5 (CS) | 141 to 350 | | | | |
| All underground services | All applicable metal classes | All O/G service temperatures | | Cathodic protection to be considered in addition to external coating | N/A | Contractor's practices and procedures shall be used, subject to approval of Owner's engineer |

### Specified DFT (based on manufacturer's product data):

| | Thermaline 410 | Carboguard 890 | Carboguard 891 | Holiday Testing Method |
| :--- | :--- | :--- | :--- | :--- |
| One coat | 10 mils max | 20 mils max | 20 mils max | Low-Voltage Wet Sponge Testing |
| Two coats | 20 mils max | 40 mils max | 24 mils max | High-Voltage Spark Testing |

### Notes For Table 1:

0. Equivalent coating may be used if specified coating is unavailable, subject to approval of Owner's engineer.
1. Pipe class as per Suncor standard 002 (with material in brackets). CS = carbon steel; HDPE = high density polyethylene.
2. Temperature limits within rated Suncor standard 002 pipe classes.
3. "As per pipe class" means the max. temperature within pipe class falls within allowable temp. for coating specified. For pipe classes in which a broader temp. range is specified, the temp. limits of coatings within this range are listed.
4. Facilitate field welding, external and internal coating system shall be back = 7" (180 mm) from each end of spool.

<!-- PDF2MD-ASSETS:BEGIN page=4 -->


#### Extracted Page Assets


> **Table - TABLE 1 COATING SUMMARY – UNDERGROUND PIPING** - see [source crop](tables/13-painting-coatings-and-corrosion-protection-04_p0004_tbl01_coating-summary-underground-piping.png)


<!-- PDF2MD-ASSETS:END page=4 -->

---

[TABLE: Notes table (continued) — rows 8–10]

| Note | Text |
| :--- | :--- |
| 8 | a) Coatings comply with CSA-Z245.21-1, Z245.21 – 02. b) "YJ" = yellow jacket (extruded polyethylene), system A2 as per CSA-Z245-21. c) External coating also shall be applied: welds, fittings, and flanges. Use of Polyken tape, Carboline Bitumastic 300M tape, or equivalent acceptable. For field applications, internal coating: if welds typically not feasible thus is not required. However, for shop applications of internal coatings in which spools are welded in shop before shipment to field, application of coating on internal welds is, be completed during shop phase when possible. |
| 9 | Carboline Themiclene 450 coating applicable: 450°F, but CA, C2G, CA pipe classes max temp.'s are 200, 250, 300°F resp. Coventdale ColourTherm 6022 coating applicable: 750°F, but CAR pipe class max. temp. is 500°F. Coating thickness per manufacturer's instruction. Carboline Themiclene 450 is best applied in a shop environment. For temperatures up 400°F in which field application is required, an alternative product is Thortex Cerami-Tech HTX. Coating thickness: 8.0 to 10.0 mils per coat. |
| 10 | Coating layers — un-insulated and/or internal surface: min. two layers; insulated surface: min. one layer. Coating layer: 4.0 to 6.0 mils per coat. |

\* Manufacturer's galvanizing practices and procedures shall be used, subject to approval of Owner's Engineer.

<!-- PDF2MD-ASSETS:BEGIN page=5 -->


#### Extracted Page Assets


> **Table - Notes table \(continued\) — rows 8–10** - see [source crop](tables/13-painting-coatings-and-corrosion-protection-04_p0005_tbl01_notes-table-continued-rows-8-10.png)


<!-- PDF2MD-ASSETS:END page=5 -->
