Repository: sgttomas/chirality

# Local Source Corpus

Place piping-design source PDFs, extracted markdown/source folders, generated PDF2MD work directories, and related local corpus files here.

This folder is intentionally ignored by git except for this README and `.gitkeep`.

File: domains/piping-design/_Sources/industry-practices/13-painting-coatings-and-corrosion-protection/13-painting-coatings-and-corrosion-protection-05.md (part 1 of 2)
## TABLE OF CONTENTS

1. **INTRODUCTION** 4
   - 1.1 SCOPE 4
   - 1.2 DISTRIBUTION, INTENDED USE AND REGULATORY CONSIDERATIONS 4
   - 1.3 DEFINITIONS 4
   - 1.4 CROSS-REFERENCES 5
   - 1.5 CHANGES FROM THE PREVIOUS EDITION 6
   - 1.6 COMMENTS ON THIS DEP 6

2. **GENERAL INFORMATION** 7
   - 2.1 GENERAL 7
   - 2.2 COATING SYSTEM DESCRIPTION 7
   - 2.3 INFORMATION TO BE SUBMITTED BY THE PRINCIPAL 7
   - 2.4 INFORMATION TO BE SUBMITTED BY THE COATING CONTRACTOR 8

3. **COATING SYSTEM REQUIREMENTS** 9
   - 3.1 GENERAL 9
   - 3.2 FINISHED COATING SYSTEM REQUIREMENTS 9

4. **COATING SYSTEM APPLICATION AND QUALITY CONTROL** 11
   - 4.1 COATING MATERIAL 11
   - 4.2 PIPE SURFACE PREPARATION 11
   - 4.3 COATING APPLICATION 11
   - 4.4 QUALITY CONTROL 12

5. **COATING SYSTEM QUALIFICATION** 17
   - 5.1 GENERAL 17
   - 5.2 SYSTEM IDENTIFICATION 17
   - 5.3 COATING MANUFACTURER'S DATA 17
   - 5.4 QUALIFICATION 18

6. **APPLICATOR QUALIFICATION** 20
   - 6.1 GENERAL 20
   - 6.2 COATING PROCESS AND APPLICATOR SELECTION 20
   - 6.3 COATING PLANT 20
   - 6.4 QUALIFICATION 20

7. **INSPECTION AND TEST PROCEDURES** 21
   - 7.1 SURFACE FINISH AFTER BLAST-CLEANING 21
   - 7.2 THERMAL ANALYSIS 21
   - 7.3 MICROSCOPIC EXAMINATION 21
   - 7.4 COATING THICKNESS 22
   - 7.5 HOLIDAYS 23
   - 7.6 COATING ADHESION 23
   - 7.7 MOIST RESISTANCE 23
   - 7.8 FLEXIBILITY TEST 23
   - 7.9 HOT WATER TEST 24
   - 7.10 CATHODIC DISBONDING RESISTANCE 24
   - 7.11 CONDUCTIVITY MONITORING OF BLASTING MATERIAL EXTRACTS 26

8. **COATING REPAIR** 27

9. **DOCUMENTATION** 28

10. **HANDLING, STORAGE AND TRANSPORT OF BARE AND COATED PIPE** 29
    - 10.1 GENERAL 29
    - 10.2 HANDLING OF PIPES 29
    - 10.3 STORAGE AND STOCKPILING OF PIPES 29
    - 10.4 TRANSPORT OF COATED PIPE 29

11. **REFERENCES** 30

---

# 1. INTRODUCTION

## 1.1 SCOPE

This DEP specifies the minimum requirements and the test procedures for factory-applied external fusion-bonded epoxy (FBE) powder coating of steel pipes, bends and fittings used for buried or submerged pipelines, and includes the material, application, inspection, repair, handling and storage requirements.

This DEP replaces the publication of the same title and number dated October 1995. A summary of major changes from the previous edition is given in (1.5).

## 1.2 DISTRIBUTION, INTENDED USE AND REGULATORY CONSIDERATIONS

Unless otherwise authorised by Shell GSI and SIEP, the distribution of this DEP is confined to companies forming part of the Royal Dutch/Shell Group or managed by a Group company.

This DEP is intended for use in oil refineries, chemical plants, gas plants, oil and gas production facilities and supply/marketing installations. When DEPs are applied, a Management of Change (MOC) process should be implemented. This is of particular importance when existing facilities are to be modified.

If national and/or local regulations exist in which some of the requirements may be more stringent than in this DEP, the Contractor shall determine by careful scrutiny which of the requirements are the more stringent and which combination of requirements will be acceptable as regards safety, environmental, economic and legal aspects. In all cases, the Contractor shall inform the Principal of any deviation from the requirements of this DEP which is considered to be necessary in order to comply with national and/or local regulations. The Principal may then negotiate with the Authorities concerned with the object of obtaining agreement to follow this DEP as closely as possible.

## 1.3 DEFINITIONS

### 1.3.1 General definitions

The **Contractor** is the party that carries out all or part of the design, engineering, procurement, installation, and commissioning or management of a project or operation of a facility. The Principal may sometimes undertake all or part of the duties of the Contractor.

The **Manufacturer/Supplier** is the party that manufactures or supplies equipment and services to perform the duties specified by the Contractor.

The **Principal** is the party that initiates the project and ultimately pays for its design and construction. The Principal will generally specify the technical requirements. The Principal may also include an agent or consultant authorised to act for and on behalf of the Principal.

The word **shall** indicates a requirement.

The word **should** indicates a recommendation.

### 1.3.2 Specific definitions

The **Applicator** is the party that applies the fusion-bonded epoxy powder coating system in the coating plant.

A **batch** is the amount of materials produced within one uninterrupted production run of maximum 8 h under constant production conditions.

**Chemical pre-treatment** is the treatment of the blast-cleaned pipe surface with a chemical solution (e.g. phosphate, chromate) before application of the first coating layer to improve the adhesion of the coating to the substrate.

The **Coating Contractor** is the party that is ultimately responsible for the coating operation, which may include supply of coating materials, application of the coating and transport of

---

uncoated and coated line pipe as specified in the relevant contract. The Coating Contractor may be the Applicator, the Coating Manufacturer, the Line Pipe Manufacturer or the Pipeline Construction Contractor.

The **coating system** is the specific combination of pre-treatment and powder coating meant to have the corrosion protection properties as described in this DEP.

A **holiday** is a defect penetrating through the coating to the steel pipe surface, of such dimensions that it is detectable by means of the specified procedures.

A **shift** is a set of pipes coated in one production run of which the beginning and end coincide with a change in personnel. In the context of the quality control procedures of this DEP, the maximum duration of a shift is 10 hours.

A **Unit of Production** is, unless otherwise specified, a set of pipes coated in one production run on the same coating line, having the same nominal diameter and wall thickness and coated with the same coating products. Breaks in production caused by equipment or plant breakdown, factory shutdown, or any break in production exceeding three days shall be the end of a production run. Subsequent start-up constitutes a new unit of production.

## 1.4 CROSS-REFERENCES

Where cross-references to other parts of this DEP are made, the referenced section is shown in brackets. Other documents referenced in this DEP are listed in (11).

---

## 1.5 CHANGES FROM THE PREVIOUS EDITION

The previous edition of this DEP was dated October 1995. This revision includes a general rearranging of sections in order to produce a more logical topical sequence. Other than the rearranging, editorial and formatting revisions, the following are the main changes to that edition:

[TABLE: Changes from the previous edition]

| Old Section | New Section | Change |
| :--- | :--- | :--- |
| 1.3.2 | — | Deleted: definitions of Coating Manufacturer, Line Pipe Manufacturer and Pipeline Construction Contractor |
| — | 2.1 | New section added on general requirements. |
| 3.3 | 4.2 | New references to ISO 8502-2 and ISO 8502-3. |
| 3.5.4 | 3.2.6 | Requirements of (7.6.2) added for qualification testing. |
| 3.5.7 | 3.2.9 | New test procedure for hot water resistance test with new requirements. |
| 3.5.8 | 3.2.10 | In Table 2 (new), additional row added for operating temperature > 80 °C. |
| 4.4.3 | 4.4.11 | Updated Table 2 (old) and re-numbered as Table 3. |
| 5.5 | 4.4.5 | Added requirement regarding conductivity of blasting material. |
| 5.9 | 4.4.9 | Re-numbered. |
| 5.10 | 4.4.8 | Old Section 5.10 is now incorporated in 4.4.8. Impact test added. |
| 6 | 7 | All sections re-numbered. |
| 6.2.1 | 7.1 | Surface finish requirements updated. |
| 6.2.4 | 7.6.2 | Pull-off test procedure added. |
| 6.2.5 | 7.7 | Impact resistance requirements updated. |
| — | 7.11 | New section on conductivity monitoring. |

## 1.6 COMMENTS ON THIS DEP

Comments on this DEP may be sent to the DEP Administrator at standards@shell.com.

Shell staff may also post comments on this DEP on the Surface Global Network (SGN) under the Standards/DEP 31.40.30.32.Gen. folder. The DEP Administrator and DEP Author monitor these folders on a regular basis.

<!-- PDF2MD-ASSETS:BEGIN page=4 -->


#### Extracted Page Assets


> **Table - Changes from the previous edition** - see [XLSX](tables/13-painting-coatings-and-corrosion-protection-05_p0004_tbl01_changes-from-previous-edition.xlsx) and [source crop](tables/13-painting-coatings-and-corrosion-protection-05_p0004_tbl01_changes-from-previous-edition.png)


<!-- PDF2MD-ASSETS:END page=4 -->

---

## 2. GENERAL INFORMATION

### 2.1 GENERAL

This DEP can be used for general qualification reasons or for specific projects.

General coating qualification is performed for the purpose of an overall qualification of coating system and Applicator, but not necessarily related to a specific project. With this process, a list of qualified coating systems and Applicators will be developed, from which the Principal may select a coating system and Applicator for a specific project. It saves time and avoids re-qualification for similar projects.

The general qualification is given independently of line pipe diameter and wall thickness. When required for specific projects, additional testing should be performed on different line pipe diameters and wall thicknesses.

Because there are a large variety of different grades of epoxy powder, no maximum temperature limits are indicated for the coating systems.

To facilitate the selection of suitable coating systems, the coating system shall be qualified at its maximum allowable temperature. For general coating qualification, the Coating Manufacturer/Applicator shall specify the maximum allowable temperature.

Suitability of a coating system for a particular temperature class shall be demonstrated by performing the qualification tests at the relevant test temperature given in this DEP. For a specific project, additional testing should be performed at the specified temperature related to the project.

### 2.2 COATING SYSTEM DESCRIPTION

The coating system described in this DEP shall be made with the use of FBE powder as the main coating material, by means of suitable surface preparation and application techniques to obtain the coating properties required for the intended installation and operating conditions.

### 2.3 INFORMATION TO BE SUBMITTED BY THE PRINCIPAL

For a project qualification, the Principal shall submit all technical information to the Coating Contractor regarding the project, in particular the installation and operating conditions. This information shall include as a minimum:

- project name;
- type of coating required;
- maximum operating temperature of the pipeline;
- description of steel pipe;
- applicable line pipe specification;
- geographical area (land/sub-sea);
- expected ambient temperatures during installation;
- installation method;
- soil and backfill conditions for land pipelines;
- sea bottom, trenching, laying and burial conditions for sub-sea pipelines;
- subsequent coatings to be applied (weight coating, insulation);
- requirement for anti-slip treatment;
- requirements for temporary protection of pipe ends;
- types of cathodic protection.

The Principal shall indicate whether a specific brand of coating shall be used or whether the Coating Contractor shall make the selection of coating.

---

## 2.4 INFORMATION TO BE SUBMITTED BY THE COATING CONTRACTOR

The Contractor shall submit information to the Principal on the coating system to be used. This information shall include as a minimum:

- system identification (5.2);
- Manufacturer's data (5.3);
- system qualification information (5.4);
- coating application procedures;
- name(s) of the proposed Coating Applicator(s);
- Applicator's qualification information (6);
- Quality plan.

The Contractor shall confirm that the coating system is suitable for use under the specified conditions (2.3).

---

## 3. COATING SYSTEM REQUIREMENTS

### 3.1 GENERAL

The coating system shall be suitable for the installation and operating conditions of the pipeline as specified by the Principal (2.3).

Prior to beginning any production run, the Contractor shall demonstrate that the coating system will fulfil the qualification requirements in accordance with (5.4). Any modification of a qualified coating system shall require re-qualification of the modified system.

The Contractor shall demonstrate that the coating, as applied during normal production, fulfils the requirements by effective quality control procedures in accordance with (4.4).

### 3.2 FINISHED COATING SYSTEM REQUIREMENTS

#### 3.2.1 Visual appearance

The coating shall be free from blisters, visual holidays, scratches or any other irregularities and shall have a uniform colour and gloss.

#### 3.2.2 Degree of cure

The degree of cure shall be determined by differential scanning calorimetry in accordance with (7.2). The ΔTg value shall be between -2 °C and +3 °C.

#### 3.2.3 Microscopic examination

A sample of the applied coating shall be examined for the presence of foaming, voids and contamination in accordance with the procedure in (7.3). The maximum degree of foaming shall be 2 on the scale given in Figure 1, both through-film and across-film. The coating interface shall be free of contamination by foreign matter.

#### 3.2.4 Coating thickness

The thickness of the cured FBE coating shall be 475 μm ± 75 μm.

For pipes that are to be coated later with concrete weight coating using an impingement technique without an intermediate barrier coating for mechanical protection, the thickness of the cured FBE coating shall be 725 ± 75 μm.

The thickness of the cured FBE coating applied on bends and fittings shall be not less than 400 μm and shall be not more than 1000 μm.

The coating thickness shall be measured in accordance with (7.4).

#### 3.2.5 Holidays

The coating system shall be free from holidays that are indicated when tested in accordance with (7.5).

#### 3.2.6 Adhesion

When tested in accordance with (7.6.1), the adhesion of the coating system shall be such that any attempt to remove the coating shall result in a cohesive break in the coating material and not in an adhesive failure of the coating/substrate interface.

For qualification testing, the adhesion of the coating system shall also be tested by the dolly pull off method in accordance with (7.6.2). The pull-off adhesion strength shall be more than 10 N/mm² and the failure mode shall be cohesive for more than 75 % of surface area.

#### 3.2.7 Impact resistance

The impact resistance of the coating system at ambient temperature shall be more than 1.8 J when tested in accordance with the procedure in (7.7).

---

### 3.2.8 Flexibility

The flexibility of the coating shall be such that holidays do not appear when it is tested in accordance with the procedure in (7.8).

### 3.2.9 Hot water resistance

Hot water resistance shall be tested in accordance with (7.9) at a test temperature related to the operating temperature as specified in Table 1. The duration of the test for coating qualification shall be 28 days. After the exposure, the coating shall show no significant evidence (less than 10 % of the test area) of blistering or disbonding and shall show no failure of adhesion when tested in accordance with (7.6.1).

For qualification testing, the adhesion of the coating system shall also be tested by the dolly pull off method (7.6.2). The pull off adhesion strength shall be more than 7 N/mm² and the major failure mode (> 50 % of surface area) shall be cohesive.

For quality control purposes (4.4.9), the duration of the hot water resistance test shall be 48 h and the coating shall show no evidence of blistering or disbonding, and shall show no failure of adhesion when tested in accordance with (7.6.1).

[TABLE: TABLE 1 Hot water test temperature]

| Operating temperature, °C | Test temperature, °C |
| :--- | :--- |
| < 20 | 20 ± 2 |
| 20 to 60 | 60 ± 2 |
| 60 to 80 | 80 ± 2 |
| > 80 | Operating temperature ± 2 (maximum temperature is 95 ± 2) |

### 3.2.10 Cathodic disbonding resistance

Cathodic disbonding shall be tested in accordance with (7.10) at a test temperature related to the operating temperature as specified in Table 2. The duration of the test for coating qualification shall be 28 days. After the test, the maximum radius of disbonding shall be less than the value given in column 3 (28 days) of Table 2.

For quality control purposes (4.4.9), the duration of the test shall be 48 h and the radius of disbonding shall be less than the value in column 4 (48 h) of Table 2.

[TABLE: TABLE 2 Cathodic disbonding criteria for FBE pipeline coating systems]

| Operating temperature, °C | Test temperature, °C | Maximum disbonding radius, mm 28 days Qualification | Maximum disbonding radius, mm 48 hours, Quality Control |
| :--- | :--- | :---: | :---: |
| < 20 | 20 ± 2 | 5 | 3 |
| 20 to 60 | 60 ± 2 | 5 | 5 |
| 60 to 80 | 80 ± 2 | 10 | 5 |
| > 80 | Operating temperature ± 2 (maximum temperature is 95 ± 2) | 10 | 5 |

<!-- PDF2MD-ASSETS:BEGIN page=8 -->


#### Extracted Page Assets


> **Table - TABLE 1 Hot water test temperature** - see [XLSX](tables/13-painting-coatings-and-corrosion-protection-05_p0008_tbl01_hot-water-test-temperature.xlsx) and [source crop](tables/13-painting-coatings-and-corrosion-protection-05_p0008_tbl01_hot-water-test-temperature.png)

> **Table - TABLE 2 Cathodic disbonding criteria for FBE pipeline coating systems** - see [XLSX](tables/13-painting-coatings-and-corrosion-protection-05_p0008_tbl02_cathodic-disbonding-criteria-fbe-pipelin.xlsx) and [source crop](tables/13-painting-coatings-and-corrosion-protection-05_p0008_tbl02_cathodic-disbonding-criteria-fbe-pipelin.png)


<!-- PDF2MD-ASSETS:END page=8 -->

---

## 4. COATING SYSTEM APPLICATION AND QUALITY CONTROL

### 4.1 COATING MATERIAL

#### 4.1.1 Supply of epoxy powder resin

Each batch of epoxy powder supplied to the Applicator shall be tested by the coating Manufacturer for the properties specified in (5.3.1). Each batch shall be accompanied by a certificate in accordance with ISO 10474 type 3.1.B, or equivalent, stating the results of the tests and that the results are in accordance with the Manufacturer's product specification.

The Applicator shall submit certified copies of all certificates to the Principal if requested.

Material that is not traceable to satisfactory test certificates shall not be used.

#### 4.1.2 Identification of epoxy powder resin

The Applicator shall ensure that all materials supplied for the coating operation are suitably labelled with the following information:

1. The name of the coating Manufacturer;
2. Type of material;
3. Relevant coating Manufacturer's product specification;
4. Batch number;
5. Date of manufacture and expiry date;
6. HSE information to comply with international regulations;
7. Recommended storage conditions and time.

Material which is supplied without the above information shall not be used.

#### 4.1.3 Sample retention

Three samples of 50 g each shall be taken from each batch of powder. These samples shall be marked and stored by the Applicator under conditions such that the powder does not deteriorate. The Principal may request tests on these samples up to six months after delivery of the last coated pipe of the order, or later if agreed between Applicator and Principal.

### 4.2 PIPE SURFACE PREPARATION

Before blast cleaning and application of the coating system, the pipe surface shall be free of all surface contamination. Oil, grease and other contamination shall be removed before blast cleaning by a suitable solvent or detergent. Salt contamination, chemical cleaning agents and remaining detergents shall be washed off by means of potable water. The pipe surface shall be dried before blast cleaning.

The pipe surface shall be cleaned of mill scale, rust and other foreign matter by a blast cleaning or other abrasive cleaning method to achieve a minimum surface cleanliness of Sa 2½ in accordance with ISO 8501-1 (7.1). The coating Manufacturer shall specify the surface profile in his application instructions. As a minimum, surface profile is required "medium" in accordance with ISO 8503-2 (7.1). For stainless steel pipes, stainless steel or non-ferrous abrasives shall be used for blast cleaning.

During blast-cleaning the pipe surface temperature shall be simultaneously more than 5 °C and more than 3 °C above the ambient dew point. The relative humidity shall not exceed 85 %.

Abrasives shall be stored and used dry. Expendable abrasives shall not be recycled.

The maximum residual chloride level on the blast-cleaned surface shall be 20 mg/m² in accordance with ISO 8502-2 (7.1).

---

The dust level on the blast-cleaned surface shall be of class 1 in accordance with ISO 8502-3 (7.1).

Immediately after blast-cleaning, all remaining weld spatter and irregularities shall be removed from the pipe surface by chiselling and/or grinding. Any treated surface with an area larger than 25 cm² shall be re-blasted to the cleanliness and roughness as specified above.

No repairs to the pipe shall be made without a procedure agreed by the Principal.

After any grinding or mechanical repairs, the remaining wall thickness shall be checked and compared with the minimum requirements of the line pipe specification. Pipes not meeting the minimum wall thickness shall be rejected.

Before coating, the pipe surface shall be cleaned of all dust and foreign matter by means of clean dry compressed air or vacuum cleaning. The compressed air shall be free of any trace of oil.

## 4.3 COATING APPLICATION

Blast-cleaned pipes shall be coated within 4 hours. Pipes delayed beyond this period, or pipes showing any visible rust stains, shall be blast cleaned again.

The application of the coating shall be in accordance with the coating Manufacturer's application procedures. During the coating process, the preheating temperatures shall comply with the requirements given in the application procedures. The maximum pipe temperature shall be 280 °C. Heating equipment shall be controlled to maintain uniform temperatures throughout the coating process.

The use of recycled powder from the same batch shall be permitted but it shall not exceed 20 % of the total powder mix at any time. Recovery shall be automatic and continuous. This powder shall be processed through magnetic separators and sieves and then uniformly mixed with fresh powder.

The sequence of use of the batches of epoxy powder shall be in the order in which they were manufactured.

Different brands of powders shall not be mixed.

During coating, the bevelled ends of the pipes and the pipe bore shall be protected against mechanical damage and from contamination with coating material.

Each pipe end shall be left uncoated over a length of 80 mm ± 15 mm unless otherwise specified.

Uncoated pipe ends shall receive a temporary protective coating for transit.

If the Manufacturer requires the post-curing of the coating on the bends and fittings, this shall be done in an oven for a maximum time of 15 min at a maximum temperature of 250 °C. Following such a curing process, the bend or fitting may be allowed to cool to ambient temperatures in air as an alternative to water quenching.

## 4.4 QUALITY CONTROL

### 4.4.1 General

During production application of the coating, the Applicator shall carry out the quality control activities needed to ensure that the coating is applied and stored in accordance with the approved coating application procedures and that the final product complies with the requirements of this DEP.

The minimum quality control tests to be performed shall be as indicated in Table 3.

Records of all coating application and quality control test results shall be kept in accordance with (9).

---

#### 4.4.2 Identification Of Epoxy Powder Resin

The Applicator shall ensure that all materials supplied for the coating operation have been marked in accordance with (4.1.2). Material that is not marked shall be removed from the site.

#### 4.4.3 Ambient Conditions

The Applicator shall measure the ambient conditions at regular intervals during blasting and coating and keep records of prevailing temperature, humidity and dew point. If the conditions are outside the limits specified in this DEP, the process shall be suspended until the required conditions are met.

#### 4.4.4 Inspection Of Uncoated Pipes Before Blasting

Before surface preparation starts, each pipe shall be visually examined for dents, laps, defective bevels and other defects to avoid the coating of unserviceable pipes. Defective pipes shall be removed from the coating line for repair or. If repair is not possible, rejected.

The pipe surface shall be visually checked for contamination with salts, oil or grease. Contaminated pipes shall be cleaned again.

#### 4.4.5 Inspection After Blasting

Each pipe shall be inspected for surface cleanliness. Pipes that do not comply with the requirements in (4.2) shall be reblasted and blast-cleaned again.

The surface profile shall be measured at regular intervals and on the first 5 pipes following each change of blast-cleaning material. If the surface roughness is outside the specified limits, the blasting material shall be checked and replaced as necessary. The affected pipes shall be reblasted.

At regular intervals, the blasted surface shall be checked for chloride contamination (7.1). If contamination of the surface occurs, the quality of the blasting material and process shall be examined. If the conductivity of the blasting material is greater than 50 μS/cm, the blasting material shall be replaced.

The affected pipes shall be washed with potable water and dried.

#### 4.4.6 Application Temperatures

The temperature of the pipe surface shall be continuously monitored and recorded by means of suitable instruments, e.g., infrared sensors, contact thermometers and thermocouples. The instruments shall be calibrated daily.

The monitoring instruments shall be independent of the temperature control equipment. The instruments shall be calibrated prior to each unit of production. Any deviation from the recommended application temperature range shall be rectified. If immediate rectification is not possible, production shall be stopped until the cause of the problem has been removed.

Any pipes coated during the duration of the temperature deviation shall be identified by marking and subjected to additional quality control tests to check curing, adhesion and impact properties (4.4.8). Pipes that do not comply with the quality control requirements shall be rejected, cleaned and recoated.

#### 4.4.7 Appearance, Thickness And Holidays

Immediately following coating application, each coated pipe shall be visually checked for imperfections and irregularities of the coating (3.2.1), for coating thickness (3.2.4) and for the absence of holidays (3.2.5). Pipes that do not comply with the requirements shall be marked and removed from the coating line for repair or recoating. If subsequent pipes do not comply with the requirements, the coating process shall be checked or stopped to remove the cause of the problem. Pipes having a coating of insufficient thickness shall not be repaired by overcoating.

---

For a 12-m pipe length the maximum allowable number of holidays to be repaired shall be as follows (for other pipe lengths a proportional number shall be applicable):

- up to 300 mm pipe diameter : 4 per pipe
- 300 mm up to 600 mm pipe diameter : 6 per pipe
- 600 mm pipe diameter and above : 8 per pipe.

If the number of holidays per pipe exceeds the figures stated above, the coating shall be removed and the pipe shall be reblasted and recoated. If two consecutive pipes are rejected for this reason, the coating process shall be checked to determine the cause of the high holiday rate. If the cause is not resolved after further rejection of consecutive joints, the complete process shall be stopped for full investigation.

All holidays detected shall be repaired in accordance with the qualified repair procedure (8).

Holidays caused by metal surface defects shall require the removal of the defect by grinding or filing of the defect prior to application of the repair material. No repairs shall be made that violate the applicable line pipe specification. Under no circumstances shall a steel defect be overcoated with repair material.

Each pipe shall be checked for cleanliness of the pipe ends and damage of the bevelled ends. Damaged bevels shall be repaired by means of procedures approved by the Principal.

## 4.4.8 Degree Of Cure, Microscopic Examanimation, Adhesion And Impact Testing

At the frequency stated in Table 3, pipes, bends, fittings and repairs shall be randomly selected and subjected to the identified tests. After testing the coating shall be repaired in accordance with the qualified repair procedure (8).

The cure test shall be carried out in accordance with (7.2) and the ΔTg value shall be between 2 °C and <3 °C. The microscopic examination shall be done in accordance with (7.3). The maximum degree of foaming shall be 2 on the scale in Figure 1.

The adhesion test shall be performed in accordance with (7.6.1) and the impact test in accordance with (7.7).

## 4.4.9 Flexibility Test, Hot Water Test And Cathodic Disbonding Test

Test samples shall be prepared for the impact test, flexibility test, the hot water test and the cathodic disbonding test at the frequency stated in Table 3. A sample of sufficient length for all the tests shall be cut from one end of a selected pipe.

After cutting of the test sample, the remaining pipe joint shall be marked with the remaining length and the coating cutback and the pipe bevel shall be reinstated in accordance with (4.3).

The tests shall be started as soon as possible after coating to allow for adjustment of the coating process if necessary.

## 4.4.10 Acceptance Of Failed Pipes

In the event of the test pipes/samples failing to meet the requirements of sections (4.4.8) and/or (4.4.9), preceding pipes coated after the last acceptable test pipe/sample and the pipes coated following the failed pipe shall be suspect and shall be marked for further testing.

The Applicator shall propose and agree with the Principal a test programme to trace any of the suspect pipes affected by the same failure. Further testing shall involve inspection and examination similar to that carried out on the original rejected test pipe(s). Based on the test results, the final acceptance or rejection of the suspect pipes shall be made by the Principal.

No pipes shall be dispatched from the coating yard before the Principal has approved the quality control results.

---

The Principal retains the right to reject any shift's or day's production if the reject rate of that production is more than 10 % and/or if sample tests are found to be outside the specification in this DEP.

In addition, the Applicator may be required to stop production and carry out a full investigation into the source of the problem; he shall submit the results to the Principal before receiving permission from the Principal to recommence production.

#### 4.4.11 Traceability Of Pipes And Coating

The Applicator shall ensure that individual pipes are fully traceable during and after the coating process. If the serial number of the pipe as given in the pipe mill is removed or obliterated, then it shall be reapplied. The Applicator's own serial number shall be indicated on the pipe and records shall be kept to identify the sequence and time of coating and the batch of epoxy powder used for each pipe.

---

[TABLE: TABLE 3 Minimum quality control requirements and test frequency for FBE pipeline coatings]

| Property | Para. | Test Method | Pipes | Bends & Fittings | Repairs |
| :--- | :---: | :---: | :--- | :--- | :--- |
| Epoxy powder | (4.4.2) | - | each batch of powder | each batch of powder | - |
| Ambient conditions | (4.4.3) | - | every 2 h | every 2 h | every 2 h |
| Surface condition before blasting | (4.4.4) | Visual | each pipe | each item | each repair |
| Blast-cleaning materials and process | (4.4.5) | (7.11) | once per shift or related to (4.4.5) | once per shift | - |
| Cleanliness of blast-cleaned surface | (4.4.5) | (7.1) | each pipe | each item | each pipe |
| Surface profile | (4.4.5) | (7.1) | one pipe per 20 | each item | each repair (visual) |
| Surface cleanliness, chlorides | (4.4.5) | (7.1) | one pipe per 100 (minimum one pipe per day) | one item per 100 | - |
| Pipe surface temperature | (4.4.6) | - | continuous | - | each repair, if applicable |
| Appearance | (4.4.7) | visual | - | - | - |
| Coating thickness | (4.4.7) | (7.4) | each pipe | each item | each repair |
| Holiday detection | (4.4.7) | (7.5) | - | - | - |
| Pipe ends | (4.4.7) | visual | - | - | - |
| Adhesion | (4.4.8) | (7.6) | one pipe per 50 (minimum one pipe per day) | one item per 50, (min. one item per unit of production) | one repair per 50 or part thereof |
| Impact | (4.4.8) | (7.7) | - | - | - |
| Degree of cure | (4.4.8) | (7.2) | - | - | - |
| Microscopic examination | (4.4.8) | (7.3) | - | - | - |
| Flexibility | (4.4.9) | (7.8) | one pipe per 200 (minimum one pipe per unit of production) | - | - |
| Hot water | (4.4.9) | (7.9) | - | - | - |
| Cathodic disbonding | (4.4.9) | (7.10) | - | - | - |

<!-- PDF2MD-ASSETS:BEGIN page=14 -->


#### Extracted Page Assets


> **Table - TABLE 3 Minimum quality control requirements and test frequency for FBE pipeline coatings** - see [XLSX](tables/13-painting-coatings-and-corrosion-protection-05_p0014_tbl01_table-3-qc-requirements-fbe-pipeline-coa.xlsx) and [source crop](tables/13-painting-coatings-and-corrosion-protection-05_p0014_tbl01_table-3-qc-requirements-fbe-pipeline-coa.png)


<!-- PDF2MD-ASSETS:END page=14 -->

---

## 5. COATING SYSTEM QUALIFICATION

**5.1 GENERAL**

Before a coating system may be applied in a production run, the Contractor shall submit the data as specified in (5.2) and (5.3) and shall ensure that both the coating system and the Applicator have been qualified in accordance with the procedures in (5.4) and (6).

**5.2 SYSTEM IDENTIFICATION**

The Coating Contractor shall submit all necessary details to identify the coating system, which shall include:

1. System designation or trade name;
2. Name of coating Manufacturer;
3. Nominal total coating thickness;
4. Service temperature range;
5. Specification of pre-treatment chemicals;
6. Relevant international/national coating standard approvals;
7. Approvals for previous projects for Shell Group Companies;
8. Recommended storage and shelf life of coating materials;
9. Colour of the coating;
10. HSE data sheets.

**5.3 COATING MANUFACTURER'S DATA**

### 5.3.1 Basic properties of the epoxy powder resin

**5.3.1.1 Infrared scan**

An infrared spectrogram, carried out by means of a standard KBr disc, shall be submitted for comparison with all subsequent batches produced.

**5.3.1.2 Particle size analysis**

The particle size distribution analysis shall be carried out in accordance with ISO 8130-1. The Coating Contractor shall confirm that the particle size is suitable for the electrostatic spraying equipment used by the proposed Applicator.

**5.3.1.3 Density**

The density of the powder shall be measured in accordance with ISO 8130-2 or ISO 8130-3.

**5.3.1.4 Curing schedule and gel time**

A curing schedule shall show the gel time and minimum curing time required for full curing of the coating at various recommended application temperatures. The gel time shall be determined in accordance with ISO 8130-6.

**5.3.1.5 Moisture content**

The moisture content of the powder shall be determined by means of ISO 8130-7 and shall not exceed 0.5 % by mass.

**5.3.1.6 Storage stability**

The storage stability of the epoxy powder shall be determined in accordance with ISO 8130-8.

---

#### 5.3.1.7 Thermal analysis

A thermal analysis shall be made by means of differential scanning calorimetry in accordance with (7.2) to determine the glass transition temperatures and the enthalpy of curing of the powder.

### **5.3.2 Chemical pre-treatment**

If any chemical pre-treatment of the blasted steel is carried out the following data shall be submitted:

1. Generic type of chemical;
2. Preparation, concentration etc.;
3. Application procedure, including spreading rate (l/m²) and drying times.

## 5.4 QUALIFICATION

Before a coating system may be specified for an application, the Coating Contractor or the Coating Manufacturer shall apply for qualification of the coating system. The qualification shall be carried out according to the following procedures:

The Coating Contractor or the Manufacturer shall submit all data specified in (5.2) and (5.3).

The Coating Contractor or the Manufacturer shall show that samples of the proposed coating system applied on pipes or plates of the same material as the pipes to be coated under the contract have been successfully subjected to the tests as specified in column 4 "System Qualification" of Table 4.

The number of samples to be tested, the finished coating requirements and the test procedures are given in Table 4.

The tests shall be carried out by an independent test laboratory or, if approved by the Principal, by the Coating Manufacturer. The coating application and the tests shall be witnessed by the Principal.

If agreed by the Principal, previous qualification data may be used provided that the referred tests have been carried out using the same coating system (5.2), the same coating process and samples of the same material as specified in the contract.

With the approval of the Principal, tests carried out in accordance with other coating standards may be used insofar as their procedures are the same as or more stringent than the procedures in this DEP. Such information shall include full reports on test procedures and results and be signed by the laboratory representatives and certification body.

---

[TABLE: TABLE 4 Minimum qualification requirements and test frequency for FBE pipeline coatings]

| Property | Coating system requirement | Test Method | System Qualification | Applicator Qualification | Bends/Fittings | Repairs |
| :--- | :---: | :---: | :--- | :--- | :--- | :--- |
| Cleanliness of blast cleaned surface | (4.2) | (7.1) | each pipe | each pipe | each sample | each pipe |
| Surface profile | (4.2) | (7.1) | each pipe | each pipe | each sample | each pipe |
| Pipe surface temperature | (4.3) | - | each pipe | each pipe | each sample | each pipe |
| Appearance | (3.2.1) | visual | each pipe | each pipe | each sample | each pipe |
| Coating thickness | (3.2.4) | (7.4) | each pipe | each pipe | each sample | each pipe |
| Holiday detection | (3.2.5) | (7.5) | each pipe | each pipe | each sample | each pipe |
| Adhesion | (3.2.6) | (7.6) | 5 pipes | 2 pipes | 1 sample | 1 pipe |
| Impact resistance | (3.2.7) | (7.7) | 5 pipes | 2 pipes | 1 sample | - |
| Flexibility | (3.2.8) | (7.8) | 2 pipes | 2pipes | 1 sample | - |
| Hot water resistance | (3.2.9) | (7.9) | 2 pipes | 2 pipes | 1 sample | - |
| Cathodic disbonding resistance | (3.2.10) | (7.10) | 2 pipes | 2 pipes | 1 sample | - |
| Degree of cure | (3.2.2) | (7.2) | 5 pipes | 2 pipes | 1 sample | - |
| Microscopic examination | (3.2.3) | (7.3) | 5 pipes | 2 pipes | 1 sample | 1 pipe |
| System identification | (5.2) | - | Submit to | - | Submit to | Submit to |
| Manufacturer's data | (5.3) | - | Principal | | Principal | Principal |
| Coating process and plant data | (6) | - | - | Approved by Principal | Approved by Principal | Approved by Principal |

<!-- PDF2MD-ASSETS:BEGIN page=17 -->


#### Extracted Page Assets
