Repository: sgttomas/chirality

# Local Source Corpus

Place piping-design source PDFs, extracted markdown/source folders, generated PDF2MD work directories, and related local corpus files here.

This folder is intentionally ignored by git except for this README and `.gitkeep`.

File: domains/piping-design/_Sources/industry-practices/13-painting-coatings-and-corrosion-protection/13-painting-coatings-and-corrosion-protection-06.md (part 1 of 2)
## TABLE OF CONTENTS

1. **INTRODUCTION** 4
   - 1.1 SCOPE 4
   - 1.2 DISTRIBUTION, INTENDED USE AND REGULATORY CONSIDERATIONS 4
   - 1.3 DEFINITIONS 4
   - 1.4 ABBREVIATIONS 5
   - 1.5 CROSS-REFERENCES 6
   - 1.6 CHANGES FROM THE PREVIOUS EDITION 6
   - 1.7 COMMENTS ON THIS DEP 6

2. **GENERAL INFORMATION** 7
   - 2.1 GENERAL 7
   - 2.2 COATING SYSTEM DESCRIPTION 7
   - 2.3 INFORMATION TO BE SUBMITTED BY THE PRINCIPAL 7
   - 2.4 INFORMATION TO BE SUBMITTED BY THE CONTRACTOR 8

3. **COATING SYSTEM REQUIREMENTS** 9
   - 3.1 GENERAL 9
   - 3.2 FINISHED COATING SYSTEM REQUIREMENTS 9

4. **COATING SYSTEM APPLICATION AND QUALITY CONTROL** 13
   - 4.1 PIPE SURFACE PREPARATION 13
   - 4.2 COATING APPLICATION 13
   - 4.3 QUALITY CONTROL 14

5. **COATING SYSTEM QUALIFICATION** 18
   - 5.1 GENERAL 18
   - 5.2 SYSTEM IDENTIFICATION 18
   - 5.3 MANUFACTURER'S DATA 18
   - 5.4 QUALIFICATION 19

6. **APPLICATOR QUALIFICATION** 20
   - 6.1 GENERAL 20
   - 6.2 COATING PROCESS AND APPLICATOR SELECTION 20
   - 6.3 COATING PLANT 20
   - 6.4 QUALIFICATION 20

7. **INSPECTION AND TEST PROCEDURES** 22
   - 7.1 SURFACE FINISH AFTER BLAST CLEANING 22
   - 7.2 COATING THICKNESS 22
   - 7.3 HOLIDAY TEST 22
   - 7.4 COATING ADHESION 22
   - 7.5 IMPACT RESISTANCE 24
   - 7.6 INDENTATION 25
   - 7.7 ELONGATION 25
   - 7.8 COATING RESISTIVITY 25
   - 7.9 THERMAL AGEING 25
   - 7.10 AGEING UNDER EXPOSURE TO LIGHT 25
   - 7.11 CATHODIC DISBONDING RESISTANCE 26
   - 7.12 DEGREE OF CURE OF FBE PRIMER 26
   - 7.13 CONDUCTIVITY MONITORING OF BLASTING MATERIAL EXTRACTS 27

8. **COATING REPAIR** 28

9. **DOCUMENTATION** 28

10. **HANDLING, STORAGE AND TRANSPORT OF BARE AND COATED PIPE** 29
    - 10.1 GENERAL 29
    - 10.2 HANDLING OF PIPES 29
    - 10.3 STORAGE AND STOCKPILING OF PIPES 29
    - 10.4 TRANSPORT OF COATED PIPE 29

11. **REFERENCES** 30

---

# 1. INTRODUCTION

## 1.1 SCOPE

This DEP specifies the minimum requirements for factory applied external polyethylene and polypropylene coating of steel pipes, bends and fittings used for the construction of buried or submerged pipelines. It specifies the requirements for coating materials, coating application, inspection and testing and gives procedures for the qualification of coating materials and coating application.

The DEP is applicable to coating applied on line pipe by one of the following coating processes:

- powder sintering;
- sleeve or cross-head extrusion;
- side extrusion.

It is also applicable to coating applied on bends and fittings by the powder sintering process.

This DEP is a revision of the DEP of the same number and title dated December 1994. A summary of changes from the previous edition is given in (1.6).

## 1.2 DISTRIBUTION, INTENDED USE AND REGULATORY CONSIDERATIONS

Unless otherwise authorised by Shell GSI and SIEP, the distribution of this DEP is confined to companies forming part of the Royal Dutch/Shell Group or managed by a Group Company, and to Contractors and Manufacturers/Suppliers nominated by them (i.e. the distribution code is "F", as described in DEP 00.00.05.05-Gen.).

This DEP is intended to be used by all involved in the design, procurement, manufacturing, coating and transport of polyethylene or polypropylene coated line pipe for oil and gas production, oil refineries, chemical plants, gas plants and marketing depots and installations. When DEPs are applied, a Management of Change (MOC) process should be implemented. This is of particular importance when existing facilities are to be modified.

If national and/or local regulations exist in which some of the requirements may be more stringent than in this DEP the Contractor shall determine by careful scrutiny which of the requirements are the more stringent and which combination of requirements will be acceptable as regards safety, environmental, economic and legal aspects. In all cases the Contractor shall inform the Principal of any deviations from the requirements of this DEP which are considered to be necessary in order to comply with national and/or local regulations. The Principal shall then negotiate with the authorities concerned with the object of obtaining agreement to follow this DEP as closely as possible.

## 1.3 DEFINITIONS

### 1.3.1 General definitions

The **Contractor** is the party that carries out all or part of the design, engineering, procurement, construction, commissioning or management of a project or operation of a facility. The Principal may undertake all or part of the duties of the Contractor.

The **Manufacturer/Supplier** is the party that manufactures or supplies equipment and services to perform the duties specified by the Contractor.

The **Principal** is the party that initiates the project and ultimately pays for its design and construction. The Principal will generally specify the technical requirements. The Principal may also include an agent or consultant authorised to act for, and on behalf of, the Principal.

The word **shall** indicates a requirement.

---

The word **should** indicates a recommendation.

## 1.3.2 Specific definitions

**adhesive** - an intermediate coating layer to improve adhesion between the primer and the coating (three layer system) or between the steel and the coating (two layer system).

**Applicator** - the party that applies the coating to the line pipe in its coating plant.

**batch** – the amount of materials produced within one uninterrupted production run of maximum 8 hours under constant production conditions.

**chemical pre-treatment** - Treatment of the blast cleaned pipe surface with a chemical solution before application of the primer or adhesive to improve adhesion of the first coating layer (phosphate, chromate).

**holiday** - a defect penetrating through the coating to the steel pipe surface, of such dimensions that it is detectable by means of the specified procedures.

**Inspector** - the party appointed by the Principal to witness the Applicator's quality control of coating materials and the coating process.

**primer** - an intermediate coating layer, applied directly onto the pre-treated steel surface to improve the adhesion of the final coating to the pipe surface. In two layer coating systems both the words primer and adhesive are sometimes used to name the same layer.

**shift** – a set of pipes coated in one production run of which the beginning and end coincide with a change in personnel. In the context of the quality control procedures of this DEP, the maximum duration of a shift is 10 h.

**side extrusion** - a coating process whereby hot extruded films of coating materials are wrapped around the pipe in layers. The pipes are moved past the extrusion head in a spiral motion. The extruded coating film is fused together to form a continuous adherent sheath around the pipe.

**sintering** - the coating process whereby the coating material is sprayed on the preheated pipe surface in the form of powder and is fused to a homogeneous and continuous layer under the influence of the heat from the pipe material.

**sleeve extrusion** or **crosshead extrusion** - a coating process whereby a hot extruded sleeve of coating material is applied around the pipes while the pipes are moved through the extrusion head in a linear motion.

**three layer system** - a pipe coating system consisting of three layers: primer, adhesive and outer layer.

**two layer system** - a pipe coating system consisting of two layers: primer and outer layer or adhesive and outer layer.

**unit of production** - Unless otherwise specified, a set of pipes coated in one production run on the same coating line, using the same coating technique, having the same nominal diameter and wall thickness and coated with the same coating products. Breaks in production caused by equipment or plant breakdown, factory shutdown or any other interruption exceeding three days shall be the end of a production run. Subsequent start-up constitutes a new unit of production.

## 1.4 ABBREVIATIONS

| DN | - | Diameter Nominal (mm) |
| :--- | :--- | :--- |
| FBE | - | Fusion Bonded Epoxy |
| PE | - | Polyethylene |
| PP | - | Polypropylene |
| UV | - | Ultraviolet light |

---

## 1.5 CROSS-REFERENCES

Where cross-references to other parts of this DEP are made, the referenced section number is shown in brackets. Other documents referenced in this DEP are listed in (11).

## 1.6 CHANGES FROM THE PREVIOUS EDITION

The previous edition of this DEP was dated December 1994. This revision includes a general rearranging of sections in order to produce a more logical topical sequence. Other than the rearranging, editorial and formatting revisions, the following are the main changes to that edition:

[TABLE: Changes from the previous edition]

| Old section | New Section | Change |
| :--- | :--- | :--- |
| -- | 2.1 | New section. |
| 3.2 | 4.1 | New references to ISO 8502-2 and ISO 8502-3. |
| 3.4.4 | 3.2.4 | New requirement for recording minimum peel resistance. Table 2 updated. |
| 3.4.6 | 3.2.6 | Table 4 updated. |
| 3.4.9 | 3.2.9 | Requirement added regarding elongation. |
| 3.4.10 | 3.2.10 | Requirement added regarding elongation. |
| 3.4.11 | 3.2.11 | Table 5 updated. |
| 4.4.3 | 6.4 | Table 6 re-numbered to Table 7 and updated. |
| 5.7 | 4.3.11 | Table 7 re-numbered to Table 6 and updated. |
| 5.3 | 4.3.4 | Requirement added regarding conductivity. |
| 7.1 | 7.1 | Surface finish requirements updated. |
| 7.3 | 7.3 | Maximum test voltage of 25 kV specified. |
| 7.5 | 7.5 | Impact resistance requirements updated. |
| 7.9 | 7.9 | References to DIN and ISO standards updated. |
| 7.10 | 7.10 | References to ISO standards updated. |
| - | 7.12 | New section on degree of cure of FBE primer. |
| -- | 7.13 | New section on conductivity monitoring. |

## 1.7 COMMENTS ON THIS DEP

Comments on this DEP may be sent to the DEP Administrator at standardc@shell.com.

Shell staff may also post comments on this DEP on the Surface Global Network (SGN) under the Standards/DEP 31.40.30.31-Gen. folder. The DEP Administrator and DEP Author monitor these folders on a regular basis.

<!-- PDF2MD-ASSETS:BEGIN page=4 -->


#### Extracted Page Assets


> **Table - Changes from the previous edition** - see [XLSX](tables/13-painting-coatings-and-corrosion-protection-06_p0004_tbl01_changes-from-previous-edition.xlsx) and [source crop](tables/13-painting-coatings-and-corrosion-protection-06_p0004_tbl01_changes-from-previous-edition.png)


<!-- PDF2MD-ASSETS:END page=4 -->

---

## 2. GENERAL INFORMATION

### 2.1 GENERAL

This DEP can be used for general qualification purposes or for specific projects.

General coating qualification is about an overall qualification of coating system and Applicator, but is not necessarily related to a specific project. With this process, a list of qualified coating systems and Applicators is developed, from which the Principal may select a coating system and Applicator for a specific project. It saves time and avoids re-qualification for similar projects.

The general qualification is given independent of line pipe diameter and wall thickness. When required for specific projects, additional testing should be performed on different line pipe diameters and wall thicknesses.

The coating system shall be suitable for the temperature class, based on the maximum operating temperature or design temperature of the pipeline. This DEP does not identify maximum temperature limits for polyethylene and polypropylene coating systems because there are a large variety of available grades of primer, adhesives and polymers. The maximum allowable temperature per coating system is defined by the choice of the individual components.

For general coating qualification, the coating Manufacturer/Applicator shall specify the temperature class.

The suitability of a coating system for a particular temperature class shall be demonstrated by performing the qualification tests at the relevant test temperature given in this DEP, see Tables 2, 4 and 5. For a specific project, additional testing should be performed at temperatures specified by the Principal.

### 2.2 COATING SYSTEM DESCRIPTION

The pipeline coating system described in this DEP shall be manufactured with polyethylene or polypropylene as the main coating material, and with suitable primers and adhesives to obtain the required coating properties under the prevailing installation and operating conditions.

### 2.3 INFORMATION TO BE SUBMITTED BY THE PRINCIPAL

For a project qualification, the Principal shall supply technical information to the Contractor regarding the project, in particular the installation and operating conditions. This information shall contain as a minimum:

- project name;
- the type and thickness of coating required (PE/PP);
- the maximum operating temperature of the pipeline;
- description of steel pipe;
- the applicable line pipe specification;
- the geographical area (land/subsea);
- expected ambient temperatures during installation;
- installation method;
- soil and backfill conditions for land pipelines;
- seabed trenching, laying and burial conditions for subsea pipelines;
- subsequent coatings to be applied (e.g. weight coating, insulation);
- requirements for anti-slip treatment;
- type of cathodic protection system.

The Principal shall indicate whether a specific brand of coating shall be used or whether the Contractor shall select the coating.

---

## 2.4 INFORMATION TO BE SUBMITTED BY THE CONTRACTOR

The Contractor shall submit information to the Principal on the coating system to be used. This information shall contain as a minimum:

- system identification (5.2);
- Manufacturer's data (5.3);
- system qualification information (5.4);
- coating application procedures;
- the name(s) of the proposed coating applicator(s);
- Applicator's qualification information (6);
- Quality Plan.

The Contractor shall confirm that the coating system is suitable for use under the specified conditions (2.3).

---

## 3. COATING SYSTEM REQUIREMENTS

**3.1** GENERAL

The coating system shall be suitable for the pipeline installation and operating conditions specified by the Principal (2.3).

Prior to beginning any production run, the Contractor shall demonstrate that the coating system will fulfil the qualification requirements in accordance with (5.4). Any modification of a qualified coating system shall require re-qualification of the modified system.

The Contractor shall demonstrate by effective quality control procedures in accordance with (4.3) that the coating, as applied during normal production, fulfils the requirements of this DEP.

**3.2** FINISHED COATING SYSTEM REQUIREMENTS

### 3.2.1 Visual appearance

The coating shall be free from blisters, pinholes, scratches or any other irregularities and shall have a uniform colour and gloss.

### 3.2.2 Total coating thickness

For polyethylene and polypropylene coating systems, the minimum thickness of the total coating system shall be as specified in Table 1 unless otherwise specified by the Principal.

The coating thickness shall be measured in accordance with (7.2).

[TABLE: Table 1 Minimum total coating system thickness for polyethylene and polypropylene pipeline coating systems]

| DN | Minimum total coating thickness, mm | |
| :--- | :---: | :---: |
| | Polyethylene | Polypropylene |
| ≤ 100 | 2.5 | 1.8 |
| > 100 and ≤ 250 | 2.7 | 2.0 |
| > 250 and < 500 | 2.9 | 2.2 |
| ≥ 500 and < 800 | 3.2 | 2.5 |
| ≥ 800 | 3.7 | 2.5 |

### 3.2.3 Holidays

The coating system shall be free from holidays when tested in accordance with (7.3).

### 3.2.4 Adhesion

The adhesion of the coating system shall be determined by peel resistance, measured at room temperature and at a test temperature related to the operating temperature in accordance with Table 2, using the test procedure in (7.4).

For crosshead-extruded coatings, the peel resistance shall also be measured in the longitudinal direction of the pipe at 20 °C and shall be at least 35 N/10 mm.

The minimum peel resistance values at the given test temperatures shall be as specified in Table 2.

<!-- PDF2MD-ASSETS:BEGIN page=7 -->


#### Extracted Page Assets


> **Table - Table 1 Minimum total coating system thickness for polyethylene and polypropylene pipeline coating systems** - see [XLSX](tables/13-painting-coatings-and-corrosion-protection-06_p0007_tbl01_table-1-minimum-total-coating-system-thi.xlsx) and [source crop](tables/13-painting-coatings-and-corrosion-protection-06_p0007_tbl01_table-1-minimum-total-coating-system-thi.png)


<!-- PDF2MD-ASSETS:END page=7 -->

---

If the coating cannot be peeled from the line pipe, the minimum peel resistance value shall be recorded as greater than the measured tensile force at yield.

[TABLE: Table 2 Minimum coating peel resistance for polyethylene and polypropylene pipeline coating systems]

| Operating temperature, °C | Test temperature, °C | Peel resistance, N/10 mm | |
| :--- | :--- | :---: | :---: |
| | | Polyethylene | Polypropylene |
| < 20 | 23 ± 2 | > 35 | > 150 |
| 20 - 50 | 50 ± 2 | > 25 | > 100 |
| 50 - 60 | 60 ± 2 | > 20 | > 80 |
| 60 - 80 | 80 ± 2 | > 20 | > 80 |
| > 80 | operating temperature ± 2 | >20 | > 40 |

## 3.2.5 Impact resistance

The impact resistance of the PE coating system shall be tested only at (23 ± 2) °C; the impact resistance of PP shall be tested at (0 ± 2) °C and (23 ± 2) °C. The testing shall be carried out in accordance with the procedure in (7.5) and the minimum impact resistance shall be as specified in Table 3.

[TABLE: Table 3 Minimum impact resistance for polyethylene and polypropylene pipeline coating systems]

| DN | Minimum impact resistance, J | | |
| :--- | :---: | :---: | :---: |
| | PE at 23 °C | PP at 0 °C | PP at 23 °C |
| ≤ 100 | 6.5 | 6.5 | 18 |
| > 100 and ≤ 250 | 8.5 | 8.5 | 20 |
| > 250 and ≤ 500 | 11.0 | 11.0 | 22 |
| > 500 | 12.5 | 12.5 | 25 |

## 3.2.6 Indentation resistance

The indentation resistance of the coating system shall be tested at room temperature and at a temperature related to the maximum operating temperature as given in Table 4, in accordance with the procedure in (7.6). The maximum allowable indentation shall be as specified in Table 4.

<!-- PDF2MD-ASSETS:BEGIN page=8 -->


#### Extracted Page Assets


> **Table - Table 2 Minimum coating peel resistance for polyethylene and polypropylene pipeline coating systems** - see [XLSX](tables/13-painting-coatings-and-corrosion-protection-06_p0008_tbl01_table-2-minimum-coating-peel-resistance.xlsx) and [source crop](tables/13-painting-coatings-and-corrosion-protection-06_p0008_tbl01_table-2-minimum-coating-peel-resistance.png)

> **Table - Table 3 Minimum impact resistance for polyethylene and polypropylene pipeline coating systems** - see [XLSX](tables/13-painting-coatings-and-corrosion-protection-06_p0008_tbl02_table-3-minimum-impact-resistance.xlsx) and [source crop](tables/13-painting-coatings-and-corrosion-protection-06_p0008_tbl02_table-3-minimum-impact-resistance.png)


<!-- PDF2MD-ASSETS:END page=8 -->

---

[TABLE: Table 4 Indentation resistance for polyethylene and polypropylene pipeline coating systems]

**Table 4    Indentation resistance for polyethylene and polypropylene pipeline coating systems**

| Operating temperature, °C | Test temperature, °C | Max. Indentation, mm Polyethylene | Max. Indentation, mm Polypropylene |
| :--- | :---: | :---: | :---: |
| < 20 | 23 ± 2 | ≤ 0.2 | ≤ 0.1 |
| 20 - 50 | 50 ± 2 | ≤ 0.3 | ≤ 0.2 |
| 50 - 60 | 60 ± 2 | ≤ 0.3 | ≤ 0.2 |
| 60 - 80 | 80 ± 2 | ≤ 0.3 | ≤ 0.3 |
| > 80 | operating temperature ± 2 | ≤ 0.4 | ≤ 0.4 |

## 3.2.7 Elongation

The elongation at break of a coating sample, when tested at ambient temperature in accordance with (7.7), shall be more than 300 % for both polyethylene and polypropylene coatings.

## 3.2.8 Coating resistivity

The coating resistivity shall be more than 10⁸ Ω·m when tested in accordance with the procedure in (7.8).

## 3.2.9 Thermal ageing

After exposure to elevated temperatures in accordance with the procedure in (7.9) the melt mass flow rate of the coating material shall vary by not more than ± 35 % from the melt mass flow rate before the exposure, or the elongation at failure of the aged coating material shall be > 50 % of the elongation of the unexposed coating material.

## 3.2.10 Ageing under exposure to light

After exposure to ultraviolet light radiation in accordance with the procedure in (7.10) the melt mass flow rate of the coating material shall vary by not more than ± 35 % from the melt mass flow rate before irradiation, or the elongation at failure of the irradiated coating material shall be > 50 % of the elongation of the unexposed coating material.

## 3.2.11 Cathodic disbonding resistance

Cathodic disbonding tests shall be carried out in accordance with (7.11) at a test temperature related to the operating temperature as specified in Table 5. After the test, the maximum radius of disbonding shall be less than the value listed in Table 5.

<!-- PDF2MD-ASSETS:BEGIN page=9 -->


#### Extracted Page Assets


> **Table - Table 4 Indentation resistance for polyethylene and polypropylene pipeline coating systems** - see [XLSX](tables/13-painting-coatings-and-corrosion-protection-06_p0009_tbl01_table-4-indentation-resistance-polyethyl.xlsx) and [source crop](tables/13-painting-coatings-and-corrosion-protection-06_p0009_tbl01_table-4-indentation-resistance-polyethyl.png)


<!-- PDF2MD-ASSETS:END page=9 -->

---

[TABLE: Table 5 Cathodic disbonding resistance for polyethylene and polypropylene pipeline coating systems]

**Table 5** &nbsp;&nbsp; **Cathodic disbonding resistance for polyethylene and polypropylene pipeline coating systems**

| Operating temperature, °C | Test temperature, °C | Max. disbonding radius, mm — Polyethylene | Max. disbonding radius, mm — Polypropylene |
| :---: | :---: | :---: | :---: |
| < 20 | 23 ± 2 | 10 | 3 |
| 20 to 50 | 50 ± 2 | 10 | 5 |
| 50 to 60 | 60 ± 2 | 15 | 7 |
| 60 to 80 | 80 ± 2 | 15 | 7 |
| > 80 | operating temperature ± 2 (maximum temperature is 95 ± 2) | 15 | 7 |

### 3.2.12 Degree of cure of FBE primer

The degree of cure of the FBE primer shall be determined by differential scanning calorimetry in accordance with (7.12). The ΔTg value shall be between -2 °C and +3 °C.

<!-- PDF2MD-ASSETS:BEGIN page=10 -->


#### Extracted Page Assets


> **Table - Table 5 Cathodic disbonding resistance for polyethylene and polypropylene pipeline coating systems** - see [XLSX](tables/13-painting-coatings-and-corrosion-protection-06_p0010_tbl01_cathodic-disbonding-resistance-polyethyl.xlsx) and [source crop](tables/13-painting-coatings-and-corrosion-protection-06_p0010_tbl01_cathodic-disbonding-resistance-polyethyl.png)


<!-- PDF2MD-ASSETS:END page=10 -->

---

## 4. COATING SYSTEM APPLICATION AND QUALITY CONTROL

### 4.1 PIPE SURFACE PREPARATION

Before blast cleaning and application of the coating system, the pipe surface shall be free of all surface contamination. Oil, grease, and other contaminants shall be removed, before blast cleaning, by a suitable solvent or detergent. Salt contamination, chemical cleaning agents and remaining detergents shall be washed off using potable water.

The pipe surface shall be cleaned of mill scale, rust and other foreign matter by a blast cleaning or another abrasive cleaning method to achieve a minimum surface cleanliness of Sa 2½ (7.1). For stainless steel pipes, stainless steel abrasives or non-ferrous abrasives shall be used for blast cleaning. The surface profile shall be as specified by the coating Manufacturer in his application instructions. During blast cleaning the pipe surface temperature shall be simultaneously higher than 5 °C and more than 3 °C above the ambient dew point. The ambient relative humidity shall not exceed 85 %.

The maximum residual chloride level on the blast-cleaned surface shall be 20 mg/m², in accordance with ISO 8502-2 (7.1) or any other method approved by the Principal.

The dust level on the blast-cleaned surface shall be of Class 1 in accordance with ISO 8502-3 (7.1).

Immediately after blast cleaning, all remaining weld spatter and irregularities shall be removed from the pipe surface by chiselling and/or grinding. Any treated surface with an area larger than 25 cm² shall be re-blasted to the cleanliness and roughness as specified above.

No repairs to the pipe shall be made without a procedure agreed by the Principal.

After any grinding or mechanical repairs, the remaining wall thickness shall be checked and compared with the minimum requirements of the code/specification. Pipes not meeting the minimum wall thickness shall be rejected.

Before coating, the pipe surface shall be cleaned from all dust and foreign matter using clean dry compressed air or vacuum cleaning. The compressed air shall be free of any trace of oil.

### 4.2 COATING APPLICATION

Blast cleaned pipes shall be coated within 4 h. Pipes whose coating is delayed beyond this period, or pipes showing any visible rust stains, shall be blast cleaned again.

The application of the coating shall be strictly in accordance with the coating Manufacturer's application procedures. For multi-layer systems, the temperature and time between subsequent layers shall be controlled to obtain sufficient interlayer adhesion.

The required layer thickness of the primer and adhesive layer shall be specified in the application procedures.

For all coating processes, the preheating temperatures and extrusion temperatures shall comply with the requirements specified in the application procedures. Heating equipment shall be controlled to maintain uniform temperatures throughout the coating process.

Batches of polymer shall be used in the same sequential order in which they were manufactured.

During coating, the bevelled ends of the pipes and the pipe bore shall be protected against mechanical damage and against contamination with coating material.

At the pipe ends, the coating shall be cut back over a length of 150 mm ± 20 mm unless otherwise specified. At the cutback, the coating edge shall be shaped to form a bevel angle of 30° to 45°. For stainless steel pipes, non-ferrous or stainless steel tools shall be used.

Uncoated pipe ends shall receive a temporary protective coating for transit.

---

## 4.3 QUALITY CONTROL

### 4.3.1 General

During production application of the coating, the Applicator shall carry out all quality control activities needed to ensure that the coating is being applied in accordance with the approved coating application procedures and that the final product complies with the requirements of this DEP.

The minimum quality control tests to be performed shall be as indicated in Table 6.

Records of all coating application and quality control test results shall be kept in accordance with (9).

### 4.3.2 Ambient conditions

The Applicator shall measure the ambient conditions at regular intervals during blasting and coating and keep records of prevailing temperature, humidity and dew point. If the conditions are outside the limits specified in this DEP, the process shall be suspended until the requirements are met.

### 4.3.3 Inspection of uncoated pipes before blasting

Before surface preparation starts, each pipe shall be visually examined for dents, taps, defective bevels and any other defects to avoid coating unusable pipes. Defective pipes shall be removed from the coating line for repair or, if repair is not possible, rejection.

The pipe surface shall be visually checked for contamination with salts, oil or grease. Contaminated pipes shall be cleaned again.

### 4.3.4 Inspection after blasting

Each pipe shall be inspected for surface cleanliness. Pipes that do not comply with the requirements of (4.1) shall be rejected and cleaned again.

The surface profile shall be measured at regular intervals and on the first 5 pipes following each change of blast-cleaning material. If the surface profile is outside the specified limits, the blasting material shall be checked and replaced as necessary. The affected pipes shall be re-blasted.

One of every 100 pipes shall be checked for chloride contamination on the blasted surface (7.1). If contamination of the surface occurs, the quality of the blast cleaning material (7.13) and process shall be examined. If the conductivity of the blasting material is greater than 50 µS/cm, the blasting material shall be replaced.

### 4.3.5 Application temperatures

The temperature of the pipe surface shall be continuously monitored and recorded by means of suitable instruments, e.g., infrared sensors, contact thermometers or thermocouples. The extrusion temperatures of the adhesive and coating material shall be continuously recorded.

The monitoring instruments shall be independent of the temperature control equipment. The instruments shall be calibrated prior to each unit of production.

Any deviation from the recommended application temperature range shall be rectified. If immediate rectification is not possible, the production shall be stopped until the cause of the deviation has been eliminated.

Any pipes coated during the duration of the temperature deviation shall be identified by marking and subjected to additional quality control tests (4.3.6) at the discretion of the Inspector. Pipes that do not comply with the quality control requirements shall be rejected, cleaned and recoated.

---

#### 4.3.6 Appearance, thickness and holidays

Immediately following coating application, each coated pipe shall be visually checked for imperfections and irregularities of the coating (3.2.1), for coating thickness (7.2) and for the absence of holidays (7.3). Pipes that do not comply with the requirements shall be marked and removed from the coating line for repair or recoating. If subsequent pipes do not comply with the requirements, the coating process shall be checked or stopped to eliminate the cause of the problem.

Per joint or fitting, a maximum of two pinholes or one larger area of damage (max. 40 cm²) may be repaired. If the number or size of damage sites exceeds these figures, the whole pipe shall be re-coated.

Each pipe shall be checked for cleanliness of the pipe ends and for damage to the bevelled ends. Damaged bevels shall be repaired by means of procedures approved by the Principal.

#### 4.3.7 Destructive testing

At predetermined intervals, one pipe shall be selected for destructive testing of the coating. A sample length of approximately 1 m shall be cut from one end of this pipe and subjected to the adhesion, impact, indentation and elongation tests indicated in Table 6.

The tests shall commence as soon as possible after coating to allow readjustment of the coating process if required.

After cutting of the test sample, the remaining pipe shall be marked with the remaining length and the original cutback re-bevelled in accordance with (4.2). The pipe end bevel shall be re-machined to the original pipe specification.

#### 4.3.8 Cathodic disbonding test

One sample, at predetermined intervals, shall be subjected to a cathodic disbonding test.

To enable timely intervention in the coating process in case of failure, the 28-day test at (23 ± 2) °C may be replaced by a 1-day test at (40 ± 2) °C or a 2-day test at (65 ± 2) °C, if approved by the Principal. Such approval may be obtained if during qualification testing the alternative tests were also done on the same sample as the 28-day test for comparison.

#### 4.3.9 Degree of cure

At predetermined intervals, one pipe shall be selected and a coating sample taken from the pipe for the cure test. The cure test shall be carried out in accordance with (7.12) and the ΔTg value shall be between -2 °C and +3 °C. The damage caused by the sampling shall be repaired.

#### 4.3.10 Acceptance of failed pipes

In the event of pipes failing to meet the requirements of sections (4.3.6) to (4.3.9), preceding pipes coated after the last acceptable pipes and the pipes coated following the failed pipe shall be considered suspect and shall be marked for further testing.

The Applicator shall propose and agree with the Principal a test programme to trace any of the suspect pipes affected by the same failure. Further testing shall involve inspection and examination similar to that carried out on the original rejected test pipe(s). Based on the test results, the final acceptance or rejection of the suspect pipes shall be made by the Principal.

No pipes shall be dispatched from the coating yard before the Principal has approved the quality control results.

The Principal retains the right to reject any shift's or day's production if the reject rate of that production is more than 10 %, and/or if sample tests are found to be outside the specification in this DEP.

---

In addition, the Applicator may be required to stop production and carry out a full investigation into the source of the problem; he shall submit the results to the Principal before receiving permission from the Principal to recommence production.

#### 4.3.11 **Traceability of pipes and coating**

The Applicator shall ensure that individual pipes are fully traceable during and after the coating process. If the serial number of the pipe as given in the pipe mill is removed or obliterated, it shall be reapplied. The Applicator's own serial number shall be indicated on the pipe and records shall be kept to identify the sequence and time of coating and the batch of materials used for each pipe.

---

[TABLE: Table 6 Minimum quality control requirements for polyethylene and polypropylene pipeline coatings]

**Table 6** &nbsp; Minimum quality control requirements for polyethylene and polypropylene pipeline coatings

| Property | Paragraph | Test method | Test frequency |
| :--- | :---: | :---: | :--- |
| Ambient conditions | (4.3.2) | | once per shift |
| Surface condition before blasting | (4.3.3) | visual | each pipe |
| Cleanliness of blast cleaned surface | (4.3.4) | (7.1) | each pipe |
| Surface profile | (4.3.4) | (7.1) | one of 20 pipes |
| Surface cleanliness Chlorides | (4.3.4) | (7.1) | one of 100 pipes |
| Blast cleaning materials and process | (4.3.4) | (7.13) | once per shift or related to (4.3.3) |
| Pipe surface temperature | (4.3.5) | – | Continuous |
| Coating application temperature | (4.3.5) | - | Continuous |
| Appearance | (4.3.6) | visual | each pipe |
| Coating thickness | (4.3.6) | (7.2) | each pipe |
| Holiday detection | (4.3.6) | (7.3) | each pipe |
| Pipe ends | (4.3.6) | visual | each pipe |
| Adhesion | (4.3.7) | (7.4) | one of 100 pipes |
| Impact | (4.3.7) | (7.5) | one of 100 pipes |
| Indentation | (4.3.7) | (7.6) | one of 100 pipes |
| Elongation | (4.3.7) | (7.7) | one of 100 pipes |
| Cathodic disbonding | (4.3.8) | (7.11) | one of 200 pipes (minimum one pipe per unit of production) |
| Degree of cure of FBE | (4.3.9) | (7.12) | one of 200 pipes (minimum one pipe per unit of production) |

<!-- PDF2MD-ASSETS:BEGIN page=15 -->


#### Extracted Page Assets


> **Table - Table 6 Minimum quality control requirements for polyethylene and polypropylene pipeline coatings** - see [XLSX](tables/13-painting-coatings-and-corrosion-protection-06_p0015_tbl01_table-6-minimum-quality-control-requirem.xlsx) and [source crop](tables/13-painting-coatings-and-corrosion-protection-06_p0015_tbl01_table-6-minimum-quality-control-requirem.png)


<!-- PDF2MD-ASSETS:END page=15 -->

---

## 5. COATING SYSTEM QUALIFICATION

### 5.1 GENERAL

Before a coating system may be applied in a production run, the Contractor shall submit all the data specified in (5.2) and (5.3) and shall ensure that both the coating system and the Applicator have been qualified in accordance with the procedures in (5.4) and (6).

### 5.2 SYSTEM IDENTIFICATION

The Contractor shall submit all details to identify the coating system. Details shall include:

- system designation or trade name;
- name of coating Manufacturer(s);
- generic type of system (polyethylene or polypropylene);
- coating process (sintering, side extrusion or crosshead extrusion);
- system structure (2-layer or 3-layer);
- structure components (primer, adhesive, outer layer) ;
- service temperature range;
- total nominal coating thickness;
- relevant international/national coating standard approvals.

### 5.3 MANUFACTURER'S DATA

#### 5.3.1 Primer

The following data shall be submitted on the primer (if applicable):

- the generic type of primer;
- for liquid primers the solids content, the type of solvent and the density;
- for powder epoxy primers the density, gel time, particle size, recommended film thickness, colour;
- typical film properties (flexibility, cathodic disbonding resistance, etc.);
- the method of application (brush, roller, spray, electrostatic spray, etc.);
- storage conditions and shelf life;
- the nominal dry film thickness or spreading rate;
- application procedures, temperature, pot life, overcoating times;
- HSE datasheets.

#### 5.3.2 Adhesive

The following data shall be submitted on the adhesive (if applicable):

- the generic type of adhesive;
- the method of application (powder spray, extrusion etc.);
- the nominal thickness;
- storage conditions and shelf life.

#### 5.3.3 Coating material

The following data shall be submitted on the polyethylene or polypropylene outer layer material:

- generic type of material (e.g. high/medium/low density PE/PP);
- delivered product (powder, granules, liquid etc.);
- storage conditions, shelf life;
- colour;
- nominal thickness of the outer layer;

---

- mechanical properties of the outer layer film (tensile strength, elongation);
- data on resistance to bio-degradation.

**5.3.4 Chemical pre-treatment**

If any chemical pre-treatment of the blasted steel is carried out the following data shall be submitted:

- generic type of chemical;
- preparation, concentration, etc.;
- application procedure, including spreading rate (m²/l), and drying times.

## 5.4 QUALIFICATION

Before a coating system can be specified for an application, the Contractor or the coating Manufacturer shall apply for qualification of the coating system. Qualification shall be carried out according to the following procedures.

The Contractor or the coating Manufacturer shall submit all data specified in (5.2) and (5.3).

The Contractor or the coating Manufacturer shall show that samples of the coating system applied on pipes of the specified pipe material have been successfully subjected to the tests as specified in Table 7, columns 3 and 4. The tests shall be carried out by an independent test laboratory or, if approved by the Principal, by the coating Manufacturer. The Principal shall witness the application and the tests.

The number of pipes to be tested and the test procedures are given in Table 7.

If agreed by the Principal, previous qualification data can be used provided that the referred tests have been carried out using the same coating system (5.2) and the same coating process as specified in the contract.

With the approval of the Principal, tests carried out in accordance with other coating standards may be used insofar as their procedures are the same as or more stringent than the procedures in this DEP. Such information shall include full reports on test procedures and results and be signed by the laboratory representatives and certification body.

---

## 6. APPLICATOR QUALIFICATION

### 6.1 GENERAL

Before production application of a coating system may commence, the Applicator shall be qualified to apply the coating system. The qualification shall be carried out according to the following procedures:

### 6.2 COATING PROCESS AND APPLICATOR SELECTION

The Contractor shall submit to the Principal information on the required coating process and recommended applicators. The information shall include:

- description of the coating process for line pipe, bends and fittings;
- pipe cleaning and surface preparation (cleanliness, profile, chemical pre-treatment, etc.);
