Repository: sgttomas/chirality

# Local Source Corpus

Place piping-design source PDFs, extracted markdown/source folders, generated PDF2MD work directories, and related local corpus files here.

This folder is intentionally ignored by git except for this README and `.gitkeep`.

File: domains/piping-design/_Sources/industry-practices/13-painting-coatings-and-corrosion-protection/13-painting-coatings-and-corrosion-protection-05.md (part 2 of 2)
   - 6.4 QUALIFICATION 20
7. **INSPECTION AND TEST PROCEDURES** 21
   - 7.1 SURFACE FINISH AFTER BLAST-CLEANING 21
> **Table - TABLE 4 Minimum qualification requirements and test frequency for FBE pipeline coatings** - see [XLSX](tables/13-painting-coatings-and-corrosion-protection-05_p0017_tbl01_table-4-minimum-qualification-requiremen.xlsx) and [source crop](tables/13-painting-coatings-and-corrosion-protection-05_p0017_tbl01_table-4-minimum-qualification-requiremen.png)


<!-- PDF2MD-ASSETS:END page=17 -->

---

## 6. APPLICATOR QUALIFICATION

### 6.1 GENERAL

Before production application of a coating system may commence, the Applicator shall be qualified to apply the coating system. The qualification shall be carried out according to the following procedures:

### 6.2 COATING PROCESS AND APPLICATOR SELECTION

The Coating Contractor shall submit to the Principal information on the required coating process and recommended Applicators. The information shall include:

1. Description of the coating process;
2. Pipe cleaning procedure and pipe surface preparation (cleanliness, profile, chemical treatment, etc.);
3. Pipe heating and temperature control;
4. Cure times and quenching details;
5. Recommended Applicators;
6. Coating repair procedures (8).

### 6.3 COATING PLANT

To demonstrate that the available equipment is capable of applying the specified coating according to the required standards, each recommended Applicator shall submit details of the coating plant, including:

1. Layout diagram of the coating plant and pipe routing scheme;
2. General description of the equipment available to carry out the coating process;
3. Details of process control and inspection equipment, required for the coating process such as temperature control, thickness control, holiday testers, laboratory equipment;
4. Details of the pipe handling and transport equipment and procedures;
5. Applicator's quality control procedures.

### 6.4 QUALIFICATION

After approval of the process and plant details (6.2, 6.3) and before production starts, the Applicator shall submit evidence that he has successfully applied the coating system before on pipes as those to be coated under the contract and that the product complied with the requirements of (3) of this DEP for the tests indicated in Table 4, column 5 "Applicator qualification".

This shall be demonstrated during pre-production testing, when the Applicator shall coat at least two pipes with the proposed coating system that shall be subjected to the tests given in Table 4. These tests may be carried out in the Applicator's own laboratory, witnessed by the Principal or by an independent laboratory. The results of the tests shall be reported to the Principal, signed by the head of the laboratory.

When this DEP is used for the coating of bends and/or fittings, the Applicator shall perform the pre-production testing on one straight length of pipe. The required qualification tests for bends and fittings are given in Table 4.

When chemical pre-treatment is to be used for the coating system, the Principal may request that part of the pre-production testing shall be carried out on chemically treated pipe and the remainder on untreated pipe, in order to ensure that the FBE powder is of a quality essential to long-term coating performance. This may be done by partly treating each length of pipe. In this case the coating on both the treated and untreated surfaces shall pass the tests.

---

## 7. INSPECTION AND TEST PROCEDURES

### 7.1 SURFACE FINISH AFTER BLAST-CLEANING

The surface finish after blast cleaning shall be inspected by visual comparison according to the following International Standards:

- surface cleanliness: ISO 8501-1;
- chloride contamination: ISO 8502-2;
- dust levels : ISO 8502-3;
- surface profile: ISO 8503-2.
- The surface profile comparator shall comply with ISO 8503-1 and shall be calibrated before every unit of production in accordance with ISO 8503-3 or ISO 8503-4.

### 7.2 THERMAL ANALYSIS

A thermal analysis shall be made using differential scanning calorimetry in accordance with ASTM D 3418, to determine the glass transition temperature (Tg) and the enthalpy (Hr) of the curing of the powder.

For the 'as-supplied', uncured powders (5.3.1.7) three scans shall be made to determine the glass transition temperatures (Tg₀, Tp₁ and Tg₂) and the enthalpy (Hr).

For the samples of the applied coating (4.4.8), two scans shall be made to determine the glass transition temperatures Tg₁ and Tg₂, respectively. The degree of cure is related to the difference between Tg1 and Tg₂, which shall be determined as:

$$\Delta Tg = Tg_1 - Tg_2$$

### 7.3 MICROSCOPIC EXAMINATION

A cross-section and the coating-steel interface of the cured film shall be examined under a magnification of 30x to 40x. This may be done on chips of coating removed from test pipes. The presence of foaming and voids through-film (section perpendicular to the pipe surface) and across-film (section parallel to the pipe surface) shall be rated according to the pictorial scale in Figure 1. Any other contamination at the coating interface shall be reported.

---

[FIGURE: FIGURE 1 Degree of foaming of FBE film]

**FIGURE 1   Degree of foaming of FBE film**

THROUGH-FILM / ACROSS-FILM

| Rating | Through-Film | Label | Across-Film | Rating |
| :---: | :--- | :---: | :--- | :---: |
| 1. | (best film pattern) | BEST FILM | (best film pattern) | 1. |
| 2. | (light foaming) | | (light foaming) | 2. |
| 3. | (moderate foaming) | | (moderate foaming) | 3. |
| 4. | (heavy foaming) | | (heavy foaming) | 4. |
| 5. | (excessive foaming) | EXCESSIVE FOAM | (excessive foaming) | 5. |

## 7.4 COATING THICKNESS

The coating thickness shall be measured by means of a thickness meter based on Eddy Current or electromagnetic techniques in accordance with ISO 2868, method 6A or 6B.

Magnetic thickness gauges shall not be used, either for qualification testing or for quality control purposes.

The thickness gauge shall be calibrated at least once per shift. Calibration shall be carried out on a steel plate of similar thickness as the pipe wall by means of plastic shims of the same thickness as the nominal coating system.

For quality control purposes (4.4.7), a minimum of twelve thickness checks shall be made at approximately one quarter, one half and three quarters of the length of each pipe and at the 3, 6, 9 and 12 o'clock positions around the pipe. For submerged arc welded pipe one of these circumferential positions shall be on top of the weld.

## 7.5 HOLIDAYS

A holiday test shall be performed by means of an adjustable high-voltage holiday tester having an audible and visual alarm. The scanning electrode shall consist of a metal brush or coil spring, fitting the diameter of the coated pipes.

The earth connection shall be made directly on the pipe.

The test voltage shall be set at 2.2 kV and 3.6 kV for nominal coating thicknesses of 475 μm and 725 μm, respectively.

The test voltage shall be calibrated at least twice per shift by means of a high-voltage meter.

When the holiday test is carried out the external pipe surface shall be free of moisture.

The electrode shall be moved over the pipe surface at a speed of not more than 0.3 m/s. The whole of the pipe surface shall be covered by the test.

When the holiday test is used for the impact resistance test (7.7) or the flexibility test (7.8), a metal brush shall be used to inspect the treated surface.

<!-- PDF2MD-ASSETS:BEGIN page=20 -->


#### Extracted Page Assets


![FIGURE 1 Degree of foaming of FBE film](figures/13-painting-coatings-and-corrosion-protection-05_p0020_fig01_figure-1-degree-of-foaming-fbe-film.png)


<!-- PDF2MD-ASSETS:END page=20 -->

---

## 7.6 COATING ADHESION

### 7.6.1 Knife test

The adhesion of the coating on a pipe shall be determined at a random location by the following method:

Using a sharp and pointed knife, two incisions of approximately 15 mm in length shall be made through to the steel surface to form an 'X' with an angle of intersection of approximately 30°. Commencing at the intersection, an attempt shall be made to lift the coating from the steel substrate using the blade of the knife.

An adhesive breakaway from the point of intersection of more than 2 mm, or brittle breakaway of flakes of more than 2 mm constitutes a failure.

Refusal to peel, or a cohesive break less than 2 mm long entirely within the coating, constitutes a pass.

Cohesive failure caused by voids in the coating leaving a honeycomb structure on the steel surface also constitutes a failure.

### 7.6.2 Pull-off test

For qualification purposes, the adhesion strength of the coating shall be tested by a pull-off test according to ISO 4624 or ASTM 4541-02.

## 7.7 IMPACT RESISTANCE

Before the test the pipe surface shall be tested for the absence of holidays (7.5).

The impact test shall be performed by means of a falling weight impact testing machine as described in ASTM G 14. The falling weight shall have a smooth hemispherical head with a diameter of 25 mm. The pipe sample shall be placed horizontally, supported directly under the impact area to avoid the effect of elastic response of the pipe. The testing machine shall be placed in the axial plane perpendicularly on the top of the pipe surface.

Each test shall comprise a series of 10 impacts, using a combination of weight and height corresponding to the predetermined impact energy. The impacts shall not be on pipe welds, coating overlaps or within 1.5 x DN or 300 mm, whichever is smaller, from the edge of the coating. The impacts shall be at least 50 mm apart. The impacts shall be tested for the presence of a holiday in accordance with (7.5). The number of holidays shall be noted.

When even at impact levels twice above the minimum required impact resistance, no defects can be found, this value shall be rated as the minimum impact resistance.

For the purpose of quality control testing, one series of 10 impacts shall be made with the impact energy set at the specified minimum requirement (3.2.7). No failures of the pipe coating shall be found during the holiday test of the impact points. If holidays are found, two pipes coated immediately before and two pipes coated immediately after the failed pipe shall be tested and shall show no failures. If these four pipes also show failures, it shall be stopped and the cause investigated and removed before production is resumed. All pipes coated since the last successful impact test shall be considered suspect and shall be impact-tested individually or rejected.

## 7.8 FLEXIBILITY TEST

Samples shall be cold-cut from a coated pipe and shall be subjected to a bend test.

For pipe diameters of 300 mm and above, four strips (300 mm long x 50 mm wide) shall be cut in the longitudinal direction of the pipe.

For pipe diameters less than 300 mm, four rings shall be cut with a width of 50 mm.

The samples shall be free from holidays when tested in accordance with (7.5).

---

At 0 °C a 2 % strain, and at 20 °C a 3 % strain, shall be induced in the coating of the sample.

Two tests shall be carried out at each temperature.

The deflection loading rate during bend testing shall be (25 ± 2) mm/min.

Strip samples shall be bent by means of a mandrel, using either a 3-point bending or a cantilever arrangement.

The mandrel sizes shall be selected according to the following formula:

$$D = \frac{t(1 - s)}{s}$$

where:

- D = mandrel diameter (mm)
- t = specimen metal wall thickness (mm)
- s = 0.02 at 0 °C
      0.03 at 20 °C

The ring samples shall be squeezed in accordance with ASTM G 70 to obtain a strain factor of 0.02 and 0.03 respectively.

As a guide, the length of the reduced axis after squeezing shall be:

$$d_2 = \frac{d}{\left(\frac{s}{t} \times d\right) + 1}$$

where:

- d = the pipe diameter (mid wall to mid-wall) before squeezing, mm
- d₂ = the length of the reduced axis (mid-wall to mid-wall) after squeezing, mm
- t = the pipe wall thickness (mm)
- s = 0.02 at 0 °C
      0.03 at 20 °C

After bending, the pipe coating surface shall be examined for the presence of holidays in accordance with (7.5). The coating shall be deemed to have failed the test if any holiday is detected.

## 7.9 HOT WATER TEST

A coated sample of 200 mm x 100 mm machined from a ring of the coated pipe shall be immersed in tap water at the test temperature specified in Table 1. For qualification testing the exposure time shall be 28 days and for quality control it shall be 48 hours.

The bare edges of the sample shall be coated to prevent ingress of moisture beneath the coating.

Immediately after the exposure, the coated sample shall be removed from the water bath and allowed to cool to ambient temperature. The coating shall then be examined visually and the adhesion shall be tested and judged in accordance with (7.6).

## 7.10 CATHODIC DISBONDING RESISTANCE

The cathodic disbonding resistance of the coating shall be tested as follows:

The test sample shall be free of holidays when tested in accordance with (7.5).

---

A sample of coated pipe shall be taken of sufficient length and with approximately the same diameter as the production pipe.

A 6 mm hole shall be drilled in the coating, using a flat-faced mill. The hole shall penetrate not more than 0.5 mm into the pipe steel. The hole shall be at least 50 mm from any weld.

The sample shall be placed inside an electrolytic cell or an electrolytic cell shall be constructed on the pipe surface. All metallic parts other than the test defect shall be sealed from the electrolyte using a resin or other suitable compound. The volume of the cell shall be at least 250 ml.

The cell shall be filled with a 3 % sodium chloride solution.

An inert auxiliary electrode (e.g., platinum wire or mesh) shall be placed in the electrolyte, remote from the test defect.

A saturated calomel reference electrode (SCE) shall be placed in the electrolyte with the tip 10 mm from the test defect.

By means of a potentiostat, the electrochemical potential of the steel shall be polarised to -1500 mV ± 10 mV with respect to the SCE. This potential shall be maintained throughout the test.

The current required to maintain the potential shall be checked and recorded daily.

The duration of the test shall be 28 days, after which the sample shall be removed from the cell and examined.

For quality control purposes, the duration of the test shall be 48 hours; see (4.4.9).

For tests at elevated temperatures, the temperatures shall be controlled as follows:

- When the sample is immersed in the cell, the solution, including the sample, shall be kept at the test temperature by placing the cell in a thermostatically controlled water bath.
- When the cell has been constructed on the pipe sample, the steel sample shall be placed in a thermostatically controlled furnace or sand bath that also covers the top surface of the sample with at least 1 cm of sand. The furnace or bath shall be adjusted to maintain the required test temperature on the pipe surface in the test defect.
- During tests at elevated temperatures, suitable reflux coolers shall be used to prevent evaporation of the test electrolyte.

At the end of the test period, the sample shall be rinsed with fresh water and wiped dry.

Two cuts shall be made through the coating in the longitudinal direction of the pipe and two similar cuts made in the circumferential direction, each pair of cuts being 5 mm apart and approximately following the tangent of the test defect. The length of the cuts shall extend to approximately 20 mm each side of the defect; see Figure 2.

By means of a knife, the strips of coating between the cuts shall be peeled from the pipe surface as far as possible, starting at the test defect. The distance over which the coating is detached and the metal is exposed, measured from the edge of the original test defect, shall be recorded in all four directions. The radius of disbonding shall be the arithmetic mean of the four measurements. A photograph of the test sample after testing, showing the disbondment area, shall be included in the test report.

---

[FIGURE: FIGURE 2 Determination of the radius of disbonding]

## 7.11 CONDUCTIVITY MONITORING OF BLASTING MATERIAL EXTRACTS

This method describes the procedure for monitoring the quality of the blasting material in machines that recycle the blasting material. An increased conductivity level may indicate the introduction of an ionic contaminant in the blasting material from the pipe surface.

The procedure is as follows:

- measure a 100 ml volume of blasting material in a glass bottle;
- add 100 ml deionised or distilled water;
- cap the bottle and shake for 1 min;
- decant the water extract into another glass bottle;
- measure and record the conductivity of the water at room temperature.

<!-- PDF2MD-ASSETS:BEGIN page=24 -->


#### Extracted Page Assets


![FIGURE 2 Determination of the radius of disbonding](figures/13-painting-coatings-and-corrosion-protection-05_p0024_fig01_figure-2-determination-radius-disbonding.png)


<!-- PDF2MD-ASSETS:END page=24 -->

---

## 8. COATING REPAIR

The Contractor shall submit detailed procedures for coating repairs.

All coating repair procedures shall be qualified under both coating system qualification (5.4) and Applicator qualification (6). Minimum qualification requirements are given in Table 4.

These procedures shall contain as a minimum:

- repair of surface defects;
- repair of holidays, scratches and small defects (e.g. using a melt stick);
- repair of damages due to quality control testing (4.4.8), typically adhesion testing, film sampling and impact testing;
- removal of rejected coating and cleaning the pipe to the required standard for recoating;
- testing to prove the effectiveness of the repairs.

The maximum total surface area per pipe that may be repaired is 40 cm². Pipes requiring larger repairs shall be re-coated.

Pipes having insufficient coating thickness shall not be repaired by overcoating.

All pipes that have been repaired shall be fully re-examined in accordance with the quality control procedures (4.4). Minimum quality control requirements for repairs of small defects and damages are given in Table 3.

Records shall be kept of all repaired pipes and shall include the repair and re-test details.

---

## 9. DOCUMENTATION

The Contractor shall keep accurate records of all relevant data of the coating process.

This documentation shall include:

- Copies of the coating system information as specified in (2);
- Copies of qualification information as requested in (5);
- Copies of, or reference to, all procedures for coating of the pipes;
- Serial numbers of all pipes as given by the Line Pipe Manufacturer (e.g. by copies of the pipe mill data sheets);
- Serial numbers as given by the coating Applicator (if applicable) related to the Manufacturer's serial numbers;
- The order of coating, the day and shift of coating of each pipe;
- The batch numbers of the coating materials, the day and time of loading of each batch;
- Serial numbers of rejected pipes and the reason for rejection;
- Records of any repairs;
- The results of all quality control testing (4.4);
- Records of temperatures during the coating process for each pipe; with the processing time of every tenth pipe, shall be marked on the temperature chart with the pipe number;
- Names and signatures of the responsible persons for the coating process and quality control.

This document shall be submitted to the Principal after completion of the coating works together with the testing and inspection instruments calibration certificates.

---

## 10. HANDLING, STORAGE AND TRANSPORT OF BARE AND COATED PIPE

### 10.1 GENERAL

The Coating Contractor shall take receipt of the pipes, delivered by the Line Pipe Manufacturer and shall keep a record of the serial numbers of the delivered pipes. Upon receipt, the pipes shall be inspected for transport damage or other defects. Damaged pipes shall be separately stored and reported to the Principal. Repairs shall only be carried out after approval by the Principal.

During the various stages of the complete coating process, the Coating Contractor shall ensure that all pipes shall be handled, stored and transported in such a manner that no damage is caused to the pipes and the applied coating. Instructions by the Line Pipe Manufacturer and/or the Coating Manufacturer shall be followed. The following instructions shall also apply.

### 10.2 HANDLING OF PIPES

Bevel protectors and/or end caps as installed by the Line Pipe Manufacturer shall be re-installed after coating and before handling of the pipes.

Lifting of pipes shall only be carried out using slings, lifting hooks or vacuum lifters, fitted with suitable spreader bars. Chains shall not be used to lift pipes. Wire ropes shall not be used to lift coated pipes. Hooks shall be padded with soft material to prevent damage to the bevelled ends.

Lifting trucks or front-end loaders shall have soft padded forks or grips to prevent damage to pipes or pipe coating.

Coated pipes shall not be rolled or dragged over the ground.

Pipes shall not be lifted in bundles without prior approval by the Principal. When more than one pipe is lifted, separate slings or hooks shall be used for each pipe and coated pipes shall be provided with soft padding between the pipes.

For handling of stainless steel pipes, handling and transport equipment and conveyors shall be padded to prevent contact with carbon steel.

### 10.3 STORAGE AND STOCKPILING OF PIPES

Pipes shall be stored in designated areas. Pipes shall not be stored with other consignments or pipes for other contracts.

Pipes shall be stacked only to such height that damage or deformation to the pipes due to the weight of other pipes shall not occur. Coated pipes shall be stacked only to such height that no damage to the coating occurs.

Pipe supports shall be spaced so that no bending of pipes occurs. Pipe supports shall be made of soft padded wooden bolsters or sand rows, free of stones, covered with plastic sheets. The pipe surface shall be at least 150 mm clear from the soil.

Piles of pipe shall be secured by wooden wedges or ground pins, provided with adequate padding to prevent coating damage, and of sufficient size to prevent collapse of the piles.

Coated pipes shall be stacked using soft separators such as rubber pads or tyre tread.

When stored outdoors, pipes shall be placed at a small angle to allow drainage of any rain water from the inside of the pipes.

### 10.4 TRANSPORT OF COATED PIPE

Coated pipes shall be prepared for transport or shipment in accordance with API RP 5L1, or API RP 5LW, whichever is applicable. During transportation, pipes shall be stacked and secured such as to prevent movement, abrasion and/or peening.

---

## 11. REFERENCES

In this DEP, reference is made to the following publications:

NOTES: 1. Unless specifically designated by date, the latest edition of each publication shall be used, together with any amendments/supplements/revisions thereto.
2. The DEPs and most referenced external standards are available to Shell users on the SWW (Shell Wide Web) at http://www.shell.com/standards

### SHELL STANDARDS

Index to DEP publications and standard specifications

DEP 00.00.05.05-Gen.

### AMERICAN STANDARDS

Recommended practice for railroad transportation of line pipe

API RP 5L1

Recommended practice for transportation of line pipe on barges and marine vessels

API RP 5LW

*Issued by:*
*American Petroleum Institute*
*Publications and Distribution Section*
*1220 L Street Northwest*
*Washington DC 20005*
*USA*

Standard test method for transition temperatures of polymers by differential scanning calorimetry

ASTM D 3418

Standard test method for pull-off strength of coatings using portable adhesion testers

ASTM D 4541

Standard test method for impact resistance of pipeline coatings (falling weight test)

ASTM G 14

Standard test method for ring bendability of pipeline coatings (squeeze test)

ASTM G 70

*Issued by:*
*American Society for Testing and Materials*
*100 Barr Harbor Drive*
*West Conshohocken, PA 19428-2959*
*USA*

### INTERNATIONAL STANDARDS

Paints and varnishes - Determination of film thickness

ISO 2808

Paints and varnishes – Pull-off test for adhesion

ISO 4624

Coating powders - Part 1: Determination of particle size distribution by sieving

ISO 8130-1

Coating powders - Part 2: Determination of density by gas comparison pyknometer (referee method)

ISO 8130-2

Coating powders - Part 3: Determination of density by liquid displacement pyknometer

ISO 8130-3

Coating powders - Part 6: Determination of gel time of thermosetting coating powders at a given temperature

ISO 8130-6

Coating powders - Part 7: Determination of loss of mass on stoving

ISO 8130-7

---

Coating powders - Part 8: Assessment of the storage stability of thermosetting powders — ISO 8130-8

Preparation of steel substrates before application of paints and related products - Visual assessment of surface cleanliness — ISO 8501-1

Part 1: Rust grades and preparation grades of uncoated steel substrates and of steel substrates after overall removal of previous coatings

Preparation of steel substrates before application of paints and related products – Tests for the assessment of surface cleanliness — ISO 8502-2

Part 2: Laboratory determination of chloride on clean surfaces

Preparation of steel substrates before application of paints and related products – Tests for the assessment of surface cleanliness — ISO 8502-3

Part 3: Assessment of dust on steel surfaces prepared for painting (pressure-sensitive tape method)

Preparation of steel substrates before application of paints and related products - Surface roughness characteristics of blast-cleaned steel substrates — ISO 8503-1

Part 1: Specifications and definitions for ISO surface profile comparators for the assessment of abrasive blast-cleaned surfaces

Preparation of steel substrates before application of paints and related products - Surface roughness characteristics of blast-cleaned steel substrates — ISO 8503-2

Part 2: Method for the grading of surface profile of abrasive blast-cleaned steel - Comparator procedure

Preparation of steel substrates before application of paints and related products - Surface roughness characteristics of blast-cleaned steel substrates — ISO 8503-3

Part 3: Method for the calibration of ISO surface profile comparators and for the determination of surface profile - Focusing microscope procedure

Preparation of steel substrates before application of paints and related products - Surface roughness characteristics of blast-cleaned steel substrates — ISO 8503-4

Part 4: Method for the calibration of ISO surface profile comparators and for the determination of surface profile - Stylus instrument procedure

Steel and steel products - Inspection documents — ISO 10474

*Issued by:*
*International Organization for Standardization*
*Case Postale 56*
*CH-1211 Geneva*
*Switzerland*
*Copies can also be obtained from national standards organizations.*

*Last page of this DEP*
