Repository: sgttomas/chirality

# Local Source Corpus

Place piping-design source PDFs, extracted markdown/source folders, generated PDF2MD work directories, and related local corpus files here.

This folder is intentionally ignored by git except for this README and `.gitkeep`.

File: domains/piping-design/_Sources/industry-practices/13-painting-coatings-and-corrosion-protection/13-painting-coatings-and-corrosion-protection-06.md (part 2 of 2)
   - 6.4 QUALIFICATION 20
7. **INSPECTION AND TEST PROCEDURES** 22
   - 7.1 SURFACE FINISH AFTER BLAST CLEANING 22
- required surface and material application temperatures;
- recommended applicators;
- coating repair procedures (8).

### 6.3 COATING PLANT

To demonstrate that the available equipment is capable of applying the specified coating according to the required standards, each recommended Applicator shall submit full details of the coating plant, including:

- layout diagram of the coating plant and plant flow scheme;
- general description of the equipment available to carry out the coating process;
- details of process control and inspection equipment required for the coating process such as temperature control, thickness control, holiday testers, laboratory equipment, etc.;
- details on the line pipe marking, handling, storage and transport equipment and procedures;
- Applicator's quality control procedures.

### 6.4 QUALIFICATION

After approval of the process and plant details (6.2) and (6.3) and before production starts, the Applicator shall submit evidence that he has successfully applied the coating system before on pipes of the specified material, and that the product complied with the requirements (3) of this DEP for the tests indicated in Table 7, columns 3 and 5.

The Applicator shall coat at least 2 pipes with the proposed coating system and shall subject samples from these pipes to the tests given in Table 7. These tests may be carried out in the Applicator's own laboratory, or by an independent laboratory. The Principal shall witness the application and the tests. The results of the tests shall be reported to the Principal, signed by the head of the laboratory and the witness.

When this specification is used for the coating of bends and/or fittings, the Applicator shall coat at least one fitting or bend as agreed with the Principal and subject this coating to the same qualification tests.

---

[TABLE: Table 7 Minimum requirements for polyethylene and number of pipes required during qualification]

| Property | Paragraph | Test method | Coating system qualification | Applicator qualification |
| :--- | :---: | :---: | :---: | :---: |
| Cleanliness of blast cleaned surface | (4.1) | (7.1) | 5 pipes | 2 pipes |
| Surface roughness | (4.1) | (7.1) | 5 pipes | 2 pipes |
| Pipe surface temperature | (4.2) | - | 5 pipes | 2 pipes |
| Coating application temperature | (4.2) | - | 5 pipes | 2 pipes |
| Appearance | (3.2.1) | visual | 5 pipes | 2 pipes |
| Coating thickness | (3.2.2) | (7.2) | 5 pipes | 2 pipes |
| Holiday detection | (3.2.3) | (7.3) | 5 pipes | 2 pipes |
| Adhesion | (3.2.4) | (7.4) | 5 pipes | 2 pipes |
| Impact | (3.2.5) | (7.5) | 5 pipes | 2 pipes |
| Indentation | (3.2.6) | (7.6) | 5 pipes | 2 pipes |
| Elongation | (3.2.7) | (7.7) | 5 pipes | 2 pipes |
| Coating resistivity | (3.2.8) | (7.8) | 5 pipes | not required |
| Thermal ageing | (3.2.9) | (7.9) | 2 pipes | not required |
| UV stability | (3.2.10) | (7.10) | 2 pipes | not required |
| Cathodic disbonding | (3.2.11) | (7.11) | 2 pipes | 1 pipe |
| Degree of cure of FBE | (3.2.12) | (7.12) | 2 pipes | 1 pipe |
| System identification/ Manufacturer's data | (5.2) (5.3) | | Available to Principal | - |
| Coating process and plant data | (6.2) (6.3) | | - | Approved by Principal |

<!-- PDF2MD-ASSETS:BEGIN page=19 -->


#### Extracted Page Assets


> **Table - Table 7 Minimum requirements for polyethylene and number of pipes required during qualification** - see [XLSX](tables/13-painting-coatings-and-corrosion-protection-06_p0019_tbl01_table-7-min-requirements-polyethylene-pi.xlsx) and [source crop](tables/13-painting-coatings-and-corrosion-protection-06_p0019_tbl01_table-7-min-requirements-polyethylene-pi.png)


<!-- PDF2MD-ASSETS:END page=19 -->

---

## 7. INSPECTION AND TEST PROCEDURES

The inspection and test procedures are specified herein.

### 7.1 SURFACE FINISH AFTER BLAST CLEANING

The surface finish after blast cleaning shall be inspected with the following International Standards:

- surface cleanliness shall be determined by means of ISO 8501-1;
- chloride contamination shall be determined by means of ISO 8502-2;
- dust levels shall be determined by means of ISO 8502-3;
- surface profile shall be determined by means of ISO 8503-2;
- the surface profile comparator shall comply with ISO 8503-1 and shall be calibrated before every unit of production in accordance with ISO 8503-3 or ISO 8503-4.

### 7.2 COATING THICKNESS

The coating thickness shall be measured by means of a thickness meter based on eddy current or electromagnetic techniques, in accordance with ISO 2808, method 6A or 6B.

Magnetic thickness gauges shall not be used, either for qualification testing or for quality control purposes.

The thickness gauge shall be calibrated at least once per shift. Calibration shall be carried out on a steel plate of a similar thickness to the pipe wall by means of plastic shims of the same thickness as the nominal coating system.

For quality control purposes the coating thickness shall be measured at three locations per pipe, equally spaced along the length of the pipe. At each location, the thickness shall be measured at four positions, equally spaced around the circumference of the pipe.

### 7.3 HOLIDAY TEST

A holiday test shall be carried out by means of an adjustable high voltage holiday tester having an audible and visual alarm. The scanning electrode shall consist of a metal brush or coil spring, fitting the diameter of the coated pipe.

The earth connection shall be made directly on the pipe.

The test voltage shall be 1 kV for each 0.1 mm of coating thickness with a maximum of 25 kV.

The voltage shall be checked at least once per shift by means of a special high voltage meter.

When the holiday test is carried out the external pipe surface shall be free of moisture.

The electrode shall be moved over the pipe surface at a speed of not more than 0.3 m/s. The entire pipe surface shall be covered by the test.

When used in conjunction with the impact resistance test (7.5), a suitable metal brush shall be used to inspect the impacted surface.

### 7.4 COATING ADHESION

#### 7.4.1 General

The coating adhesion shall be determined by measuring the peel strength, i.e. the force required to peel a strip of coating from the pipe surface. Two test methods are allowed: Method 1 (7.4.2) is recommended as the preferred method and shall be used for pipe DN ≤ 400; Method 2 (7.4.3) may be used for pipe DN > 400. The test method used shall be stated in the test report.

---

Any method using a force gauge of spring balance type shall not be used.

For testing at elevated temperatures, a sample of pipe shall be conditioned for at least one hour at the test temperature. The test shall be carried out under conditions that ensure that the temperature of the outer steel surface is maintained at the required test temperature. The surface temperature shall be monitored during the test and the results reported.

The procedure and the type of heating equipment shall be proposed by the test laboratory and approved by the Principal.

#### 7.4.2 Peel strength test, Method 1

A strip of coating with a width of between 20 mm and 50 mm shall be peeled off the pipe surface in the circumferential direction over the full pipe circumference or at least 300 mm length, by means of a tensile machine and the stripping arrangement shown in Figure 1. Apparatus as used in the relevant test method of DIN 30670 is satisfactory.

The coating shall be peeled at an angle of 90° to the pipe surface with a pulling rate of 10 mm per minute. The force required for the peeling shall be continuously recorded. The peeling force shall be the mean value of this recording, disregarding the first and last 20 mm. The recording shall not show any section of more than 20 mm length having a peeling force less than 75 % of the mean value.

The peel strength is calculated as:

$$\frac{F_m \times 10}{W} \quad \text{(N/10 mm)}$$

where: $F_m$ is the mean pulling force in N
W is the width of the strip in mm.

The peel tests shall not be carried out on coating over welds, coating overlaps or within 1.5 × DN or 300 mm, whichever is smaller, from the edge of the coating. The test strips shall be at least 50 mm apart.

[FIGURE: FIGURE 1 ARRANGEMENT FOR THE PEEL STRENGTH TEST, METHOD 1]

<!-- PDF2MD-ASSETS:BEGIN page=21 -->


#### Extracted Page Assets


![FIGURE 1 ARRANGEMENT FOR THE PEEL STRENGTH TEST, METHOD 1](figures/13-painting-coatings-and-corrosion-protection-06_p0021_fig01_arrangement-peel-strength-test-method-1.png)


<!-- PDF2MD-ASSETS:END page=21 -->

---

#### 7.4.3 Peel strength test, Method 2

A strip of coating with a width of between 20 mm and 50 mm shall be peeled off the pipe surface in the circumferential direction over a distance corresponding to 45° of the pipe circumference under the force of a dead weight as shown in Figure 2.

After manually peeling the strip down to the 45° position as shown, a weight is suspended from the strip. The time required to peel the coating over the 45° angle (peel time) shall be measured. This peel time shall correspond to a peeling rate of 10 mm/min and shall be:

0.04 × D (minutes) ±20 % / -10 %

where: D is the pipe outside diameter in mm.

When the peel time is outside this range, further tests shall be performed using an adjusted weight until the correct peel time is achieved.

The peel strength shall be calculated as:

$$\frac{9.81 \times M \times 10}{W}$$  (N/10 mm)

where: M is the mass of the weight in kg and
W is the width of the strip in mm.

The peel tests shall not be carried out on coating over welds, coating overlaps or within 1.5 × DN or 300 mm, whichever is smaller, from the edge of the coating. The test strips shall be at least 50 mm apart.

**FIGURE 2    ARRANGEMENT FOR THE PEEL STRENGTH TEST, METHOD 2**

[FIGURE: FIGURE 2 ARRANGEMENT FOR THE PEEL STRENGTH TEST, METHOD 2]

### 7.5 IMPACT RESISTANCE

The impact test shall be performed by means of a falling weight impact testing machine as described in DIN 30670 (PE) or DIN 30678 (PP) or by ASTM G14. The falling weight shall have a smooth hemispherical head with a diameter of 25 mm.

Before the test, the pipe surface shall be tested for the absence of holidays.

The pipe sample shall be placed horizontally, supported directly under the impact area to avoid the effect of the elastic response of the pipe. The testing machine shall be placed in a vertical plane perpendicularly on the top of the pipe surface.

<!-- PDF2MD-ASSETS:BEGIN page=22 -->


#### Extracted Page Assets


![FIGURE 2 ARRANGEMENT FOR THE PEEL STRENGTH TEST, METHOD 2](figures/13-painting-coatings-and-corrosion-protection-06_p0022_fig01_figure-2-peel-strength-test-method-2.png)


<!-- PDF2MD-ASSETS:END page=22 -->

---

For impact testing of PP coating at 0 °C, the pipe sample shall be conditioned at 0 °C for 12 h, and the test performed before the coating temperature rises above +2 °C.

Each test shall comprise a series of 10 impacts, using a combination of weight and height corresponding to the predetermined impact energy. The impacts shall not be on pipe welds, coating overlaps or within 1.5 × DN or 300 mm, whichever is smaller, from the edge of the coating. The impacts shall be at least 50 mm apart. After the impacts have been made, each point of impact shall be tested for the presence of a holiday in accordance with (7.3). The number of holidays shall be noted.

When no defects can be found, even at impact levels twice as high as the minimum required impact resistance, this value shall be rated as the minimum impact resistance.

For the purpose of quality control testing, one series of 10 impacts shall be made with the impact energy set at the specified minimum requirement (3.2.5). No failures of the pipe coating shall be found during the holiday test of the impact points. If holidays are found, two pipes each coated immediately before, and two pipes each coated immediately after the failed pipe shall be tested and shall show no failures. If these pipes fail, the coating process shall be stopped and the cause investigated and eliminated before production is resumed. All pipes coated since the last successful impact test shall be considered suspect and shall be impact tested individually or rejected.

## 7.6 INDENTATION

The number of pipes to be tested is indicated in the relevant table in this DEP. From each pipe a coating sample is taken and the adhesive is removed from each sample. The indentation test shall further be carried out in accordance with DIN 30670 (PE) or DIN 30678 (PP).

## 7.7 ELONGATION

The number of pipes to be tested is indicated in the relevant table in this DEP. From each pipe five coating samples are taken and the adhesive is removed from each sample. The elongation at break shall be measured in accordance with DIN 30670 (PE) or DIN 30678 (PP).

## 7.8 COATING RESISTIVITY

The resistivity of the coating shall be measured in accordance with DIN 30670 (PE) or DIN 30678 (PP). The number of samples shall be in accordance with the relevant table in this DEP.

## 7.9 THERMAL AGEING

Thermal ageing shall be carried out in accordance with the procedure DIN 30670 (PE) or DIN 30678 (PP). PE coating samples shall be exposed at 100 °C for 200 days. PP coating samples shall be exposed at 140 °C for 100 days. The melt mass flow rate or the elongation at failure of the coating material shall be determined in accordance with ISO 1133 or ISO 527 respectively at the ageing intervals given in DIN 30670 (PE) or DIN 30678 (PP).

## 7.10 AGEING UNDER EXPOSURE TO LIGHT

The ageing of the coating under exposure to light shall be carried out in accordance with the procedure in DIN 30670. The melt mass flow rate, or the elongation at failure of the coating material shall be determined in accordance with ISO 1133 or ISO 527 respectively at the ageing intervals given in DIN 30670.

---

## 7.11 CATHODIC DISBONDING RESISTANCE

The cathodic disbonding resistance of the coating shall be tested as follows:

The test sample shall be free of holidays when tested in accordance with (7.3).

A sample of coated pipe shall be taken of sufficient length and with approximately the same diameter as the production pipe. The exact set-up of the test may depend on the diameter of the pipe.

A 6 mm hole shall be drilled in the coating, by means of a flat-faced mill. The hole shall not penetrate more than 0.5 mm into the pipe steel. The hole shall be at least 50 mm from any weld.

The sample shall be placed inside an electrolytic cell or an electrolytic cell shall be constructed on the pipe surface. All metallic parts other than the test defect shall be sealed from the electrolyte by means of a resin or other suitable compound. The volume of the cell shall be at least 250 ml.

The cell is filled with a 3 % sodium chloride solution.

An inert auxiliary electrode (e.g. platinum wire or mesh) shall be placed in the electrolyte, remote from the test defect.

A saturated calomel reference electrode (SCE) shall be placed in the electrolyte with the tip 10 mm from the test defect.

By means of a potentiostat, the electrochemical potential of the steel shall be polarised to -1500 ± 10 mV with respect to the SCE. This potential shall be maintained throughout the test.

The current required to maintain the potential shall be continuously recorded.

The duration of the test shall be 28 days, after which the sample shall be removed from the cell and examined. For quality control purposes, the 28-day test at 23 °C may be replaced by a shorter duration test at elevated temperature as stated in (4.3.8).

For tests at elevated temperatures, the temperature shall be controlled as follows:

- When the sample is immersed in the cell, the solution, including the sample, shall be kept at the test temperature by the cell being placed in a thermostatically controlled water bath.
- When the cell has been constructed on the pipe sample, the steel sample shall be placed in a thermostatically controlled furnace or sand bath that also covers the top surface of the sample with at least 1 cm of sand. The furnace or bath shall be adjusted to maintain the required test temperature on the pipe surface in the test defect.
- During tests at elevated temperatures, suitable reflux coolers shall be used to prevent evaporation of the test electrolyte.

At the end of the test period, the sample shall be rinsed with fresh water and wiped dry.

Two cuts shall be made through the coating in the longitudinal direction of the pipe and two similar cuts shall be made in the circumferential direction, each pair of cuts being 5 mm apart and approximately following the tangent of the test defect. The length of the cuts shall extend to approximately 20 mm each side of the defect; see Figure 3.

By means of a knife, the strips of coating between the cuts shall be peeled from the pipe surface as far as possible, starting at the test defect. The radius over which the coating is detached and the metal is exposed, measured from the edge of the original test defect, shall be recorded for all four directions. The radius of disbonding shall be the arithmetic mean of the four measurements. A photograph of the test sample after testing, showing the disbonded area, should be included in the test report.

---

[FIGURE: FIGURE 3 DETERMINATION OF THE RADIUS OF DISBONDING]

## 7.12 DEGREE OF CURE OF FBE PRIMER

The degree of cure of the FBE primer shall be measured by means of differential scanning calorimetry in accordance with ASTM D 3418, to determine the glass transition temperature (Tg) and the enthalpy (Hr) of the curing of the powder.

For the samples of the applied coating, two scans shall be made to determine the glass transition temperatures Tg₁ and Tg₂, respectively. The degree of cure is related to the difference between Tg₁ and Tg₂, which shall be determined as:

ΔTg = Tg₂ - Tg₁

## 7.13 CONDUCTIVITY MONITORING OF BLASTING MATERIAL EXTRACTS

This method describes the procedure for monitoring the quality of the blasting material in machines that recycle the blasting material. An increased conductivity level may indicate that an ionic contaminant has been introduced into the blasting material from the pipe surface.

The procedure is as follows:

- measure a 100 ml volume of blasting material in a glass bottle;
- add 100 ml deionised or distilled water;
- cap the bottle and shake for 1 min;
- decant the water extract into another glass bottle;
- measure and record the conductivity of the water.

<!-- PDF2MD-ASSETS:BEGIN page=25 -->


#### Extracted Page Assets


![FIGURE 3 DETERMINATION OF THE RADIUS OF DISBONDING](figures/13-painting-coatings-and-corrosion-protection-06_p0025_fig01_figure-3-determination-radius-disbonding.png)


<!-- PDF2MD-ASSETS:END page=25 -->

---

## 8. COATING REPAIR

The Contractor shall submit detailed procedures for coating repairs.

All coating repair procedures shall be qualified under both coating system (5.4) and Applicator qualification (6).

These procedures shall contain as a minimum:

- repair of surface defects;
- repair of pinholes, scratches and small defects (e.g. by means of a melt stick);
- removal of rejected coating and cleaning the pipe to the required standard for recoating;
- testing to prove the effectiveness of the repairs.

All pipes that have been repaired shall be fully re-examined in accordance with the quality control procedures (4.3).

Records shall be kept of all repaired pipes and shall include the repair and re-test details.

## 9. DOCUMENTATION

The Contractor shall keep accurate records of all relevant data of the coating process.

This documentation shall, as a minimum, consist of:

- copies of the coating system information as specified in (2);
- copies of qualification information as requested in (5);
- copies of, or reference to, all procedures for coating of the pipes;
- serial numbers of all pipes as given by the pipe Manufacturer (e.g. by copies of the pipe mill data sheets);
- serial numbers as given by the coating Applicator (if applicable) correlated with the Manufacturer's serial numbers;
- the order of coating, the day and shift of coating of each pipe;
- the batch numbers of the coating materials, the day and time of loading of each batch;
- serial numbers of rejected pipes and the reason for rejection;
- records of any repairs;
- the results of all quality control testing (4.3);
- records of temperatures during the coating process for each pipe, with the processing time of every tooth pipe marked on the temperature chart with the pipe number;
- names and signatures of the responsible persons for the coating process and quality control.

This documentation shall be submitted to the Principal after completion of the coating work, together with the testing and inspection instruments' calibration certificates.

---

## 10. HANDLING, STORAGE AND TRANSPORT OF BARE AND COATED PIPE

### 10.1 GENERAL

The Contractor shall take receipt of the pipes delivered by the pipe Manufacturer/Supplier, and shall keep a record of the serial numbers of the delivered pipes. Upon receipt, the pipes shall be inspected for transport damage or other defects. Damaged pipes shall be separately stored and reported to the Principal. Repairs shall only be carried out after approval by the Principal.

During the various stages of the complete coating process, the Contractor shall ensure that all pipes shall be handled, stored and transported in such a manner that no damage is caused to the pipes and the applied coating. Instructions by the pipe Manufacturer and/or coating Manufacturer shall be strictly followed. The following instructions shall also apply.

### 10.2 HANDLING OF PIPES

Bevel protectors and/or end caps as installed by the pipe Manufacturer shall always be re-installed after coating and before handling of the pipes.

Pipes shall only be lifted by means of slings, lifting hooks or vacuum lifters, fitted with suitable spreader bars. Hooks shall be padded with soft material to prevent damage to the bevelled ends. Wire ropes shall not be used to lift coated pipes; chains shall never be used to lift the pipes.

Lifting trucks or front-end loaders shall have soft padded forks or grips to prevent damage to pipes or pipe coating.

Coated pipes shall not be rolled or dragged over the ground.

Pipes shall not be lifted in bundles without prior approval by the Principal.

When more than one pipe is lifted, separate slings or hooks shall be used for each pipe and coated pipes shall be provided with soft padding between the pipes.

For handling of stainless steel pipes, transport equipment and conveyor shall be padded to prevent contact with carbon steel.

### 10.3 STORAGE AND STOCKPILING OF PIPES

Pipes shall be stored in designated areas. Pipes shall not be stored with other consignments or pipes for other contracts.

Pipes shall be stacked only to such a height that no damage is caused to the pipes or their coating due to the weight of other pipes.

Pipe supports shall be spaced such that no bending of pipes occurs.

Pipe supports shall be made of soft padded wooden bolsters or sand rows, free of stones, covered with plastic sheets. The pipe surface shall not be in contact with the soil.

Piles of pipe shall be secured by wooden wedges or ground pins, provided with adequate bracing to prevent coating damage, and of sufficient size to prevent collapse of the piles.

Coated pipes shall be stacked using soft separators such as rubber pads or tyre tread.

When stored outdoors, pipes shall be placed at a small angle to allow drainage of any rainwater from the inside of the pipes.

### 10.4 TRANSPORT OF COATED PIPE

Coated pipes shall be prepared for transport or shipment in accordance with specifications API RP 5L1 or API RP 5LW, whichever is applicable.

During transportation, pipes shall be stacked and secured so as to prevent movement, abrasion and/or peening.

---

## 11. REFERENCES

In this DEP, reference is made to the following publications:

NOTES: 1. Unless specifically designated by date, the latest edition of each publication shall be used, together with any amendments/supplements/revisions thereto.
2. The DEPs and most referenced external standards are available to Shell users on the SWW (Shell Wide Web) at http://www.shell.com/standards.

### SHELL STANDARDS

Index to DEP publications and standard specifications — DEP 00.00.05.05-Gen.

### AMERICAN STANDARDS

Recommended practice for railroad transportation of line pipe — API RP 5L1

Recommended practice for transportation of line pipe on barges and marine vessels — API RP 5LW

*Issued by:*
*American Petroleum Institute*
*1220 L Street, N.W.*
*Washington, D.C.*
*USA*

Standard guide for locating combustion test methods for polymeric materials — ASTM D 3418

Standard test method for impact resistance of pipeline coatings (falling weight test) — ASTM G 14

*Issued by:*
*ASTM International*
*100 Barr Harbor Drive*
*West Conshohocken, PA 19428-2959*
*USA*

### GERMAN STANDARDS

Polyethylene coatings of steel pipes and fittings; requirements and testing — DIN 30670

Polypropylene coatings for steel pipes — DIN 30678

*Issued by:*
*DIN Deutsches Institut für Normung E.V. - English*
*Burggrafenstrasse 6*
*Berlin, Germany D-10787*

### INTERNATIONAL STANDARDS

Plastics – Determination of tensile properties — ISO 527

Plastics - Determination of the melt mass flow rate (MFR) and the melt volume flow rate (MVR) of thermoplastics — ISO 1133

Paints and Varnishes - Determination of film thickness — ISO 2808

Preparation of steel substrates before application of paints and related products - visual assessment of surface cleanliness - Part 1: Rust grades and preparation grades of uncoated steel substrates and of steel substrates after overall removal of previous coatings — ISO 8501-1

---

Preparation of steel substrates before application of paints and related products - tests for the assessment of surface cleanliness - Part 2: Laboratory determination of chloride on cleaned surfaces — ISO 8502-2

Preparation of steel substrates before application of paints and related products - Tests for the assessment of surface cleanliness - Part 3: assessment of dust on steel surfaces prepared for painting (pressure-sensitive tape method) — ISO 8502-3

Preparation of steel substrates before application of paints and related products - surface roughness characteristics of blast cleaned steel substrates - Part 1: Specifications and definitions for ISO surface profile comparators for the assessment of abrasive blast cleaned surfaces — ISO 8503-1

Preparation of steel substrates before application of paints and related products - surface roughness characteristics of blast cleaned steel substrates Part 2: Method for the grading of surface profile of abrasive blast-cleaned steel - comparator procedure — ISO 8503-2

Preparation of steel substrates before application of paints and related products - surface roughness characteristics of blast cleaned steel substrates Part 3: Methods for the calibration of ISO surface profile comparators and for the determination of surface profile - focusing microscope procedure — ISO 8503-3

Preparation of steel substrates before application of paints and related products - surface roughness characteristics of blast cleaned steel substrates Part 4: Methods for the calibration of ISO surface profile comparators and for the determination of surface profile - stylus instrument procedure — ISO 8503-4

Issued by:
International Organization for Standardization
Case Postale 56
Geneva 20 Switzerland CH-1211

Copies can also be obtained from national standards organizations.

*Last page of this DEP*
