Repository: sgttomas/chirality

# Chirality

**Plan your work. Iterate.**

Chirality helps professional knowledge workers turn complex tasks into methods they can reuse and adapt. Start a conversation with Help Human, the assistant in Chirality App. Work out what you need, make a plan when it helps, and carry out the work together. Turn a useful plan into a workflow for next time.

[Download Chirality App](https://github.com/sgttomas/chirality-app/releases/latest) · [Website](https://chirality.ai) · [Release announcement](https://chirality.ai/announcements)

## Use the App

**The published App remains v3.0.1 while App v4 is in development.** The v3 fallback runs on Apple Silicon Macs with macOS 15 or newer and uses Codex through your ChatGPT account. App v3 is frozen and no longer developed or verified here; [Frozen products](projects/FROZEN.md) explains source recovery. Local-model support is planned for a later release.

Bring a task such as a monthly update, a proposal, an investigation, or a review. Help Human can organize references, prepare work, and help you check it. You can select a workflow from the library or ask it to turn your plan into one. Return to the conversation to reuse and refine the method as your work changes.

Saved plans, workflows, references, and outputs are ordinary files in your folders. Plans stay in conversation history unless you choose to save them to a file. You can keep and use them outside the App. Task content needed by the model is sent to OpenAI using your account; Chirality AI Ltd does not proxy or retain that content. See [installation and data handling](https://chirality.ai/deployment).

You direct the work and decide what is ready to rely on. Use review appropriate to its consequences.

## Why Chirality

Every project should give the next one a better starting point. Often, the understanding stays with the person who did the work, even when the finished document survives.

Chirality makes more of that understanding available for reuse: the method, its references, and the checks that help someone evaluate the result. Some work becomes a repeatable workflow. Some leads to a purpose-built tool that no longer needs an agent to run it.

## This repository

This is the source and development repository for App v4, SWBPIPE, shared agent instructions and reusable methods. App v3, Runtime and PEC are archived. Downloads and user issue reports live in [chirality-app](https://github.com/sgttomas/chirality-app).

| Location | Purpose |
| --- | --- |
| [App v4 development](projects/chirality-app-v4/loop/LOOP_INIT.md) | Current App and embedded-harness development |
| [App v4 setup and checks](projects/chirality-app-v4/app/README.md#developer-start) | Toolchain, build, supplier setup and development launch |
| [SWBPIPE](projects/chirality-piping/README.md) | Piping workbench source, documentation and development entry |
| [Frozen products](projects/FROZEN.md) | Recovery of App v3, Runtime and PEC |
| [Agents](agents/) | Four roles: HELP_HUMAN, HELPS_HUMANS, WORKING_ITEMS, and TASK |
| [Workflows](workflows/README.md) | Reusable instructions for coordinating and completing work |
| [Skills](.agents/skills/) | Bounded methods used by agents during their work |
| [Tools](tools/) | Deterministic utilities and checks |
| [Projects](projects/) | Product and integration work, including SWB Piping Designer |
| [Design documentation](docs/) | Design basis, standards, and contracts |

A role describes how an agent participates. A workflow describes how work is organized and carried through. Skills supply contextual methods; tools perform deterministic operations. The App loads the active role and brings in methods as needed.

# Local Source Corpus

Place piping-design source PDFs, extracted markdown/source folders, generated PDF2MD work directories, and related local corpus files here.

This folder is intentionally ignored by git except for this README and `.gitkeep`.

File: domains/piping-design/_Sources/industry-practices/03-piping-materials-and-line-classes/03-piping-materials-and-line-classes-06_pdf2md_work/page_0001.md
[Oil Search logo]

# Summary

This document sets forth the minimum requirements for the manufacture, testing, and inspection of pipe, fittings, and flanges constructed of low-yield strength carbon steel materials.

File: domains/piping-design/_Sources/industry-practices/03-piping-materials-and-line-classes/03-piping-materials-and-line-classes-06_pdf2md_work/page_0002.anchored.md
[Oil Search logo]

## Table of Contents

**1** **General**........................................................................................................................... 8

1.1 Scope ................................................................................................................................ 8

1.2 Alternative Proposal ........................................................................................................ 8

1.3 Reference Codes and Standards ..................................................................................... 8

1.4 Terms and Definitions .................................................................................................... 10

**2** **Symbols and Abbreviations** ...................................................................................... 12

**3** **Design, Dimensions, and Tolerances** ...................................................................... 12

3.1 Design Requirements..................................................................................................... 12

&nbsp;&nbsp;&nbsp;&nbsp;3.1.1 Fittings ........................................................................................................................ 12

&nbsp;&nbsp;&nbsp;&nbsp;3.1.2 Flanges, Connectors, and Proprietary Fittings ........................................................ 13

3.2 Dimensions...................................................................................................................... 13

&nbsp;&nbsp;&nbsp;&nbsp;3.2.1 Fittings ........................................................................................................................ 13

&nbsp;&nbsp;&nbsp;&nbsp;3.2.2 Flanges and Connectors ........................................................................................... 13

&nbsp;&nbsp;&nbsp;&nbsp;3.2.3 Pipe ............................................................................................................................. 16

3.3 Tolerances....................................................................................................................... 16

&nbsp;&nbsp;&nbsp;&nbsp;3.3.1 General ...................................................................................................................... 16

&nbsp;&nbsp;&nbsp;&nbsp;3.3.2 Fittings ........................................................................................................................ 17

&nbsp;&nbsp;&nbsp;&nbsp;3.3.3 Pipe ............................................................................................................................. 17

**4** **Process of Manufacture** ............................................................................................ 17

4.1 General ............................................................................................................................ 17

4.2 Fittings ............................................................................................................................. 17

&nbsp;&nbsp;&nbsp;&nbsp;4.2.1 General ...................................................................................................................... 17

&nbsp;&nbsp;&nbsp;&nbsp;4.2.2 Restrictions ................................................................................................................ 17

&nbsp;&nbsp;&nbsp;&nbsp;4.2.3 Welding ...................................................................................................................... 18

4.3 Pipe .................................................................................................................................. 18

4.4 Galvanizing ...................................................................................................................... 18

4.5 Heat Treatment ............................................................................................................... 18

&nbsp;&nbsp;&nbsp;&nbsp;4.5.1 General ...................................................................................................................... 18

File: domains/piping-design/_Sources/industry-practices/03-piping-materials-and-line-classes/03-piping-materials-and-line-classes-06_pdf2md_work/page_0003.md
[Oil Search logo]

| :-- | :----------------------------------------------------- | -: |
| 4.5.2 | Fittings | 18 |
| 4.5.3 | Pipe | 18 |
| **5** | **Chemical Properties and Test** | **19** |
| 5.1 | Composition | 19 |
| 5.2 | Nickel Content | 19 |
| 5.3 | Acceptance | 19 |
| **6** | **Physical Properties and Test** | **19** |
| 6.1 | Tensile Testing | 19 |
| 6.2 | Tensile Test Specimen Locations | 20 |
| 6.2.1 | Fittings | 20 |
| 6.2.2 | Flanges, Connectors, Blinds, and Spacers | 20 |
| 6.3 | Fracture Toughness Test | 20 |
| 6.3.1 | General | 20 |
| 6.3.2 | Materials Requiring Impact Testing | 20 |
| 6.3.3 | Materials Not Requiring Impact Testing | 21 |
| **7** | **Mill Inspection Hydrostatic Test** | **21** |
| **8** | **Non-destructive Examination** | **21** |
| 8.1 | General | 21 |
| 8.2 | Fittings and Flanges | 21 |
| 8.2.1 | Tests | 21 |
| 8.2.2 | Rejection | 22 |
| 8.3 | Hardness Testing | 22 |
| **9** | **Workmanship, Visual Inspection, and Repair of Defects** | **22** |
| **10** | **Marking** | **22** |
| **11** | **Handling and Shipment** | **23** |
| **12** | **Certification and Quality Documentation** | **24** |
| **13** | **Quality Assurance Program** | **25** |
| **A.1:** | **Appendix A – Evaluating Notch Ductility** | **26** |
| **A.1.1:** | **Scope** | **26** |

File: domains/piping-design/_Sources/industry-practices/03-piping-materials-and-line-classes/03-piping-materials-and-line-classes-06_pdf2md_work/page_0004.anchored.md
A.1.2: Tests .................................................................................................................................. 26

A.1.3: Specimens ......................................................................................................................... 26

A.1.4: Number and Location of Specimens................................................................................... 26

A-1.4.1 General ........................................................................................................................... 26

A-1.4.2 Pipe and Fittings ............................................................................................................. 27

A-1.4.3 Flanges, Special Flanges, and Connectors..................................................................... 27

## Figures

*Figure 1  Dimensions of Flanges of Class 2500 Sizes 14" through 24"* .................................................... 16

## Tables

*Table 1  Dimensions for ASME Class 2500 Flanges Larger Than NPS 12*................................................ 15

*Table 2  Bevel Protector*........................................................................................................................... 24

File: domains/piping-design/_Sources/industry-practices/03-piping-materials-and-line-classes/03-piping-materials-and-line-classes-06_pdf2md_work/page_0005.md
[Oil Search logo]

# 1 General

## 1.1 Scope

This Specification (SPC) sets forth the minimum requirements for the manufacture, testing, and inspection of pipe, fittings, and flanges constructed of low-yield strength carbon steel materials (less than 52,000 psi specified minimum yield strength [SMYS]). This includes seamless and welded low- yield carbon steel pipe, seamless and welded butt-weld, socket-weld, and threaded pipe fittings, and welding flanges (including designated "specialty" flanges and "Grayloc" or other proprietary type mechanical connectors) for low temperature and high temperature services in carbon steel materials.

## 1.2 Alternative Proposal

The Vendor shall quote as specified. The Vendor may propose alternatives to this specification. Alternative quotes shall indicate where the proposal deviates from this specification, the reason for the alternative and the effect on cost, delivery, and performance.

## 1.3 Reference Codes and Standards

In addition to the requirements of this specification, the pipe, fittings, and flanges shall be supplied in conformance with the latest edition of the following as applicable:

**American Society of Mechanical Engineers (ASME)**

| Standard | Description |
| :--- | :--- |
| B1.20.1 | Pipe Threads |
| B16.3 | Malleable Iron Threaded Fittings, Class 150 and 300 |
| B16.5 | Steel Pipe Flanges and Flanged Fittings |
| B16.9 | Factory-Made Wrought Steel Butt-welding Fittings B16.11 Forged Steel Fittings, Socket weld and Threaded B16.20 Ring-Joint Gaskets and Grooves for Steel Pipe Flanges B16.25 Butt-welding Ends |
| B16.28 | Wrought Steel Butt-welding Short Radius Elbows and Returns |
| B16.36 | Steel Orifice Flanges |
| B16.39 | Malleable Iron Threaded Pipe Unions, Class 150, 250, and 300 |
| B16.47 | Large Diameter Steel Flanges |
| B16.48 | Steel Line Blanks |
| B36.10 | Welded and Seamless Wrought Steel Pipe |
| B31.3 | Process Piping |

File: domains/piping-design/_Sources/industry-practices/03-piping-materials-and-line-classes/03-piping-materials-and-line-classes-06_pdf2md_work/page_0006.anchored.md
[Oil Search logo]

B31.4    Pipeline Transportation Systems for Liquid Hydrocarbons and Other Liquids

**American Petroleum Institute (API)**

API 6A    Design Type 6B, Wellhead Equipment

**ASTM International (ASTM)**

A105    Forgings, Carbon Steel, for Piping Components

A106    Seamless Carbon Steel Pipe for High-Temperature Service

A153    Specification for Zinc Coating (Hot-Dip) on Iron and Steel Hardware

A194    Carbon and Alloy Steel Nuts for Bolts for High-Pressure and High- Temperature Service

A234    Piping Fittings of Wrought Carbon Steel and Alloy Steel for Moderate and Elevated Temperatures

A320    Alloy Steel Bolting Material for Low-Temperature Service

A333    Seamless and Welded Steel Pipe for Low-Temperature Service

A350    Forgings, Carbon and Low-Alloy Steel, Requiring Notch Toughness Testing for Piping Components

A370    Mechanical Testing of Steel Products

A420    Piping Fittings of Wrought Carbon Steel and Alloy Steel for Low- Temperature Service

A516    Pressure Vessel Plates, Carbon Steel for Moderate and Lower-Temperature Service

A530    General Requirements for Specialized Carbon and Alloy Steel Pipe

A671    Electric-Fusion-Welded Steel Pipe for Atmospheric and Lower Temperatures

A672    Electric-Fusion-Welded Steel Pipe for High-Pressure Service at Moderate Temperatures

E114    Recommended Practice for Ultrasonic Pulse-Echo Straight-Beam Testing by the Contact Method

E213    Ultrasonic Inspection of Metal Pipe and Tubing

**Manufacturer's Standardization Society (MSS)**

SP-6    Standard Finishes for Contact Faces of Pipe Flanges and Connecting-End Flanges of Valves and Fittings

SP-25    Standard Marking System for Valves, Fittings, Flanges, and Unions

SP-44    Steel Pipe Line Flanges

SP-83    Steel Pipe Unions Socket-welded and Threaded

File: domains/piping-design/_Sources/industry-practices/03-piping-materials-and-line-classes/03-piping-materials-and-line-classes-06_pdf2md_work/page_0007.anchored.md
SP-95 Swage(d) Nipples and Bull Plugs

SP-97 Integrally Reinforced Forged Branch Outlet Fittings

**National Association of Corrosion Engineers (NACE)**

MR0175 Sulfide Stress Cracking Resistant Metallic Materials for Oil Field Equipment

## 1.4 Terms and Definitions

For the purpose of this specification, the following terms and definition apply:

> **Table - Terms and Definitions** - see [XLSX](tables/03-piping-materials-and-line-classes-06_p0007_tbl01_terms-and-definitions.xlsx) and [source crop](tables/03-piping-materials-and-line-classes-06_p0007_tbl01_terms-and-definitions.png)

| Term | Definition |
| :--- | :--- |
| Contractor | Any individual, company, or organization employed by the Company through direct contract, purchase order, or agreement that that is engaged in the work described in this specification. |
| Company | Oil Search Alaska, LLC or its designated representative. |
| Company Representative | An inspector, Supplier, manufacturer, or inspection agency contracted by the Company to represent the Company. |
| Supplier | Any individual, company, or organization that supplies parts, equipment, or material for the work described in this specification. |
| Lot | The term "lot" applies to all items which are produced from the same heat of steel and subjected to the same finishing (i.e., heat treatment, amount of working, and welding procedure), and are of like type, nominal size and wall thickness as defined by the appropriate ASTM specification. |
| Item | The term "item" shall refer to pipe, fittings, flanges, slip blinds, spacers, and connectors, collectively. |
| Flange | The term "flange" shall mean flanges designed to ASME B16.5 or B16.47 or MSS SP-44, or API 6A Type 6B, or special requirements (for flanges beyond the referenced ratings). |
| Slip Blind or Spacer | The terms "slip blind" and "spacer" shall mean blinds or spacers intended to be installed between flanges and rest entirely within the flange bolt circle. The slip blinds and spacers shall be designed to ASME B16.48, and have sealing surfaces that are dimensionally compatible with ASME B16.5 or B16.47, API 6A, or special |

File: domains/piping-design/_Sources/industry-practices/03-piping-materials-and-line-classes/03-piping-materials-and-line-classes-06_pdf2md_work/page_0007.md
SP-95 Swage(d) Nipples and Bull Plugs

SP-97 Integrally Reinforced Forged Branch Outlet Fittings

**National Association of Corrosion Engineers (NACE)**

MR0175 Sulfide Stress Cracking Resistant Metallic Materials for Oil Field Equipment

## 1.4 Terms and Definitions

For the purpose of this specification, the following terms and definition apply:

[TABLE: Terms and Definitions]

| Term | Definition |
| :--- | :--- |
| Contractor | Any individual, company, or organization employed by the Company through direct contract, purchase order, or agreement that that is engaged in the work described in this specification. |
| Company | Oil Search Alaska, LLC or its designated representative. |
| Company Representative | An inspector, Supplier, manufacturer, or inspection agency contracted by the Company to represent the Company. |
| Supplier | Any individual, company, or organization that supplies parts, equipment, or material for the work described in this specification. |
| Lot | The term "lot" applies to all items which are produced from the same heat of steel and subjected to the same finishing (i.e., heat treatment, amount of working, and welding procedure), and are of like type, nominal size and wall thickness as defined by the appropriate ASTM specification. |
| Item | The term "item" shall refer to pipe, fittings, flanges, slip blinds, spacers, and connectors, collectively. |
| Flange | The term "flange" shall mean flanges designed to ASME B16.5 or B16.47 or MSS SP-44, or API 6A Type 6B, or special requirements (for flanges beyond the referenced ratings). |
| Slip Blind or Spacer | The terms "slip blind" and "spacer" shall mean blinds or spacers intended to be installed between flanges and rest entirely within the flange bolt circle. The slip blinds and spacers shall be designed to ASME B16.48, and have sealing surfaces that are dimensionally compatible with ASME B16.5 or B16.47, API 6A, or special |

File: domains/piping-design/_Sources/industry-practices/03-piping-materials-and-line-classes/03-piping-materials-and-line-classes-06_pdf2md_work/page_0008.anchored.md
[Oil Search logo]

> **Table - Definitions — Term and Definition \(continued\)** - see [XLSX](tables/03-piping-materials-and-line-classes-06_p0008_tbl01_definitions-term-definition-continued.xlsx) and [source crop](tables/03-piping-materials-and-line-classes-06_p0008_tbl01_definitions-term-definition-continued.png)

| **Term** | **Definition** |
| :--- | :--- |
| | requirements (for flanges beyond the referenced ratings). |
| Connector | The term "connector" shall mean "Grayloc" or other proprietary type mechanical connectors. |
| Forged Fitting | The term "forged fitting" shall mean a billet section forged through heating and controlled compression between a set of forging dies. |
| 3-R | The term "3-R" fitting shall mean a fitting with a centerline radius of three times the nominal pipe diameter. |
| Short Radius Butt-weld Fitting | The terms "short radius butt-weld fitting" and "long radius butt-weld fitting" shall mean a pipe section curved to a centerline radius of one or one and a half times the nominal pipe diameter respectively, by heating and controlled bending. |
| Mandrel-formed Fitting | The term "mandrel-formed fitting" shall mean a pipe section curved to a 3-R radius through heating and controlled bending over a mandrel. |
| Factory Hot Bend | The term "factory hot bend" shall mean a pipe section curved to a 3-R radius through heating and controlled bending without a mandrel. |
| Induction Bent Fitting | The term "induction bent fitting" shall mean a pipe section with one or more bends formed through localized heating and controlled working without a mandrel on a machine specifically designed for that purpose. |
| Fitting | The term "fitting" shall refer any of the above, as well as caps, tees, crosses, y-laterals, reducers, sweepolets and extruded headers, and other proprietary forged or machined pressure containing components. |
| Low Temperature | The term "low temperature" shall mean any item with a rated service temperature lower than -20 °F. |

File: domains/piping-design/_Sources/industry-practices/03-piping-materials-and-line-classes/03-piping-materials-and-line-classes-06_pdf2md_work/page_0008.md
[Oil Search logo]

[TABLE: Definitions — Term and Definition (continued)]

| **Term** | **Definition** |
| :--- | :--- |
| | requirements (for flanges beyond the referenced ratings). |
| Connector | The term "connector" shall mean "Grayloc" or other proprietary type mechanical connectors. |
| Forged Fitting | The term "forged fitting" shall mean a billet section forged through heating and controlled compression between a set of forging dies. |
| 3-R | The term "3-R" fitting shall mean a fitting with a centerline radius of three times the nominal pipe diameter. |
| Short Radius Butt-weld Fitting | The terms "short radius butt-weld fitting" and "long radius butt-weld fitting" shall mean a pipe section curved to a centerline radius of one or one and a half times the nominal pipe diameter respectively, by heating and controlled bending. |
| Mandrel-formed Fitting | The term "mandrel-formed fitting" shall mean a pipe section curved to a 3-R radius through heating and controlled bending over a mandrel. |
| Factory Hot Bend | The term "factory hot bend" shall mean a pipe section curved to a 3-R radius through heating and controlled bending without a mandrel. |
| Induction Bent Fitting | The term "induction bent fitting" shall mean a pipe section with one or more bends formed through localized heating and controlled working without a mandrel on a machine specifically designed for that purpose. |
| Fitting | The term "fitting" shall refer any of the above, as well as caps, tees, crosses, y-laterals, reducers, sweepolets and extruded headers, and other proprietary forged or machined pressure containing components. |
| Low Temperature | The term "low temperature" shall mean any item with a rated service temperature lower than -20 °F. |

File: domains/piping-design/_Sources/industry-practices/03-piping-materials-and-line-classes/03-piping-materials-and-line-classes-06_pdf2md_work/page_0009.anchored.md
## 2 Symbols and Abbreviations

For the purpose of this SPC, the following symbols and abbreviations apply:

> **Table - Symbols and Abbreviations** - see [XLSX](tables/03-piping-materials-and-line-classes-06_p0009_tbl01_symbols-and-abbreviations.xlsx) and [source crop](tables/03-piping-materials-and-line-classes-06_p0009_tbl01_symbols-and-abbreviations.png)

| Abbreviation | Definition |
| :--- | :--- |
| AARH | average arithmetical roughness height |
| ASME | American Society of Mechanical Engineers |
| ASTM | ASTM International |
| CRT | Criteria |
| DSAW | double submerged arc welded |
| HB | Hardness – Rockwell B Scale |
| MDMT | minimum design metal temperature |
| MSS | Manufacturer's Standardization Society |
| NACE | NACE International |
| NDE | nondestructive examination |
| NPS | nominal pipe size |
| O.D. | outside diameter |
| psi | pounds per square inch |
| RTJ | ring-type joint |
| STP | Site Technical Practice |
| SMYS | specified minimum yield strength |
| SPC | Specification |

## 3 Design, Dimensions, and Tolerances

### 3.1 Design Requirements

#### 3.1.1 Fittings

All screwed and socket welding fittings of nominal pipe size ½-inch to 1½-inch shall be made from billets by the hot forging process and shall meet the design requirements of ASME B16.11. Where permitted by ASTM, fittings up to 4-inch NPS may be produced from forged or hot-rolled bar.

File: domains/piping-design/_Sources/industry-practices/03-piping-materials-and-line-classes/03-piping-materials-and-line-classes-06_pdf2md_work/page_0009.md
## 2 Symbols and Abbreviations

For the purpose of this SPC, the following symbols and abbreviations apply:

[TABLE: Symbols and Abbreviations]

| Abbreviation | Definition |
| :--- | :--- |
| AARH | average arithmetical roughness height |
| ASME | American Society of Mechanical Engineers |
| ASTM | ASTM International |
| CRT | Criteria |
| DSAW | double submerged arc welded |
| HB | Hardness – Rockwell B Scale |
| MDMT | minimum design metal temperature |
| MSS | Manufacturer's Standardization Society |
| NACE | NACE International |
| NDE | nondestructive examination |
| NPS | nominal pipe size |
| O.D. | outside diameter |
| psi | pounds per square inch |
| RTJ | ring-type joint |
| STP | Site Technical Practice |
| SMYS | specified minimum yield strength |
| SPC | Specification |

## 3 Design, Dimensions, and Tolerances

### 3.1 Design Requirements

#### 3.1.1 Fittings

All screwed and socket welding fittings of nominal pipe size ½-inch to 1½-inch shall be made from billets by the hot forging process and shall meet the design requirements of ASME B16.11. Where permitted by ASTM, fittings up to 4-inch NPS may be produced from forged or hot-rolled bar.

File: domains/piping-design/_Sources/industry-practices/03-piping-materials-and-line-classes/03-piping-materials-and-line-classes-06_pdf2md_work/page_0010.md
### 3.1.2 Flanges, Connectors, and Proprietary Fittings

All flange, connector, and proprietary fitting design stresses shall be in accordance with the applicable allowable stresses specified in ASME B31.3. Except as noted otherwise in this Specification or in the purchase description, all low-yield flanges shall be made in accordance with ASME B16.5.

All special flanges, connectors, and proprietary fittings shall be designed to extrapolations of the referenced flange standards. Since these special designs shall be of a "custom" or "special" nature, The Supplier shall submit all design calculations and detailed dimensional drawings for Company review before commencing fabrication or with the quotation.

When the specified minimum yield strength of the flange or connector hub material equals that of the adjoining pipe, the hub design shall be in accordance with ASME B16.5 or B16.47, or MSS SP-44 or API 6A, Design Type 6B, as applicable.

All special flanges and connectors shall be supplied complete with all required gaskets, studs, and nuts. All studs shall be of a quality and strength not less than ASTM A320, Grade L7. All nuts shall be of a quality and strength not less than ASTM A194, Grade 7.

## 3.2 Dimensions

### 3.2.1 Fittings

When 3-R bends are specified, the "A" dimension of Table.2 in ASME B16.9 shall be two times the dimension shown. Straight tangents 2 feet long shall be incorporated at both ends of 3-R induction bends unless otherwise specified.

Non-standard and proprietary fittings that are not manufactured to an industry standard, such as "weldolets," laterals, etc., shall be furnished with the dimensions of the manufacturer referenced in the purchase description. All other manufacturing considerations shall be per the design standard referenced in the purchase description, as far as it is applicable.

### 3.2.2 Flanges and Connectors

#### *3.2.2.1 General*

The Supplier shall bore the flange or connector to match the inside diameter of the pipe to which they shall be welded. The Supplier shall bevel the hub ends as per ASME B16.5 or B16.47 or MSS SP-44 or API 6A, Design Type 6B, as applicable.

#### *3.2.2.2 Flanges*

All flanges shall meet the requirements on the purchase order. If not specified on the Purchase Order, the applicable code, face type, and end type shall be as follows:

Face type shall be Raised Face for ASME Class 150# – 600# and Type RTJ for all others. All API flanges shall be RTJ type.

File: domains/piping-design/_Sources/industry-practices/03-piping-materials-and-line-classes/03-piping-materials-and-line-classes-06_pdf2md_work/page_0011.anchored.md
End connections shall be socket welded for 1½-inch and smaller and butt-welded for all others.

The finish, unless otherwise specified, for all raised-face gasket contact surfaces shall be per MSS SP-6 and ASME B16.5 or B16.47. For services specifying Raised Face Smooth Finish, a finish between 63 to 125 AARH is acceptable.

All flanges with ring-type joints shall have a flat bottom groove per ASME B16.20, or API 6A, Design Type 6B, as applicable. Groove surface finish shall be as per MSS SP-6 and ASME B16.5 or B16.47.

Where flanges are specified as "jackbolt flanges" they shall be modified with two drilled and tapped jackbolt holes 180 degree apart on the flange bolt circle and centered between adjacent bolt holes. Jackbolts shall be ASTM A320 Grade L7 hex head bolts. Jackbolt diameter shall be a minimum of one-half of the standard stud diameter or 3/4-inch, whichever is greater. Jackbolt length shall be a minimum of two times the flange thickness. Jackbolt tips shall be ground smooth with a rounded end and a radius equal to the bolt diameter. The jackbolt holes shall be tapped to the lesser of the full flange thickness or twice the jackbolt diameter.

ASME Class 2500 flanges larger than 12-inch nominal diameter shall have the following dimensions. Dimension names and letter designations are from ASME B16.5, Tables 5, 21 & 22 as shown in Table 1 and Figure 1 below:

File: domains/piping-design/_Sources/industry-practices/03-piping-materials-and-line-classes/03-piping-materials-and-line-classes-06_pdf2md_work/page_0012.anchored.md
> **Table - Table 1 Dimensions for ASME Class 2500 Flanges Larger Than NPS 12** - see [source crop](tables/03-piping-materials-and-line-classes-06_p0012_tbl01_table-1-dimensions-asme-class-2500-flang.png)

## Table 1  Dimensions for ASME Class 2500 Flanges Larger Than NPS 12

| Dimension¹ | | Size (inches) | | | | |
| :--- | :---: | :---: | :---: | :---: | :---: | :---: |
| | | **14** | **16** | **18** | **20** | **24** |
| Outside Diameter | O | 31 | 36 | 37-1/2 | 44-1/2 | 53 |
| Thickness | TI | 6-7/16 | 7-3/8 | 7-13/16 | 9 | 10-1/2 |
| Hub Diameter | X | 18 | 22 | 22-1/2 | 28-3/4 | 34-1/2 |
| Hub Diameter @ Chamfer | A | 14 | 16 | 18 | 20 | 24 |
| Length Through Hub | Y | 12-9/16 | 13-9/16 | 14-13/16 | 16-5/16 | 18-1/2 |
| Bore (unless otherwise specified) | B | 10.160 | 12.428 | 13.104 | 15.324 | 18.420 |
| Diameter of Bolt Circle | W | 25-1/4 | 30 | 30-3/4 | 37-3/4 | 45-1/2 |
| Diameter of Bolt Holes | | 3-1/8 | 3-3/8 | 3-5/8 | 3-5/8 | 4-1/8 |
| Number of Bolts | | 12 | 12 | 12 | 16 | 16 |
| Diameter of Bolts | | 3 | 3-1/4 | 3-1/2 | 3-1/2 | 4 |
| Bolt Length | L | 21 | 23-1/2 | 24-3/4 | 27-1/4 | 31-1/2 |
| Groove/Ring Number | | R60 | R67 | R71 | R75 | R79 |
| Groove Depth | E | 11/16 | 11/16 | 11/16 | 11/16 | 13/16 |
| Pitch Diameter | P | 16 | 18-1/2 | 21 | 23 | 27-1/4 |
| Raise Face Diameter | K | 19-1/2 | 23 | 24-1/8 | 26 | 31-1/4 |

File: domains/piping-design/_Sources/industry-practices/03-piping-materials-and-line-classes/03-piping-materials-and-line-classes-06_pdf2md_work/page_0012.md
[TABLE: Table 1  Dimensions for ASME Class 2500 Flanges Larger Than NPS 12]

## Table 1  Dimensions for ASME Class 2500 Flanges Larger Than NPS 12

| Dimension¹ | | Size (inches) | | | | |
| :--- | :---: | :---: | :---: | :---: | :---: | :---: |
| | | **14** | **16** | **18** | **20** | **24** |
| Outside Diameter | O | 31 | 36 | 37-1/2 | 44-1/2 | 53 |
| Thickness | TI | 6-7/16 | 7-3/8 | 7-13/16 | 9 | 10-1/2 |
| Hub Diameter | X | 18 | 22 | 22-1/2 | 28-3/4 | 34-1/2 |
| Hub Diameter @ Chamfer | A | 14 | 16 | 18 | 20 | 24 |
| Length Through Hub | Y | 12-9/16 | 13-9/16 | 14-13/16 | 16-5/16 | 18-1/2 |
| Bore (unless otherwise specified) | B | 10.160 | 12.428 | 13.104 | 15.324 | 18.420 |
| Diameter of Bolt Circle | W | 25-1/4 | 30 | 30-3/4 | 37-3/4 | 45-1/2 |
| Diameter of Bolt Holes | | 3-1/8 | 3-3/8 | 3-5/8 | 3-5/8 | 4-1/8 |
| Number of Bolts | | 12 | 12 | 12 | 16 | 16 |
| Diameter of Bolts | | 3 | 3-1/4 | 3-1/2 | 3-1/2 | 4 |
| Bolt Length | L | 21 | 23-1/2 | 24-3/4 | 27-1/4 | 31-1/2 |
| Groove/Ring Number | | R60 | R67 | R71 | R75 | R79 |
| Groove Depth | E | 11/16 | 11/16 | 11/16 | 11/16 | 13/16 |
| Pitch Diameter | P | 16 | 18-1/2 | 21 | 23 | 27-1/4 |
| Raise Face Diameter | K | 19-1/2 | 23 | 24-1/8 | 26 | 31-1/4 |

File: domains/piping-design/_Sources/industry-practices/03-piping-materials-and-line-classes/03-piping-materials-and-line-classes-06_pdf2md_work/page_0013.anchored.md
![Figure 1 Dimensions of Flanges of Class 2500 Sizes 14" through 24"](figures/03-piping-materials-and-line-classes-06_p0013_fig01_figure-1-flange-dimensions-class-2500-14.png)

> **Table - Table below Figure 1 — Flange dimensions for Class 2500 sizes 14" through 24"** - see [XLSX](tables/03-piping-materials-and-line-classes-06_p0013_tbl01_flange-dimensions-class-2500-14-24.xlsx) and [source crop](tables/03-piping-materials-and-line-classes-06_p0013_tbl01_flange-dimensions-class-2500-14-24.png)

| 1 | 2 | 3 | 4 | 5 | 6 | 7 | 8 | 9 | 10 | 11 | 12 | 13 | 14 |
| :--- | :--- | :--- | :--- | :--- | :--- | :--- | :--- | :--- | :--- | :--- | :--- | :--- | :--- |
| Nominal Pipe Size | Outside Diam. of Flange | Thick. of Flange Min. | Diam. of Hub | Hub Diameter Beginning of Chamfer A | Pitch Diam. | Raised Face Diam. | Length Through Hub | Bore | Groove Ring Number | Groove Depth | Drilling | | |
| | | | | | | | | | | | Diam. of Bolt Circle | Number of Bolts | Diam. of Bolts | Diam. of Bolt Holes |
| 14 | 31.00 | 6.44 | 19.00 | 14.00 | 18.00 | 19.5 | 12.56 | 10.180 | 60 | 0.688 | 25.25 | 12 | 3 | 3.12 |
| 16 | 36.00 | 7.38 | 22.00 | 16.00 | 18.50 | 23.00 | 13.56 | 12.438 | 67 | 0.688 | 30.00 | 12 | 3 1/4 | 3.38 |
| 18 | 37.50 | 7.81 | 22.50 | 18.00 | 21.00 | 24.125 | 14.81 | 13.104 | 71 | 0.688 | 30.75 | 12 | 3 1/2 | 3.62 |
| 20 | 44.50 | 9.00 | 26.50 | 20.00 | 25.00 | 27.875 | 16.81 | 15.104 | 75 | 0.812 | 39.00 | 12 | 3 1/2 | 3.62 |
| 24 | 53.00 | 10.50 | 34.50 | 24.00 | 27.25 | 31.25 | 18.50 | 18.428 | 79 | 0.812 | 45.50 | 16 | 4 | 4.12 |

#### 3.2.2.3 Slip Blinds and Spacers

All slip blind and spacer "T" dimensions shall be in accordance with ASME B16.48.

### 3.2.3 Pipe

All pipes end 1½-inch nominal O.D. and smaller shall be plain cut. All pipe ends 2-inch nominal O.D. and larger shall be beveled for welding per API 5L 7.9.3. Alternate end bevels per ASTM A53 are acceptable.

Pipe jointers shall not be allowed.

## 3.3 Tolerances

### 3.3.1 General

For items larger than 48-inch nominal O.D., the tolerances shall be the same as for 48-inch nominal O.D. Tolerances for weld bevels and root face shall be per ASME B16.25.

File: domains/piping-design/_Sources/industry-practices/03-piping-materials-and-line-classes/03-piping-materials-and-line-classes-06_pdf2md_work/page_0013.md
[FIGURE: Figure 1 Dimensions of Flanges of Class 2500 Sizes 14" through 24"]

[TABLE: Table below Figure 1 — Flange dimensions for Class 2500 sizes 14" through 24"]

| 1 | 2 | 3 | 4 | 5 | 6 | 7 | 8 | 9 | 10 | 11 | 12 | 13 | 14 |
| :--- | :--- | :--- | :--- | :--- | :--- | :--- | :--- | :--- | :--- | :--- | :--- | :--- | :--- |
| Nominal Pipe Size | Outside Diam. of Flange | Thick. of Flange Min. | Diam. of Hub | Hub Diameter Beginning of Chamfer A | Pitch Diam. | Raised Face Diam. | Length Through Hub | Bore | Groove Ring Number | Groove Depth | Drilling | | |
| | | | | | | | | | | | Diam. of Bolt Circle | Number of Bolts | Diam. of Bolts | Diam. of Bolt Holes |
| 14 | 31.00 | 6.44 | 19.00 | 14.00 | 18.00 | 19.5 | 12.56 | 10.180 | 60 | 0.688 | 25.25 | 12 | 3 | 3.12 |
| 16 | 36.00 | 7.38 | 22.00 | 16.00 | 18.50 | 23.00 | 13.56 | 12.438 | 67 | 0.688 | 30.00 | 12 | 3 1/4 | 3.38 |
| 18 | 37.50 | 7.81 | 22.50 | 18.00 | 21.00 | 24.125 | 14.81 | 13.104 | 71 | 0.688 | 30.75 | 12 | 3 1/2 | 3.62 |
| 20 | 44.50 | 9.00 | 26.50 | 20.00 | 25.00 | 27.875 | 16.81 | 15.104 | 75 | 0.812 | 39.00 | 12 | 3 1/2 | 3.62 |
| 24 | 53.00 | 10.50 | 34.50 | 24.00 | 27.25 | 31.25 | 18.50 | 18.428 | 79 | 0.812 | 45.50 | 16 | 4 | 4.12 |

#### 3.2.2.3 Slip Blinds and Spacers

All slip blind and spacer "T" dimensions shall be in accordance with ASME B16.48.

### 3.2.3 Pipe

All pipes end 1½-inch nominal O.D. and smaller shall be plain cut. All pipe ends 2-inch nominal O.D. and larger shall be beveled for welding per API 5L 7.9.3. Alternate end bevels per ASTM A53 are acceptable.

Pipe jointers shall not be allowed.

## 3.3 Tolerances

### 3.3.1 General

For items larger than 48-inch nominal O.D., the tolerances shall be the same as for 48-inch nominal O.D. Tolerances for weld bevels and root face shall be per ASME B16.25.

File: domains/piping-design/_Sources/industry-practices/03-piping-materials-and-line-classes/03-piping-materials-and-line-classes-06_pdf2md_work/page_0014.anchored.md
### 3.3.2 Fittings

The maximum wall thickness of the completed fittings shall not exceed the specified wall thickness by more than 25% at the tangent pipe (i.e. fitting ends) without prior agreement by the Company. If the minimum inside diameter is more than 3/16-inch smaller than the nominal I.D. of the adjoining pipe, the I.D. of the fitting shall be taper bored in accordance with the applicable code.

All fittings specified as having controlled roundness throughout shall have a maximum allowable outside diameter out-of-roundness at any point of +1%.

### 3.3.3 Pipe

For pipe larger than 20-inch outside diameter (O.D.), measurements shall be on the inside rather than outside, for a distance of 4 inches from the pipe end. The inside diameter based on circumferential measurement shall not differ from the nominal inside diameter (nominal outside diameter minus twice the nominal wall thickness) by more than +3/32 inch, -1/32 inch.

## 4 Process of Manufacture

### 4.1 General

The Company may witness the production, heat treatment and testing of all items. When specified in the purchase description, The Supplier shall provide a 10 working-day notice prior to any of the above events.

The Supplier shall fully describe the manufacturing process in his quotation.

### 4.2 Fittings

#### 4.2.1 General

All fittings shall be made in such a manner as to preserve the cross sectional shape of the pipe, and shall be free from wrinkling, buckling, cracks, or other evidence of mechanical damage. Waves with a width to depth ratio of 12 to 1 or greater are acceptable.

For fittings made from pipe containing a longitudinal weld, it shall be positioned as near as practicable to the axis of least distortion.

#### 4.2.2 Restrictions

Fittings manufactured by the Induction Bending Process shall not be furnished unless approved in writing by the Company. Suppliers proposing to furnish fittings made by this process shall submit a detailed manufacturing process description and quality control procedure with their quotation for review and approval.

File: domains/piping-design/_Sources/industry-practices/03-piping-materials-and-line-classes/03-piping-materials-and-line-classes-06_pdf2md_work/page_0015.md
Fabricated branch fittings made by joining two pieces of pipe (stub-in) are not permitted. Y-laterals may be submitted for approval by the Company on an exception basis.

Mitered type fittings are not permitted.

Circumferential welds within the fittings are prohibited.

The welding of a pup piece to correct fabrication defects or dimensional errors is not permitted on fittings.

Split hot tap fittings shall have no weld seams in the body of the fitting before use.

#### 4.2.3 Welding

Welds shall be made with the addition of filler metal; by welders, welding operators, and welding procedures qualified under provisions of ASME, Section IX. Welds shall be radiographically examined throughout the entire length of each fabricated weld in accordance with Paragraph UW-51 of ASME Section VIII, Div. 1, or ultrasonically examined per Appendix 12 of ASME VIII, Div. 1.

## 4.3 Pipe

All carbon steel pipe shall be seamless or double-submerged arc welded (DSAW) with single longitudinal weld seam.

## 4.4 Galvanizing

When specified, galvanizing shall be hot dip in accordance with ASTM A153. Electro- galvanizing in accordance with ASTM B633 is permitted for unions and small threaded and socket weld fittings only.

## 4.5 Heat Treatment

### 4.5.1 General

All items shall receive the heat treatment prescribed in the referenced standard, except as noted herein. All A-516 material that is cold formed shall be "Normalized" after forming.

### 4.5.2 Fittings

Heat treatment shall be on the entire fitting. Localized heat treatment on welds (of welded fittings) is not permitted. All split hot tap fittings requiring heat treatment shall have both halves heat treated in the same lot. The Supplier shall specify the proposed heat treatment on the quotation.

### 4.5.3 Pipe

Full body normalizing, or quenching and tempering, is acceptable for all pipe.

File: domains/piping-design/_Sources/industry-practices/03-piping-materials-and-line-classes/03-piping-materials-and-line-classes-06_pdf2md_work/page_0016.anchored.md
[Oil Search logo]

# 5 Chemical Properties and Test

## 5.1 Composition

The chemical composition of the steel used in the manufacture of pipe, fittings, flanges, and connectors shall fall within the limits of composition of the referenced standard in the purchase description. For A350-LF2, vanadium may not be increased above 0.05%, notwithstanding A350 Table 1, Note D.

## 5.2 Nickel Content

Carbon and low-alloy steel, including weld metal on welded items, shall have nickel content less than 1% per NACE MR-0175.

## 5.3 Acceptance

The analysis report shall include all elements listed in the applicable ASTM standard. If any value falls outside the specified limits, all the items from that heat shall be rejected, or at The Supplier's option, each item may be submitted for testing individually.

The Company reserves the right to make as many tests of the items as he considers necessary to ensure that the final product meets the specification.

# 6 Physical Properties and Test

## 6.1 Tensile Testing

- Low-yield carbon steel pipe and butt-weld fittings, excluding flanges and branch connections such as "weldolets", laterals, etc. shall have actual yield strength no greater than 25,000 psi above the ASTM specified minimum in the finished condition..
  - The ratio of actual yield strength to the ultimate tensile strength shall not exceed 0.85 for low-yield carbon steel in the finished condition.
  - The tensile tests shall be performed following final heat treatment.
- Tensile requirements of low-yield carbon steel items shall be verified by tension tests. All tensile tests shall be made by The Supplier per ASTM Standards as applicable, and the results reported to the Company.

File: domains/piping-design/_Sources/industry-practices/03-piping-materials-and-line-classes/03-piping-materials-and-line-classes-06_pdf2md_work/page_0017.md
## 6.2 Tensile Test Specimen Locations

### 6.2.1 Fittings

Tensile test specimens may be either transverse or longitudinal. Tensile test specimens shall be taken at the following regions:

- Tangent length (if heat-treated; base and weld).
- Transition zone (base and weld).
- Full formed and or extruded region(s): Locations shall be at both the most compressed and tensioned sections of the fitting base metal and at any welds.

Where fittings are too small to obtain test specimens from the fitting or a prolongation, the tests may be performed on specimens from a test bar that has been subjected to approximately the same working as the actual fittings, and is of the same heat as the actual fittings.

### 6.2.2 Flanges, Connectors, Blinds, and Spacers

The tensile test specimens shall be taken from a rough forged or finished flange or connector by cutting the test specimens from the hub parallel to the axis of flow through the hub. The samples may be taken from a prolongation of the hub to avoid destroying a usable flange or connector.

The tensile tests for blinds and spacers may be taken from the parent plate.

## 6.3 Fracture Toughness Test

### 6.3.1 General

When required by this or the applicable ASTM specification, or when specified on the Purchase Order, the items shall be impact tested in accordance with Appendix A. The toughness values shall not be less than the values listed in Table A-1 of this specification.

### 6.3.2 Materials Requiring Impact Testing

The following low-yield materials require impact testing per Appendix A, whether or not the requirement is listed on the Purchase Order:

- Low-yield, low-temperature materials, all thicknesses, including all blind flanges, slip blinds (blanks), and spacers.
- Low-yield, non-low temperature pipe, fittings, and flanges as specified in ASME B31.3, Section 323.2.2 for a minimum design metal temperature of –20 °F. See Appendix A for more specific details.
