Repository: sgttomas/chirality

# Local Source Corpus

Place piping-design source PDFs, extracted markdown/source folders, generated PDF2MD work directories, and related local corpus files here.

This folder is intentionally ignored by git except for this README and `.gitkeep`.

File: domains/piping-design/_Sources/industry-practices/03-piping-materials-and-line-classes/03-piping-materials-and-line-classes-06_pdf2md_work/page_0018.anchored.md
### 6.3.3 Materials Not Requiring Impact Testing

The following materials do not require impact testing, unless otherwise specified in the applicable ASTM specification or on the Purchase Order:

- Low-yield, non-low temperature pipe, fittings, and flanges with nominal wall thickness less than those requiring impact testing per ASME B31.3, Section 323.2.2 for a Minimum Design Metal Temperature of −20 °F.
- Items for which the ASTM specification waives testing because they are too small to obtain a one-quarter size specimen, such as A333 pipe smaller than ⅛ XXH, ¼ Schedule 160 or 1-inch Schedule 80.

# 7 Mill Inspection Hydrostatic Test

Upon request, test records required by ASTM Standards shall be made available for examination by Company inspector.

Proof testing of fitting designs shall be conducted per ASME B16.9 (paragraph 9), and shall be made available to Company when requested.

# 8 Non-destructive Examination

## 8.1 General

All items, including pipe, shall meet the nondestructive examination (NDE) requirements of the applicable industry specifications, and the further requirements of this specification.

## 8.2 Fittings and Flanges

### 8.2.1 Tests

Each fitting and flange shall be inspected to ensure that tolerances listed in Paragraph 5.3 of this specification are not exceeded. Thickness measurements may be taken by ultrasonic inspection or by micrometer.

For small size fittings and flanges where ultrasonic testing is required but not feasible due to fitting configuration, magnetic particle examination per article 7, Section V of the ASME code may be used, except the yoke method of magnetization may not be employed. Acceptance requirements shall be per Appendix VI, Section VIII, Division I of ASME Code.

File: domains/piping-design/_Sources/industry-practices/03-piping-materials-and-line-classes/03-piping-materials-and-line-classes-06_pdf2md_work/page_0019.anchored.md
### 8.2.2 Rejection

If any fitting or flange fails to meet the test result requirements, two additional fittings or flanges from the same lot shall be tested. If either fitting or flange fails to meet the specified requirements, the entire lot of fittings or flanges shall be rejected unless subsequent heat treatment and 100 percent retesting shows acceptable results.

## 8.3 Hardness Testing

Testing shall be done in accordance with ASTM A370. Brinnell or Rockwell methods may be used.

Hardness tests shall be done on at least one piece from each heat treatment lot.

Hardness tests shall be performed after all forming and heat treatment. For heat-treated items, the test location may be anywhere on the outside surface. For non-heat treated items, the test location shall be in the most highly worked area accessible. Welded items shall also be tested on the weld seam and the heat affected zone.

Hardness testing shall consist of at least three impressions at each location.

No hardness shall exceed HB 237/HC 22. If any item does not meet the maximum hardness requirement, the entire heat lot shall be hardness tested.

In lieu of providing individual hardness test results, the Vendor may provide written certification that the finished material has been tested per the above, and meets the requirements.

# 9 Workmanship, Visual Inspection, and Repair of Defects

All sharp notches, imperfections, or gouges, shall be removed by grinding. A smooth curved surface shall be maintained and the final thickness after grinding shall not be less than the required minimum thickness. The remaining wall thickness shall be measured by ultrasonic methods.

If the Company Inspector concludes that the defect is excessive in accordance with the above, the item shall be rejected. Defects in pipe encroaching upon the specified minimum thickness shall be cut out.

The repair of injurious defects by welding is permitted only with the prior approval of Company.

Hard spots are not acceptable and shall be removed from the pipe as a cylinder.

# 10 Marking

All items shall be marked in accordance with the applicable ASTM/ASME Material Designations and MSS SP-25 as below. English units such as inches, pounds, etc. are preferred for markings. All markings shall be low stress die stamped (round-nose or interrupted dot stamp), or electrochemically etched, or paint stenciled, or marked with permanent ink.

File: domains/piping-design/_Sources/industry-practices/03-piping-materials-and-line-classes/03-piping-materials-and-line-classes-06_pdf2md_work/page_0020.md
The following information shall be marked on each item:

- Manufacturer's name or trademark.
- Material Designation (ASTM specification number and grade)
- Rating Designation (Pressure Class) as applicable
- Temperature rating (if pertinent and with corresponding pressure limit)
- Impact Test Temperature (when required by ASTM specification, or if the test temperature is other than that listed in the applicable specification for that grade)
- Nominal diameter and wall thickness/schedule no.
- Heat treatment (if marking is required by industry specification)
- Heat Lot No.

Items may be marked per minimum ASTM requirements if space limitation is a factor.

For split hot-tap fittings mark the top half on one end and the bottom half on the opposite end.

Cold die stamping shall not be used except on the outside surface of the flange rim or connector clamp assembly or handles of slip blinds and spacers.

If marking is to be done by stamp, low-pressure (blunt-nosed-continuous or blunt-nosed-interrupted- dot die) steel stamps in accordance with MSS SP-25 shall be used. Manufacturer shall insure the depth of impression will not infringe upon the required design minimum wall thickness. Steel stamping on welded construction fittings shall not be on any weld or heat affected zones.

All stenciled, painted, and inked markings shall be protected with clear weather-protective coating.

## 11 Handling and Shipment

Items shall be carefully handled and protected during all phases of manufacture, shipping, and storage. The Supplier is responsible for proper packing and care of materials to ensure the physical specified condition of weld bevels and gasket and threaded mating surfaces are not compromised due to normal shipping conditions.

The inner and outer surfaces of items shall be free of oil, grease, dirt, loose mill scale, and other foreign matter. All items shall be shipped with standard mill coating.

For flange sizes listed in the table below, all flange sealing faces shall be protected by heavy wooden or plastic covers securely fastened in place. A minimum of four bolts or poly plugs shall be required for securing all flange face covers. Flange weld bevels shall have securely fastened bevel protectors or plastic end caps.

File: domains/piping-design/_Sources/industry-practices/03-piping-materials-and-line-classes/03-piping-materials-and-line-classes-06_pdf2md_work/page_0021.anchored.md
> **Table - Table 2 Bevel Protector** - see [XLSX](tables/03-piping-materials-and-line-classes-06_p0021_tbl01_table-2-bevel-protector.xlsx) and [source crop](tables/03-piping-materials-and-line-classes-06_p0021_tbl01_table-2-bevel-protector.png)

**Table 2 Bevel Protector**

| Flange Pressure Rating | Sizes to Be Protected |
| :--- | :--- |
| ASME 1500#, 2500#, API | All sizes |
| ASME 900# | 4-inch and larger |
| ASME 600# | 6-inch and larger |
| ASME 300# | 8-inch and larger |
| ASME 150# | 10-inch and larger |

Boxed items, such as small fittings, shall be packed such that the externally threaded connections, sealing surfaces, and weld bevels are protected from damage due to shifting within the box.

The use of unprotected chains shall be prohibited at all times. Protected wire rope may be used to sling pipe less than eight-inch nominal O.D. only if dunnage is used to allow removal of the slings without marking the pipe. No slings may be left in place during transport. All pipe with plastic end protectors shall be loaded with dunnage between rows or bundles to permit unloading with slings. All dunnage shall be secured to prevent contact between the pipe and cargo lashing. For truck and rail transport, protected chains or nylon straps are allowed.

All items shall be palletized or securely fastened to trailers for shipping purposes. Large items and pipe shall be secured so that they do not come in contact with each other.

All railroad transportation of mill run pipe shall be in accordance with API RP 5L1. All marine transportation of mill run pipe shall be in accordance with API RP 5LW. The loading of rail cars, trucks, ships, and/or barges may be checked by Company Inspector at Company option.

## 12 Certification and Quality Documentation

The Supplier shall provide Certified Material Test Reports for impact tested low-yield strength carbon steel materials. The report shall include:

- Heat analysis reports on the chemical composition of each Supplier furnished heat of steel used in the manufacture of the fittings. All elements listed in the applicable specification shall be reported.
- Results of all physical tests, including notch toughness, tensile, and hardness tests, as required by this specification and the applicable industry specification. In lieu of hardness test results, the Supplier may supply written certification that the material meets the requirements of NACE MR 0175 for sour service.
- Description of heat treatments applied to the fitting material and test pieces.

For non-impact tested low-yield strength carbon steel materials, the Supplier shall provide Certificates of Compliance to this and the applicable ASTM and ASME specifications. The certificate shall specifically indicate conformance to hardness requirements (see Paragraph 10.4) The written certification shall state

File: domains/piping-design/_Sources/industry-practices/03-piping-materials-and-line-classes/03-piping-materials-and-line-classes-06_pdf2md_work/page_0021.md
[TABLE: Table 2 Bevel Protector]

**Table 2 Bevel Protector**

| Flange Pressure Rating | Sizes to Be Protected |
| :--- | :--- |
| ASME 1500#, 2500#, API | All sizes |
| ASME 900# | 4-inch and larger |
| ASME 600# | 6-inch and larger |
| ASME 300# | 8-inch and larger |
| ASME 150# | 10-inch and larger |

Boxed items, such as small fittings, shall be packed such that the externally threaded connections, sealing surfaces, and weld bevels are protected from damage due to shifting within the box.

The use of unprotected chains shall be prohibited at all times. Protected wire rope may be used to sling pipe less than eight-inch nominal O.D. only if dunnage is used to allow removal of the slings without marking the pipe. No slings may be left in place during transport. All pipe with plastic end protectors shall be loaded with dunnage between rows or bundles to permit unloading with slings. All dunnage shall be secured to prevent contact between the pipe and cargo lashing. For truck and rail transport, protected chains or nylon straps are allowed.

All items shall be palletized or securely fastened to trailers for shipping purposes. Large items and pipe shall be secured so that they do not come in contact with each other.

All railroad transportation of mill run pipe shall be in accordance with API RP 5L1. All marine transportation of mill run pipe shall be in accordance with API RP 5LW. The loading of rail cars, trucks, ships, and/or barges may be checked by Company Inspector at Company option.

## 12 Certification and Quality Documentation

The Supplier shall provide Certified Material Test Reports for impact tested low-yield strength carbon steel materials. The report shall include:

- Heat analysis reports on the chemical composition of each Supplier furnished heat of steel used in the manufacture of the fittings. All elements listed in the applicable specification shall be reported.
- Results of all physical tests, including notch toughness, tensile, and hardness tests, as required by this specification and the applicable industry specification. In lieu of hardness test results, the Supplier may supply written certification that the material meets the requirements of NACE MR 0175 for sour service.
- Description of heat treatments applied to the fitting material and test pieces.

For non-impact tested low-yield strength carbon steel materials, the Supplier shall provide Certificates of Compliance to this and the applicable ASTM and ASME specifications. The certificate shall specifically indicate conformance to hardness requirements (see Paragraph 10.4) The written certification shall state

File: domains/piping-design/_Sources/industry-practices/03-piping-materials-and-line-classes/03-piping-materials-and-line-classes-06_pdf2md_work/page_0022.md
that all requirements of this specification and the applicable edition of the ASTM specification have been met.

Each document shall identify the authorized representative of the agency that performed the test or analysis.

All required documents shall be provided along with the shipped items. Submittal, retention, and retrieval of documents shall be in accordance with the requisition and agreeable to Company.

## 13   Quality Assurance Program

The Supplier shall establish and maintain a quality assurance program, which shall ensure compliance with all requirements of this specification. The Supplier shall maintain continuous supervision of his inspection procedures by qualified supervisors directly responsible to management.

File: domains/piping-design/_Sources/industry-practices/03-piping-materials-and-line-classes/03-piping-materials-and-line-classes-06_pdf2md_work/page_0023.anchored.md
[Oil Search logo]

# A.1: Appendix A – Evaluating Notch Ductility

## A.1.1: Scope

This Appendix gives the requirements for impact testing of low-yield carbon steel pipe, fittings, flanges, and other items covered by the scope of this specification. Impact testing shall be performed when required by this or the applicable ASTM specification, when required by ASME B31.3 Section 323.2.2 (−20 °F minimum design metal temperature [MDMT]), or when indicated on the purchase description. The impact tests shall be Charpy V-Notch Type A in accordance with ASTM A370, except as modified below.

## A.1.2: Tests

Impact test values are required as outlined in Table A-1 below. The test temperature shall be as required by Table A-1, including Note 1. [TABLE NOT FOUND]

## A.1.3: Specimens

For all items, full-size transverse Charpy impact specimen shall be used except as follows. Flattened specimens are prohibited.

- If full-size specimens cannot be used because of thickness limitation, full thickness sub-size transverse specimen may then be used.
- If above still cannot be met because of product size and/or thickness limitations, full-size longitudinal (for both size and thickness limitations) specimen may then be used for the following sizes/thicknesses:
    - Sizes 4-inch and smaller, all wall thicknesses
    - Size 6-inch wall thicknesses extra-strong (XS) and under
    - Size 8-inch wall thicknesses standard weight and under
- For item actual wall thicknesses equal to 0.40 inch and thicker, full size specimens shall be used.
- The equipment used for the tests shall be calibrated according to ASTM A370 by an independent agency. Upon request from the Company, the Supplier shall provide the Calibration Certificate.

## A.1.4: Number and Location of Specimens

### A-1.4.1 General

The samples may be removed from a prolongation of an original flange, connector, or fitting, where feasible, to prevent destruction of a usable item. All Charpy V-notch specimens shall be the thickest standard size that can be prepared from the item.

File: domains/piping-design/_Sources/industry-practices/03-piping-materials-and-line-classes/03-piping-materials-and-line-classes-06_pdf2md_work/page_0024.anchored.md
### A-1.4.2 Pipe and Fittings

- For pipe which requires impact testing (see Paragraph 8.3), samples consisting of three Charpy specimens each shall be taken from one length of pipe from each heat supplied on the order, but from not less than one length per each 50 lengths.

- For fittings that require impact testing (see Paragraph 8.3), one set of three specimens shall be taken from each heat lot.

- For fittings fabricated from plate, Charpy specimens shall be oriented so that the longitudinal axis of the specimen is transverse to the maximum rolling direction or working direction.

- For full formed and or extruded regions of fittings, specimen locations shall be at both the most compressed and tensioned sections of the fitting base metal and at any welds.

- For welded pipe and fittings, one Charpy specimen set shall be taken from the base metal, one set shall be taken at the centerline of the longitudinal weld, and one set shall be taken with as much of the notch as possible along the weld line of fusion. The base metal specimens shall be taken from a location 90 degrees from the longitudinal weld. The notch axis for all specimens shall be oriented through the pipe wall thickness.

- Charpy impact tests shall be conducted on the deposited weld metal and heat affected zone for each weld procedure applicable to welded fittings under this specification.

### A-1.4.3 Flanges, Special Flanges, and Connectors

- For 6-inch nominal O.D. and smaller flanges or connectors, three Charpy V-Notch specimens shall be machined from the samples in the longitudinal direction to the flow through the hub, and notched through the thickness of the specimen perpendicular to the surface of the hub neck.

- For 8-inch nominal O.D. and larger flanges or connectors, three Charpy V-Notch specimens shall be machined from the samples in the transverse direction to the flow through the hub, and notched through the thickness of the specimen perpendicular to the surface of the hub neck.

- For slip blinds and spacers made from plate, two sets of three Charpy V-Notch specimens shall be machined from the plate; one set parallel, and one set perpendicular to the plate rolling direction.

File: domains/piping-design/_Sources/industry-practices/03-piping-materials-and-line-classes/03-piping-materials-and-line-classes-07_pdf2md_work/page_0001.md
## Summary

This document is to provide requirements for seamless line pipe in accordance with API Specification 5L, Specification for Line Pipe, Forty Fifth Edition (API 5L).

File: domains/piping-design/_Sources/industry-practices/03-piping-materials-and-line-classes/03-piping-materials-and-line-classes-07_pdf2md_work/page_0002.md
[Oil Search logo]

# Table of Contents

**1** **General**..............................................................................................................8

1.1 Scope......................................................................................................................8

1.2 Objective.................................................................................................................8

1.3 Conformance to this International Standard..........................................................9

1.4 Third Party Inspection..........................................................................................10

1.5 Applicable Codes and Standards.........................................................................10

1.6 Terms and Definitions.........................................................................................11

**2** **Purchase Order and Delivery**.......................................................................14

2.1 Pipe Grade, Steel Grade, and Delivery Condition (Clause 6).............................14

2.2 Supplied Purchase Order Information (Clauses 7, G.2, H.2)............................14

**3** **Manufacturing**................................................................................................15

3.1 Process of Manufacture (Clause 8.1).................................................................15

3.2 Starting Materials (Clause 8.3)...........................................................................15

3.3 Bloom and Billet Quality......................................................................................15

3.4 Cold Sizing and Cold Expansion (Clause 8.9)....................................................15

**4** **Acceptance Criteria**.......................................................................................16

4.1 Chemical Properties and Composition (Clause H.4.1)......................................16

4.2 Elements Analyzed.............................................................................................17

4.3 Chemical Properties Acceptance........................................................................17

4.4 Mechanical Properties........................................................................................18

4.4.1 Mechanical Test Failures and Retesting (Clause 10.2.12.2)..........................18

4.4.2 Tensile Properties (3.9)..................................................................................18

**1.1.1** **Hardness Testing and Metallographic Examination (Clauses H.4.4, H.7.3.3)**.19

4.4.3 Charpy V-notch (CVN) Impact Test for PSL2G SMLS Pipe..........................19

4.5 Inspection.............................................................................................................20

4.5.1 General...........................................................................................................20

4.5.2 Visual Inspection............................................................................................21

File: domains/piping-design/_Sources/industry-practices/03-piping-materials-and-line-classes/03-piping-materials-and-line-classes-07_pdf2md_work/page_0003.anchored.md
- 4.5.3     Surface and Volumetric Conditions, Imperfections, and Defects.......... 21

4.6     Dimension Tolerance.............................................................................................. 22

- 4.6.1     Diameter Tolerance (Clause 9.11.3.1).................................................... 22
- 4.6.2     Wall Thickness Tolerances (Clause 9.11.3.2)........................................ 23
- 4.6.3     Length Tolerance (Clause 9.11.3.3)........................................................ 23
- 4.6.4     Straightness Tolerances (Clause 9.11.3.4)............................................ 23

4.7     Nondestructive Inspection..................................................................................... 24

- 4.7.1     Ultrasonic and Electromagnetic Inspection............................................ 24
- 4.7.2     Magnetic Particle Inspection Reference Standard (Clause E.6.3)........ 25
- 4.7.3     Residual Magnetism (Clause E.7.6)........................................................ 25

4.8     Finish of Pipe Ends................................................................................................ 25

**5     Hydrostatic Test (Clause 10.2.6)**.......................................................................... 26

**6     Documentation (Clause 10.1)**............................................................................... 27

**7     Marking (Clause 11)**............................................................................................. 29

7.1     General (Clause 11.1.4)........................................................................................ 29

7.2     Pipe Markings (Clause 11.2)................................................................................. 29

- 7.2.1     Company Unique Pipe Number (Clause 11.2.1).................................... 29
- 7.2.2     Stenciling (Clause 11.2.2)...................................................................... 29
- 7.2.3     Paint Marking (Clause 11.2.7)................................................................ 29

**8     Coatings and Bevel Protectors**............................................................................ 30

8.1     Coatings and Linings (Clause 12.1)..................................................................... 30

8.2     Bevel Protectors................................................................................................... 30

**9     Pipe Loading and Transportation**........................................................................ 31

**APPENDIX A:     Manufacturing Procedure Qualification for PSL 2 Pipe**................ 32

**A.1:     Manufacturing Procedure Qualification Testing**........................................... 32

**A.2:     Characteristics of the Manufacturing Procedure Specification (MPS)**........ 32

**A.3:     Scope of Manufacturing Procedure Qualification Test (MPQTs)**.................. 34

File: domains/piping-design/_Sources/industry-practices/03-piping-materials-and-line-classes/03-piping-materials-and-line-classes-07_pdf2md_work/page_0004.md
[Oil Search logo]

# Tables

***Table 1 - Chemical Composition for PSL 2 Pipes with Wall Thickness t ≤ 1.6 in*** ................................ 17

***Table 2 - CVN Minimum Energy*** ...........................................................................................................20

***Table 3 - Inspection Frequency for PSL2G SMLS Pipe*** .....................................................................20

***Table 4 - Required Documentation*** .....................................................................................................28

File: domains/piping-design/_Sources/industry-practices/03-piping-materials-and-line-classes/03-piping-materials-and-line-classes-07_pdf2md_work/page_0005.md
[Oil Search logo]

# 1 General

## 1.1 Scope

This Specification (SPC) provides requirements for plain-end, seamless carbon-steel line pipe manufactured to Product Specification Level 2G (PSL2G) requirements, in addition to the base requirements of API 5L, as modified by the applicable annexes for the Company service.

References to PSL 1 in API 5L are not applicable.

The pipe defined in this SPC is for use in the construction of long-distance, land-based pipelines that have design temperatures between -50 °F and 250 °F, and are suitable for transmission of oil, water, and gas, in Arctic duty and sour service.

This SPC may be used to supply mother pipe for the subsequent manufacture of hot formed bends, for similar applications.

The additional requirements of Annexes G and H apply to all seamless pipe supplied in accordance with this SPC. The definition of "sour" shall also include service (in hydrogen sulfide [H2S] containing fluids) where resistance to hydrogen-induced corrosion (HIC), but not sulfide stress cracking (SSC), is required.

Only material grades from X52 and up to and including X70 shall be applicable.

Subject to the requirements defined within this SPC, the base API 5L specification, API 5L Annex H, and API 5L Annex K being fulfilled, SSC, HIC, or stepwise cracking (SWC) testing of seamless line pipe as defined in H.4.5 or H.4.3 shall not be required, unless defined otherwise as an additional requirement by the Company - Data Sheet for Line Pipe (Seamless).

The requirements of this specification, in conjunction with API 5L, are set to be qualified in accordance with NACE MR0175 Part 2, Clause A.2, for use of carbon steel materials in sour service without additional qualification (per NACE MR0175-2 Clause 7.1.2).

The equipment, techniques, and procedures to be applied for nondestructive inspection shall be subject to approval by the Company Responsible Engineer.

## 1.2 Objective

The objective of this document is to provide requirements for seamless line pipe in accordance with API Specification 5L, Specification for Line Pipe, Forty Fifth Edition (API 5L) and covers the following characteristics:

- Grades from X52 up to X70
- Product Specification Level 2G (PSL2G)

File: domains/piping-design/_Sources/industry-practices/03-piping-materials-and-line-classes/03-piping-materials-and-line-classes-07_pdf2md_work/page_0006.anchored.md
- Outside diameter up to 24 inches

- Maximum thickness of 1.6 inches

References to PSL 1 in API 5L are not applicable.

Where applicable, the respective clause numbers of API 5L are referenced in parentheses next to the paragraph headings for ease of reference.

For applications other than those detailed above, additional requirements will be defined in the Purchase Order.

The following Annexes in API 5L shall apply to pipe supplied in accordance with this SPC:

- For all seamless line pipes:
  - Annex C for treatment of surface imperfections and defects.
  - Annex E for the nondestructive inspection of line pipe for all service conditions, as modified by Annex K for sour service.
  - Annex G for line pipe for gas service.
  - Annex H for line pipe for sour service.
  - Annex K for the additional nondestructive inspection of line pipe for sour service.
- Annex B, as modified by this specification, applies where specified in the Purchase Order.
- The following Reference Standard Annexes from API 5L shall not apply to seamless line pipe supplied in accordance with this SPC:
  - Annex A for welded jointers.
  - Annex D for welded repairs.
  - Annex F for PSL 1 couplings.
  - Annex I for through the flow line (TFL) pipe.
  - Annex J for line pipe for submarine service.

## 1.3 Conformance to this International Standard

This specification states the Company requirements in addition to the referenced codes and standards. If any conflicts arise between this specification and API 5L, they shall be brought to attention to the Company responsible engineer for resolution.

The vendor's Quality Management System (QMS) shall include provision for the quality assurance (QA) of raw materials, intermediate products, pipe manufacture, and final inspections. The QA

File: domains/piping-design/_Sources/industry-practices/03-piping-materials-and-line-classes/03-piping-materials-and-line-classes-07_pdf2md_work/page_0007.anchored.md
plan shall be subject to approval by the Company representative before manufacture. The effectiveness of QMS shall be subject to monitoring by Company and may be audited following an agreed period of notice.

The line pipe shall be made in accordance with the Manufacturing Procedure Specification (MPS), which shall be subject to approval by the Company Responsible Engineer and qualified before contract between the Supplier and the Company.

If required by the Purchase Order, the steel maker and pipe mill shall perform a Manufacturing Procedure Qualification and will be witnessed by an authorized Company representative in accordance with Annex B.

- The qualification will be witnessed by an authorized representative of the Company.
- No change shall be made to a successfully qualified MPS without approval of the Company Responsible Engineer.
- If such approval is granted, Company may require appropriate procedure qualification to be carried out on the new MPS.

Qualification tests may be taken from a preproduction run or the first day production, subject to agreement with the Company Responsible Engineer. Pipe made from a successful preproduction run may be supplied as part of the order. Test-certificates and other formal documents shall use International System of Units (SI) or United States customary (USC) units. Regardless of the actual units of measurement, measuring and testing equipment shall be calibrated and certified as part of the QMS.

## 1.4 Third Party Inspection

- The Company personnel shall have access, at any reasonable time, to the steelmaking, casting, dressing, rolling, pipe making, and other processes under direct control of the manufacture that are connected with the production of a pipe order.
- Manufacturer shall attempt to arrange access to third party suppliers of processes or raw materials, upon request from Company personnel.
- Relevant production records and data on relevant technical investigations shall be made available to the Company Inspector in a timely manner.

## 1.5 Applicable Codes and Standards

The following normative documents contain requirements that, through reference in this text, constitute requirements of this technical practice. In addition to the requirements of this

File: domains/piping-design/_Sources/industry-practices/03-piping-materials-and-line-classes/03-piping-materials-and-line-classes-07_pdf2md_work/page_0008.anchored.md
specification are encouraged to investigate the possibility of applying the most recent editions of the following national and industry standards indicated below. Where a conflict exists between any of these codes and standards, the Supplier shall notify the Company for resolution.

**American Petroleum Institute (API)**

API 5L  Specification for Line Pipe, Forty Fifth Edition Specification for Seamless Line Pipe in Grades X52 to X70 (API 5L)

API RP 5L1  Railroad Transportation of Line Pipe

API RP 5LW  Transportation of Line Pipe on Barges and Marine Vessels

**American Society for Testing and Materials (ASTM)**

ASTM A370  Standard Test Methods and Definitions for Mechanical Testing of Steel Product

ASTM A435  Straight-Beam Ultrasonic Examination of Steel Plates

ASTM A578  Straight-Beam Ultrasonic Examination of Rolled Steel Plates for Special Applications

**National Association of Corrosion Engineers (NACE)**

MR0175  Metals for Sulfide Stress Cracking and Stress Corrosion Cracking Resistance in Sour Oilfield Environments

NACE TM0284  Evaluation of Pipeline Steels for Resistance to Hydrogen-Induced Cracking

**The Society for Protective Coatings (SSPC)**

SSPC-SP-10  Surface Preparation Standard - Near-White Metal Blast Cleaning

**Health and Safety Executive (HSE)**

HSE OTI 95 635  Test Method to Determine the Susceptibility to Cracking of Line Pipe in Sour Service

## 1.6 Terms and Definitions

> **Table - Table — Terms and Definitions** - see [XLSX](tables/03-piping-materials-and-line-classes-07_p0008_tbl01_terms-and-definitions.xlsx) and [source crop](tables/03-piping-materials-and-line-classes-07_p0008_tbl01_terms-and-definitions.png)

| **Term** | **Definition** |
| :--- | :--- |
| **Contractor** | Any individual, company, or organization employed by the Company through direct contract, purchase order, or agreement that that is engaged in the work described in this specification. |

File: domains/piping-design/_Sources/industry-practices/03-piping-materials-and-line-classes/03-piping-materials-and-line-classes-07_pdf2md_work/page_0008.md
specification are encouraged to investigate the possibility of applying the most recent editions of the following national and industry standards indicated below. Where a conflict exists between any of these codes and standards, the Supplier shall notify the Company for resolution.

**American Petroleum Institute (API)**

API 5L  Specification for Line Pipe, Forty Fifth Edition Specification for Seamless Line Pipe in Grades X52 to X70 (API 5L)

API RP 5L1  Railroad Transportation of Line Pipe

API RP 5LW  Transportation of Line Pipe on Barges and Marine Vessels

**American Society for Testing and Materials (ASTM)**

ASTM A370  Standard Test Methods and Definitions for Mechanical Testing of Steel Product

ASTM A435  Straight-Beam Ultrasonic Examination of Steel Plates

ASTM A578  Straight-Beam Ultrasonic Examination of Rolled Steel Plates for Special Applications

**National Association of Corrosion Engineers (NACE)**

MR0175  Metals for Sulfide Stress Cracking and Stress Corrosion Cracking Resistance in Sour Oilfield Environments

NACE TM0284  Evaluation of Pipeline Steels for Resistance to Hydrogen-Induced Cracking

**The Society for Protective Coatings (SSPC)**

SSPC-SP-10  Surface Preparation Standard - Near-White Metal Blast Cleaning

**Health and Safety Executive (HSE)**

HSE OTI 95 635  Test Method to Determine the Susceptibility to Cracking of Line Pipe in Sour Service

## 1.6 Terms and Definitions

[TABLE: Table — Terms and Definitions]

| **Term** | **Definition** |
| :--- | :--- |
| **Contractor** | Any individual, company, or organization employed by the Company through direct contract, purchase order, or agreement that that is engaged in the work described in this specification. |

File: domains/piping-design/_Sources/industry-practices/03-piping-materials-and-line-classes/03-piping-materials-and-line-classes-07_pdf2md_work/page_0009.anchored.md
[Oil Search logo]

> **Table - Definitions table — Term and Definition** - see [XLSX](tables/03-piping-materials-and-line-classes-07_p0009_tbl01_definitions-term-definition.xlsx) and [source crop](tables/03-piping-materials-and-line-classes-07_p0009_tbl01_definitions-term-definition.png)

| Term | Definition |
| :--- | :--- |
| Company | Oil Search Alaska, LLC or its designated representative |
| Company Representative | An inspector, Supplier, manufacturer, or inspection agency contracted by the Company to represent the Company. |
| Approve | As applied to Company, approve is used if the Company requires notification and a written agreement before an action is implemented by the Supplier. This does not imply that all details of a document have been considered by Company and does not mitigate the responsibilities of the Supplier, which are covered separately by Company, as appropriate, in the conditions of the contract. |
| Calibration | A term that is interchangeable with instrument standardization as defined in API 5L 4.23. |
| Company Inspector | The Company representative, based at the manufacturing facility during plate and pipe production, with responsibility for ensuring that the Supplier is working in accordance with the approved production and quality management procedures. |
| Company Responsible Engineer | A Company specialist engineer appointed to produce the line pipe specification appropriate for the pipeline design and application and to resolve queries concerning application and any issues that arise during pipe manufacture. |
| Heat | All steel from the same pouring and having the same chemical composition. |
| Lot | All pipes produced from the same heat and receiving the same heat treatment, but not to exceed the greater of 100 pieces or 50 tons. |
| Manufacturer | A pipe mill accepting a Purchase Order or contract from Company to supply line pipe (in which case, manufacturer and Supplier are the same entity) or from a trading house or steel merchant to which Company has awarded a contract. The duties of a manufacturer may include responsibility for technical and quality matters relating to steelmaking and supply of plate from which the pipe is manufactured. |
| Manufacturing Procedure Specification (MPS) | A document prepared by the manufacturer defining each stage of the manufacturing, inspection, and testing processes and the control parameters or acceptance criteria that apply to each activity. |

File: domains/piping-design/_Sources/industry-practices/03-piping-materials-and-line-classes/03-piping-materials-and-line-classes-07_pdf2md_work/page_0009.md
[Oil Search logo]

[TABLE: Definitions table — Term and Definition]

| Term | Definition |
| :--- | :--- |
| Company | Oil Search Alaska, LLC or its designated representative |
| Company Representative | An inspector, Supplier, manufacturer, or inspection agency contracted by the Company to represent the Company. |
| Approve | As applied to Company, approve is used if the Company requires notification and a written agreement before an action is implemented by the Supplier. This does not imply that all details of a document have been considered by Company and does not mitigate the responsibilities of the Supplier, which are covered separately by Company, as appropriate, in the conditions of the contract. |
| Calibration | A term that is interchangeable with instrument standardization as defined in API 5L 4.23. |
| Company Inspector | The Company representative, based at the manufacturing facility during plate and pipe production, with responsibility for ensuring that the Supplier is working in accordance with the approved production and quality management procedures. |
| Company Responsible Engineer | A Company specialist engineer appointed to produce the line pipe specification appropriate for the pipeline design and application and to resolve queries concerning application and any issues that arise during pipe manufacture. |
| Heat | All steel from the same pouring and having the same chemical composition. |
| Lot | All pipes produced from the same heat and receiving the same heat treatment, but not to exceed the greater of 100 pieces or 50 tons. |
| Manufacturer | A pipe mill accepting a Purchase Order or contract from Company to supply line pipe (in which case, manufacturer and Supplier are the same entity) or from a trading house or steel merchant to which Company has awarded a contract. The duties of a manufacturer may include responsibility for technical and quality matters relating to steelmaking and supply of plate from which the pipe is manufactured. |
| Manufacturing Procedure Specification (MPS) | A document prepared by the manufacturer defining each stage of the manufacturing, inspection, and testing processes and the control parameters or acceptance criteria that apply to each activity. |

File: domains/piping-design/_Sources/industry-practices/03-piping-materials-and-line-classes/03-piping-materials-and-line-classes-07_pdf2md_work/page_0010.anchored.md
[Oil Search logo]

> **Table - Definitions — Term and Definition \(continued\)** - see [XLSX](tables/03-piping-materials-and-line-classes-07_p0010_tbl01_definitions-term-definition-continued.xlsx) and [source crop](tables/03-piping-materials-and-line-classes-07_p0010_tbl01_definitions-term-definition-continued.png)

| Term | Definition |
| :--- | :--- |
| Pipe Mill | The Supplier's manufacturing, testing, finishing, and supplying line pipe to Company and the facilities at which these activities are conducted. |
| Quality Assurance (QA) | The planned and systematic actions that is necessary to ensure quality and provide confidence that a product or service is fit for its intended purpose. |
| Quality Management System (QMS) | The organizations structure, responsibilities, activities, resources, and events that together provide organized procedures and methods of implementation to ensure the capability of an organization to comply with quality requirements. |
| Quality Manual | A document set out general quality policies, procedures, and practices of an organization. |
| Quality Plan | A document prepared by the manufacturer or Supplier that sets out the specific quality practices, resources, and activities relevant to a particular contract or order. |
| Seamless Pipe | Pipes without a welded seam that was produced by a hot forming process without the application of any cold finishing or cold sizing unless approved otherwise by the Company. |
| Steel Maker | The Vendor manufacturing, refining and casting steel to slab for subsequent plate manufacture and the premises where these activities are carried out. |
| Supplier | A trading house or steel merchant acting on behalf of the manufacturer or pipe mill, to which an enquiry has been issued or to which a Purchase Order or contract to supply line pipe has been awarded. |
