Repository: sgttomas/chirality

# Local Source Corpus

Place piping-design source PDFs, extracted markdown/source folders, generated PDF2MD work directories, and related local corpus files here.

This folder is intentionally ignored by git except for this README and `.gitkeep`.

File: domains/piping-design/_Sources/industry-practices/03-piping-materials-and-line-classes/03-piping-materials-and-line-classes-07_pdf2md_work/page_0010.md
[Oil Search logo]

[TABLE: Definitions — Term and Definition (continued)]

| Term | Definition |
| :--- | :--- |
| Pipe Mill | The Supplier's manufacturing, testing, finishing, and supplying line pipe to Company and the facilities at which these activities are conducted. |
| Quality Assurance (QA) | The planned and systematic actions that is necessary to ensure quality and provide confidence that a product or service is fit for its intended purpose. |
| Quality Management System (QMS) | The organizations structure, responsibilities, activities, resources, and events that together provide organized procedures and methods of implementation to ensure the capability of an organization to comply with quality requirements. |
| Quality Manual | A document set out general quality policies, procedures, and practices of an organization. |
| Quality Plan | A document prepared by the manufacturer or Supplier that sets out the specific quality practices, resources, and activities relevant to a particular contract or order. |
| Seamless Pipe | Pipes without a welded seam that was produced by a hot forming process without the application of any cold finishing or cold sizing unless approved otherwise by the Company. |
| Steel Maker | The Vendor manufacturing, refining and casting steel to slab for subsequent plate manufacture and the premises where these activities are carried out. |
| Supplier | A trading house or steel merchant acting on behalf of the manufacturer or pipe mill, to which an enquiry has been issued or to which a Purchase Order or contract to supply line pipe has been awarded. |

File: domains/piping-design/_Sources/industry-practices/03-piping-materials-and-line-classes/03-piping-materials-and-line-classes-07_pdf2md_work/page_0011.anchored.md
[Oil Search logo]

## 2    Purchase Order and Delivery

### 2.1    Pipe Grade, Steel Grade, and Delivery Condition (Clause 6)

- All pipes shall be supplied as Product Specification Level 2G (PSL2G).
- Jointers shall not be used.
- All pipes shall be seamless in accordance with one of the following grades as specified in the Purchase Order:
  - X52NS
  - X52QS
  - X56QS
  - X60QS
  - X65QS
  - X70QS

### 2.2    Supplied Purchase Order Information (Clauses 7, G.2, H.2)

The information provided in the Purchase Order shall be as defined in American Petroleum Institute (API) 5L, except as modified by the requirements of this Specification (SPC).

File: domains/piping-design/_Sources/industry-practices/03-piping-materials-and-line-classes/03-piping-materials-and-line-classes-07_pdf2md_work/page_0012.anchored.md
[Oil Search logo]

# 3 Manufacturing

## 3.1 Process of Manufacture (Clause 8.1)

Pipe shall have plain ends in accordance with API 5L Clause 9.12 or an alternative end preparation as defined in the Purchase Order.

## 3.2 Starting Materials (Clause 8.3)

- Steel shall be fully killed and made in accordance with fine-grain, low-hydrogen practice.
- Steel for all pipes shall be vacuum degassed.
- If scrap other than recycled offcuts from previously produced line pipe steels is used as starting material, the proportion of such scrap shall be stated in the Manufacturing Procedure Specification (MPS), and the chemical analyses shall include determination of additional residual elements.
- If the steel, blooms, billets, and pipe are not processed in an integrated facility, the name and location of each manufacturing plant involved shall be declared in the bid.
- Pipe shall be rolled and/or heat-treated by processes that produce uniform and consistent mechanical properties and microstructure together with high toughness and good weldability.

## 3.3 Bloom and Billet Quality

- Blooms and billets for pipe rolling shall be produced by a continuous casting process that shall include adequate precautions to minimize occurrence of centerline segregation.
- Other casting processes may be offered for consideration by the Company Responsible Engineer.
- Surfaces of the bloom or billet shall be inspected visually for defects. Scarfing shall be carried out, if necessary, to produce an acceptable surface for rolling.

## 3.4 Cold Sizing and Cold Expansion (Clause 8.9)

Seamless line pipe shall not be cold expanded, cold sized, or cold finished.

File: domains/piping-design/_Sources/industry-practices/03-piping-materials-and-line-classes/03-piping-materials-and-line-classes-07_pdf2md_work/page_0013.md
[Oil Search logo]

## 4 Acceptance Criteria

### 4.1 Chemical Properties and Composition (Clause H.4.1)

a) The chemical composition in Table 1 shall apply for thicknesses up to 1.6 inches.

b) The steel maker shall nominate a preferred steel composition (heat and product analyses) within the Table 1 limits, together with the tolerances applied to each element, subject to approval by the Company Responsible Engineer.

c) No other element shall be added to the steel without the approval of the Company Responsible Engineer.

d) If the MPS defines the steelmaking process as electric arc furnace or if large volumes of non-line pipe scrap are used, additional analyses for arsenic (As), antimony (Sb), tin (Sn), lead (Pb), and bismuth (Bi) shall be carried out. The maximum content for these residual elements are 0.03% As, 0.01% Sb, 0.02% Sn, 0.01% Pb, and 0.01% Bi.

e) For thicknesses in excess of those specified in Section 4.1a, revisions to the limits defined in Table 1 shall be subject to agreement with the Company Responsible Engineer and defined in the approved MPS.

File: domains/piping-design/_Sources/industry-practices/03-piping-materials-and-line-classes/03-piping-materials-and-line-classes-07_pdf2md_work/page_0014.anchored.md
[Oil Search logo]

> **Table - Table 1 - Chemical Composition for PSL 2 Pipes with Wall Thickness t ≤ 1.6 in** - see [XLSX](tables/03-piping-materials-and-line-classes-07_p0014_tbl01_table-1-chemical-composition-psl2-pipes.xlsx) and [source crop](tables/03-piping-materials-and-line-classes-07_p0014_tbl01_table-1-chemical-composition-psl2-pipes.png)

| Element | Symbols | Weight Percentage (%max) |
| :--- | :---: | :--- |
| Carbon | C | 0.12% max |
| Manganese | Mn | 0.80% to 1.60% |
| Silicon | Si | 0.05% to 0.30% |
| Phosphorus | P | 0.015% max |
| Sulfur | S | 0.006% max |
| Vanadium | V | 0.07% max |
| Titanium | Ti | 0.03% max |
| Aluminum (total) | Al | 0.015% to 0.055% |
| Aluminum plus niobium | – | 0.10% |
| Copper | Cu | 0.25% |
| Nitrogen | N | 0.009% |
| Niobium | Nb | 0.015% to 0.05% |
| Calcium | Ca | 0.006% max |
| Boron | B | 0.0005% max |
| Chromium | Cr | 0.30% |
| Molybdenum | Mo | 0.30% |
| Nickel | Ni | 0.25% |
| Chromium + Molybdenum | – | 0.55% |
| Aluminum: Nitrogen | – | 2:1 min |
| Ito-Bessyo Carbon Equivalent | CE*pcm* | 0.19% max |

## 4.2 Elements Analyzed

- Each required analysis shall include the determination of each of the elements listed in Table 1, together with the analysis for other elements whose addition has been approved by the Company Responsible Engineer.

- One of the two product analyses should be performed on the first pipe rolled from each heat of steel.

- The chemical analysis shall be carried out on material representative of the full material thickness.

## 4.3 Chemical Properties Acceptance

Product analysis variation shall be as agreed in the MPS.

The Company Responsible Engineer shall be advised of any deviations from the limits placed on heat and product analyses in the MPS, and further qualification of a modified MPS may be required if the deviations are considered significant.

File: domains/piping-design/_Sources/industry-practices/03-piping-materials-and-line-classes/03-piping-materials-and-line-classes-07_pdf2md_work/page_0014.md
[Oil Search logo]

[TABLE: Table 1 - Chemical Composition for PSL 2 Pipes with Wall Thickness t ≤ 1.6 in]

| Element | Symbols | Weight Percentage (%max) |
| :--- | :---: | :--- |
| Carbon | C | 0.12% max |
| Manganese | Mn | 0.80% to 1.60% |
| Silicon | Si | 0.05% to 0.30% |
| Phosphorus | P | 0.015% max |
| Sulfur | S | 0.006% max |
| Vanadium | V | 0.07% max |
| Titanium | Ti | 0.03% max |
| Aluminum (total) | Al | 0.015% to 0.055% |
| Aluminum plus niobium | – | 0.10% |
| Copper | Cu | 0.25% |
| Nitrogen | N | 0.009% |
| Niobium | Nb | 0.015% to 0.05% |
| Calcium | Ca | 0.006% max |
| Boron | B | 0.0005% max |
| Chromium | Cr | 0.30% |
| Molybdenum | Mo | 0.30% |
| Nickel | Ni | 0.25% |
| Chromium + Molybdenum | – | 0.55% |
| Aluminum: Nitrogen | – | 2:1 min |
| Ito-Bessyo Carbon Equivalent | CE*pcm* | 0.19% max |

## 4.2 Elements Analyzed

- Each required analysis shall include the determination of each of the elements listed in Table 1, together with the analysis for other elements whose addition has been approved by the Company Responsible Engineer.

- One of the two product analyses should be performed on the first pipe rolled from each heat of steel.

- The chemical analysis shall be carried out on material representative of the full material thickness.

## 4.3 Chemical Properties Acceptance

Product analysis variation shall be as agreed in the MPS.

The Company Responsible Engineer shall be advised of any deviations from the limits placed on heat and product analyses in the MPS, and further qualification of a modified MPS may be required if the deviations are considered significant.

File: domains/piping-design/_Sources/industry-practices/03-piping-materials-and-line-classes/03-piping-materials-and-line-classes-07_pdf2md_work/page_0015.md
If any part of the product analysis fails to comply with the requirements in Table 1 and Sections 4.1a thru 4.1d of this SPC, either the whole heat shall be rejected, or the additional testing described below shall be completed:

- Each individual pipe from the rejected heat shall be fully analyzed.
- One sample for recheck analysis shall be taken from each end of the pipe.
- If both analyses from an individual pipe comply with the requirements in Table 1 and Section 4.1a thru 4.1d, that joint shall be accepted.
- If either of the two analyses from an individual pipe fails to comply with the requirements in Table 1 and Section 4.1a thru 4.1d, that joint shall be rejected.
- The manufacturer shall retain the option to reject the rest of the heat at any point of the individual pipe recheck analysis.

## 4.4 Mechanical Properties

### 4.4.1 Mechanical Test Failures and Retesting (Clause 10.2.12.2)

- Test pieces shall be taken from pipe in the final heat-treated condition.
- If any mechanical test specimen fails to comply with the specified requirements, subject to the allowances of API 5L Clause 10.2.3.1 for defective specimens, the additional testing described below shall be completed:
  - Two retests shall be taken from the same pipe, plus an additional test from each of two pipes from the same heat.
  - If all of the individual retests comply with the stated requirements, the whole heat shall be accepted.
  - If any of the additional individual retests fail to comply with the stated requirements, the whole heat shall be rejected, unless every pipe within that heat is tested.
  - All nonconforming pipes shall be permanently rejected.

### 4.4.2 Tensile Properties (Clause 9.3)

- The maximum allowable yield strength shall not exceed the specified minimum value in API 5L Table H.2 by more than 21,700 pounds per square inch (psi) (150 mega-pascals [MPa]).
- For all grades, the pipe body ratio of yield/tensile strength (Rt0.5/Rm) shall be recorded and shall not exceed 0.90.

File: domains/piping-design/_Sources/industry-practices/03-piping-materials-and-line-classes/03-piping-materials-and-line-classes-07_pdf2md_work/page_0016.md
- Tensile elongation shall be recorded and shall not be less than 22 percent for strip tensile and 18 percent for round bar specimens.

- If additional tensile properties are required to be determined at other than room temperature, the requirements shall be as defined in the Purchase Order.

- Control Tensile Tests

  - Mill control tests carried out in addition to the mandatory tensile testing specified shall comply with the same requirements as compulsory tests.

  - The results of such tests shall be reported to the Company Responsible Engineer.

  - The Company Inspector shall be given the opportunity to witness such tests.

- Transverse tensile testing in accordance with recorded tensile elongation in API 5L Table 20 shall be completed using round bar transverse tensile specimens, if practical.

### 1.1.1 Hardness Testing and Metallographic Examination (Clauses H.4.4, H.7.3.3)

- A hardness survey using a Vickers diamond pyramid hardness tester with a 22.05 lbs load (HV10) shall be carried out on a polished and etched macro section removed from the same sections used for tensile testing. Rockwell C Hardness (HRC) testing is not an acceptable alternative.

- Locations of hardness indentations shall be in accordance with API 5L Annex H, Figure H.1, at each of four quadrant locations around the pipe diameter.

- No individual hardness value shall exceed 230 HV10.

- Pipe that meets the hardness value criteria in Section 4.4.4.c.

- Results that exceed the limits in hardness value shall be reported to the Company Responsible Engineer, and two further sections shall be cut from the same pipe. If both retest specimens meet the hardness limits in hardness value, each length of pipe in the lot is acceptable. If either of the retest specimens gives results over the limit, all pipes from that heat shall stand rejected. The manufacturer may elect to remove a test ring from each length of the rejected lot for hardness testing of each length. Each individual joint that is tested may be accepted or rejected based on the acceptance criteria in hardness value.

## 4.4.3 Charpy V-notch (CVN) Impact Test for PSL2G SMLS Pipe

a) Charpy V-notch impact testing shall be conducted in accordance with API 5L, as modified by this specification.

b) Charpy V-notch impact test temperature shall be –50 °F.

File: domains/piping-design/_Sources/industry-practices/03-piping-materials-and-line-classes/03-piping-materials-and-line-classes-07_pdf2md_work/page_0017.anchored.md
c) Each full-size specimen test shall comply with Table 2. These values are set to satisfy the provisions of Annex G for fracture arrest.

d) The minimum average shear area shall be 85 percent for each test of three specimens.

e) Lateral expansion shall be reported, for information only.

f) These tests shall be carried out on specimens taken from the pipe material in a direction transverse to the pipe axis and notched in the through-thickness direction.

g) Transverse specimens shall be taken from a position that permits the machining of test specimens of the maximum possible standard dimensions.

> **Table - Table 2 - CVN Minimum Energy** - see [XLSX](tables/03-piping-materials-and-line-classes-07_p0017_tbl01_cvn-minimum-energy.xlsx) and [source crop](tables/03-piping-materials-and-line-classes-07_p0017_tbl01_cvn-minimum-energy.png)

<table>
  <thead>
    <tr>
      <th rowspan="2">Grade</th>
      <th colspan="2">Outside Diameter (O.D.)</th>
      <th rowspan="2">Wall Thickness</th>
      <th rowspan="2">Minimum Energy Value (ft-lbs)</th>
      <th rowspan="2">Minimum Energy Value (J)</th>
    </tr>
    <tr>
      <th>(inches)</th>
      <th>(mm)</th>
    </tr>
  </thead>
  <tbody>
    <tr>
      <td rowspan="6">X52 thru X65</td>
      <td rowspan="2">D ≤ 10.75</td>
      <td rowspan="2">D ≤ 273.1</td>
      <td>≤ 0.75 (19.1)</td>
      <td>40</td>
      <td>55</td>
    </tr>
    <tr>
      <td>&gt; 0.75 (19.1)</td>
      <td>50</td>
      <td>70</td>
    </tr>
    <tr>
      <td rowspan="2">12.75 ≤ D ≤ 16</td>
      <td rowspan="2">323.9 ≤ D ≤ 406.4</td>
      <td>≤ 0.75 (19.1)</td>
      <td>50</td>
      <td>70</td>
    </tr>
    <tr>
      <td>&gt; 0.75 (19.1)</td>
      <td>60</td>
      <td>80</td>
    </tr>
    <tr>
      <td rowspan="2">18 ≤ D ≤ 24</td>
      <td rowspan="2">457 ≤ D ≤ 610</td>
      <td>≤ 0.75 (19.1)</td>
      <td>55</td>
      <td>75</td>
    </tr>
    <tr>
      <td>&gt; 0.75 (19.1)</td>
      <td>70</td>
      <td>95</td>
    </tr>
    <tr>
      <td rowspan="6">X70</td>
      <td rowspan="2">D ≤ 10.75</td>
      <td rowspan="2">D ≤ 273.1</td>
      <td>≤ 0.75 (19.1)</td>
      <td>50</td>
      <td>70</td>
    </tr>
    <tr>
      <td>&gt; 0.75 (19.1)</td>
      <td>60</td>
      <td>80</td>
    </tr>
    <tr>
      <td rowspan="2">12.75 ≤ D ≤ 16</td>
      <td rowspan="2">323.9 ≤ D ≤ 406.4</td>
      <td>≤ 0.75 (19.1)</td>
      <td>55</td>
      <td>75</td>
    </tr>
    <tr>
      <td>&gt; 0.75 (19.1)</td>
      <td>70</td>
      <td>95</td>
    </tr>
    <tr>
      <td rowspan="2">18 ≤ D ≤ 24</td>
      <td rowspan="2">457 ≤ D ≤ 610</td>
      <td>≤ 0.75 (19.1)</td>
      <td>65</td>
      <td>90</td>
    </tr>
    <tr>
      <td>&gt; 0.75 (19.1)</td>
      <td>80</td>
      <td>110</td>
    </tr>
  </tbody>
</table>

## 4.5 Inspection

### 4.5.1 General

- Inspection frequency shall be in accordance with API 5L Annex H.7 except as modified by Table 3.

- Nondestructive inspection shall be in accordance with API 5L Annex K.

> **Table - Table 3 - Inspection Frequency for PSL2G SMLS Pipe** - see [XLSX](tables/03-piping-materials-and-line-classes-07_p0017_tbl02_inspection-frequency-psl2g-smls-pipe.xlsx) and [source crop](tables/03-piping-materials-and-line-classes-07_p0017_tbl02_inspection-frequency-psl2g-smls-pipe.png)

| Type of Inspection | Minimum Frequency of Inspection |
| :--- | :--- |
| Tensile testing of pipe body | Two tests per heat of steel with the test positions being representative of the manufacturing process conditions. |
| CVN testing of pipe body | Two tests per heat of steel from the same pipe as that selected for tensile testing. |
| HV10 hardness survey | One pipe sample per heat. |

File: domains/piping-design/_Sources/industry-practices/03-piping-materials-and-line-classes/03-piping-materials-and-line-classes-07_pdf2md_work/page_0017.md
c) Each full-size specimen test shall comply with Table 2. These values are set to satisfy the provisions of Annex G for fracture arrest.

d) The minimum average shear area shall be 85 percent for each test of three specimens.

e) Lateral expansion shall be reported, for information only.

f) These tests shall be carried out on specimens taken from the pipe material in a direction transverse to the pipe axis and notched in the through-thickness direction.

g) Transverse specimens shall be taken from a position that permits the machining of test specimens of the maximum possible standard dimensions.

[TABLE: Table 2 - CVN Minimum Energy]

<table>
  <thead>
    <tr>
      <th rowspan="2">Grade</th>
      <th colspan="2">Outside Diameter (O.D.)</th>
      <th rowspan="2">Wall Thickness</th>
      <th rowspan="2">Minimum Energy Value (ft-lbs)</th>
      <th rowspan="2">Minimum Energy Value (J)</th>
    </tr>
    <tr>
      <th>(inches)</th>
      <th>(mm)</th>
    </tr>
  </thead>
  <tbody>
    <tr>
      <td rowspan="6">X52 thru X65</td>
      <td rowspan="2">D ≤ 10.75</td>
      <td rowspan="2">D ≤ 273.1</td>
      <td>≤ 0.75 (19.1)</td>
      <td>40</td>
      <td>55</td>
    </tr>
    <tr>
      <td>&gt; 0.75 (19.1)</td>
      <td>50</td>
      <td>70</td>
    </tr>
    <tr>
      <td rowspan="2">12.75 ≤ D ≤ 16</td>
      <td rowspan="2">323.9 ≤ D ≤ 406.4</td>
      <td>≤ 0.75 (19.1)</td>
      <td>50</td>
      <td>70</td>
    </tr>
    <tr>
      <td>&gt; 0.75 (19.1)</td>
      <td>60</td>
      <td>80</td>
    </tr>
    <tr>
      <td rowspan="2">18 ≤ D ≤ 24</td>
      <td rowspan="2">457 ≤ D ≤ 610</td>
      <td>≤ 0.75 (19.1)</td>
      <td>55</td>
      <td>75</td>
    </tr>
    <tr>
      <td>&gt; 0.75 (19.1)</td>
      <td>70</td>
      <td>95</td>
    </tr>
    <tr>
      <td rowspan="6">X70</td>
      <td rowspan="2">D ≤ 10.75</td>
      <td rowspan="2">D ≤ 273.1</td>
      <td>≤ 0.75 (19.1)</td>
      <td>50</td>
      <td>70</td>
    </tr>
    <tr>
      <td>&gt; 0.75 (19.1)</td>
      <td>60</td>
      <td>80</td>
    </tr>
    <tr>
      <td rowspan="2">12.75 ≤ D ≤ 16</td>
      <td rowspan="2">323.9 ≤ D ≤ 406.4</td>
      <td>≤ 0.75 (19.1)</td>
      <td>55</td>
      <td>75</td>
    </tr>
    <tr>
      <td>&gt; 0.75 (19.1)</td>
      <td>70</td>
      <td>95</td>
    </tr>
    <tr>
      <td rowspan="2">18 ≤ D ≤ 24</td>
      <td rowspan="2">457 ≤ D ≤ 610</td>
      <td>≤ 0.75 (19.1)</td>
      <td>65</td>
      <td>90</td>
    </tr>
    <tr>
      <td>&gt; 0.75 (19.1)</td>
      <td>80</td>
      <td>110</td>
    </tr>
  </tbody>
</table>

## 4.5 Inspection

### 4.5.1 General

- Inspection frequency shall be in accordance with API 5L Annex H.7 except as modified by Table 3.

- Nondestructive inspection shall be in accordance with API 5L Annex K.

[TABLE: Table 3 - Inspection Frequency for PSL2G SMLS Pipe]

| Type of Inspection | Minimum Frequency of Inspection |
| :--- | :--- |
| Tensile testing of pipe body | Two tests per heat of steel with the test positions being representative of the manufacturing process conditions. |
| CVN testing of pipe body | Two tests per heat of steel from the same pipe as that selected for tensile testing. |
| HV10 hardness survey | One pipe sample per heat. |

File: domains/piping-design/_Sources/industry-practices/03-piping-materials-and-line-classes/03-piping-materials-and-line-classes-07_pdf2md_work/page_0018.anchored.md
> **Table - Pipe inspection requirements \(continued\)** - see [XLSX](tables/03-piping-materials-and-line-classes-07_p0018_tbl01_pipe-inspection-requirements-continued.xlsx) and [source crop](tables/03-piping-materials-and-line-classes-07_p0018_tbl01_pipe-inspection-requirements-continued.png)

| Pipe diameter and out-of-roundness | Check each pipe, and measure and record for a minimum of three pipes per operating shift. |
| :--- | :--- |
| Other dimensional testing | Random testing to a scope and frequency to be agreed upon. |

## 4.5.2 Visual Inspection

### 4.5.2.1 *Internal and external surfaces*

- The external, end bevel, and, where practical, internal surfaces shall be examined visually for surface defects over the full length of each pipe.
- Imperfection acceptance levels for visual inspection shall comply with this SPC.

## 4.5.3 Surface and Volumetric Conditions, Imperfections, and Defects

### 4.5.3.1 *Longitudinal and Transverse Imperfections and Laminations (Annex K)*

- The pipe body shall be ultrasonically inspected for transverse imperfections in accordance with API 5L Annex K.3.4.1.
- Acceptance criteria for laminations shall be in accordance with API 5L Annex K for sour service as modified by this specification.
- The inspection coverage for pipe body laminations shall be 100 percent of the pipe surface.
- Pipe bevels containing laminations or other discontinuities shall be cut back until imperfections detectable by wet magnetic particle or ultrasonic inspection have been removed.

### 4.5.3.2 *Geometric Deviations (Clause 9.10.5)*

Dents that have creases, sharp-edged imperfections, or gouges shall be considered as defects.

- Dents exceeding 1/8 inch depth, including those caused by straightening clamps, shall be considered as defects and dispositioned per API 5L Clauses C.3b) or C.3c).
- Repair of dents shall not be allowed.
- Continuous (cumulative 720 degrees or more) spiral indentations that exceed 1/16-inch depth, shall be considered as defects and shall be dispositioned per API 5L Clause C.2.
- Isolated indentations, if not classified as dents per a. of this section, that exceed the lesser of 1/32-inch or 5% of the wall thickness shall be considered as defects and shall be dispositioned per API 5L Clauses C.3b) or C.3c).

File: domains/piping-design/_Sources/industry-practices/03-piping-materials-and-line-classes/03-piping-materials-and-line-classes-07_pdf2md_work/page_0018.md
[TABLE: Pipe inspection requirements (continued)]

| Pipe diameter and out-of-roundness | Check each pipe, and measure and record for a minimum of three pipes per operating shift. |
| :--- | :--- |
| Other dimensional testing | Random testing to a scope and frequency to be agreed upon. |

## 4.5.2 Visual Inspection

### 4.5.2.1 *Internal and external surfaces*

- The external, end bevel, and, where practical, internal surfaces shall be examined visually for surface defects over the full length of each pipe.
- Imperfection acceptance levels for visual inspection shall comply with this SPC.

## 4.5.3 Surface and Volumetric Conditions, Imperfections, and Defects

### 4.5.3.1 *Longitudinal and Transverse Imperfections and Laminations (Annex K)*

- The pipe body shall be ultrasonically inspected for transverse imperfections in accordance with API 5L Annex K.3.4.1.
- Acceptance criteria for laminations shall be in accordance with API 5L Annex K for sour service as modified by this specification.
- The inspection coverage for pipe body laminations shall be 100 percent of the pipe surface.
- Pipe bevels containing laminations or other discontinuities shall be cut back until imperfections detectable by wet magnetic particle or ultrasonic inspection have been removed.

### 4.5.3.2 *Geometric Deviations (Clause 9.10.5)*

Dents that have creases, sharp-edged imperfections, or gouges shall be considered as defects.

- Dents exceeding 1/8 inch depth, including those caused by straightening clamps, shall be considered as defects and dispositioned per API 5L Clauses C.3b) or C.3c).
- Repair of dents shall not be allowed.
- Continuous (cumulative 720 degrees or more) spiral indentations that exceed 1/16-inch depth, shall be considered as defects and shall be dispositioned per API 5L Clause C.2.
- Isolated indentations, if not classified as dents per a. of this section, that exceed the lesser of 1/32-inch or 5% of the wall thickness shall be considered as defects and shall be dispositioned per API 5L Clauses C.3b) or C.3c).

File: domains/piping-design/_Sources/industry-practices/03-piping-materials-and-line-classes/03-piping-materials-and-line-classes-07_pdf2md_work/page_0019.anchored.md
#### 4.5.3.3 Hard Spots (Clause 9.10.6)

Inspectors shall examine all pipe surfaces visually to detect irregularities in the curvature of the pipe that may be evidence of hard spots. Any suspect area shall be examined further with portable hardness testing equipment. Any spot of any size with hardness that exceeds the limit in Section 4.4.3 of this SPC shall be removed from the pipe as a cylinder.

#### 4.5.3.4 Other Surface Imperfections (Clause 9.10.7)

- The external surface of the full length of each pipe shall be inspected by electromagnetic inspection (EMI) automatic equipment in accordance with API 5L Annex K.3.4.3. The EMI equipment shall scan the pipe to ensure detection of longitudinal and transverse defects with 100 percent of the pipe surface being inspected.

- The extent of other surface imperfections identified by ultrasonic or visual inspections shall be determined using wet magnetic particle inspection.

- The acceptance criteria for other surface imperfections shall be in accordance with API 5L Annex H.5 as modified by this specification.

- Sharp-edged imperfections, regardless of depth, shall be considered to be defects.

- The pipe external surface shall be free from loose scale, scabs, scores, and laps as well as tears, raised slivers, sharp notches, scratches, or mechanical damage.

- Defects in the body of the pipe, such as laps, scabs, and slivers, shall be removed by grinding in accordance with API 5L Annex C. Wet magnetic particle inspection shall be used to confirm the removal of these defects.

- The wall thickness of ground areas shall be individually measured using an ultrasonic thickness gauge.

- If more than 10 percent of any pipe outside or inside surface has been ground, the pipe shall be subjected to a 100-percent wall thickness check using the approved automatic ultrasonic equipment.

- The end bevel shall be smooth and free from tool marks.

## 4.6 Dimension Tolerance

### 4.6.1 Diameter Tolerance (Clause 9.11.3.1)

- Tolerances for diameter of pipe body:

File: domains/piping-design/_Sources/industry-practices/03-piping-materials-and-line-classes/03-piping-materials-and-line-classes-07_pdf2md_work/page_0020.md
- Unless restricted otherwise by API 5L, the maximum positive tolerance for diameter shall be 0.125 inch for all pipe sizes.
- Along the entire length of the pipe, the maximum outside diameter (O.D.), measured at any point, shall not exceed the minimum O.D., measured by the same technique at the same point, by more than 1 percent or 0.16 inch, whichever is less.
- The internal out-of-roundness within 4 inches of the pipe ends shall not exceed 0.25 inch or 1.0 percent of the nominal diameter (I.D.), whichever is less.

#### 4.6.2 Wall Thickness Tolerances (Clause 9.11.3.2)

- For specified wall thickness less than 0.984 inch, the wall thickness at any location on the pipe shall comply with API 5L Clause 9.11.3.2.
- For specified wall thickness 0.984 inch, and greater, the maximum positive tolerance shall be 0.1t or 0.146 inch, whichever is less.
- For specified wall thickness 0.984 inch, and greater, the maximum negative tolerance shall be 0.125 inch.
- The O.D. shall be measured using a circumferential (pi) tape. I.D. and out-of-roundness shall be determined by direct measurement.

#### 4.6.3 Length Tolerance (Clause 9.11.3.3)

All lengths shall be as specified on the Purchase Order within the following tolerances:

- Minimum Length: 0.8 x Nominal
- Maximum Length: Nominal plus 2 feet, not to exceed 41 feet
- Minimum Average Length: Nominal less 2 feet

#### 4.6.4 Straightness Tolerances (Clause 9.11.3.4)

- Total deviation from a straight line over the entire pipe length shall not exceed 0.10%.
- Local deviation over a length of 3 feet at each pipe end shall not exceed 0.125 inch.

File: domains/piping-design/_Sources/industry-practices/03-piping-materials-and-line-classes/03-piping-materials-and-line-classes-07_pdf2md_work/page_0021.md
[Oil Search logo]

## 4.7 Nondestructive Inspection

### 4.7.1 Ultrasonic and Electromagnetic Inspection

#### *4.7.1.1 Ultrasonic and Electromagnetic Inspection Reference Standards (Clause E.5.2)*

- The ultrasonic reference standard for calibration of automatic shear wave technique shall contain four N5 notches of the nominal wall thickness. One longitudinal and one transverse notch shall be machined on the inside surface and one of each on the outside surface.

- The reference standard shall also include suitably positioned reflectors that confirm the effective scan length (dead zone) of the automatic equipment and define the additional length of the pipe that is to be examined by manual ultrasonic as required by API 5L Annex E.3.3.1.

- For pipe wall thicknesses in excess of 0.75 inch, an additional reflector located at mid thickness may be required to assist in the detection of buried longitudinal imperfections. The type and position of the additional reflector shall be subject to agreement by the Company Responsible Engineer.

- The EMI reference standard for calibration shall contain two N5 notches of the nominal wall thickness, with one longitudinal and one transverse notch machined on the outside surface.

#### *4.7.1.2 Instrument Standardization (Clause E.5.3)*

- To minimize inaccuracies in automatic ultrasonic inspection during production, the calibration pipe shall be passed through the system a minimum of 10 times to demonstrate the repeatability of reflector response signals before the beginning of any production run.

- During pipe production, the reference pipe shall be run a minimum of three times at the start and end of each shift and again at approximately mid-shift. No adjustments shall be made before any proving run.

#### *4.7.1.3 Acceptance Limits (Clause E.5.5)*

Any imperfection causing the automatic ultrasonic or electromagnetic systems to alarm shall be investigated by using manual ultrasonic, magnetic particle inspection (MPI), or both, as appropriate. The imperfection shall be classified as a defect, unless one of the following applies:

- Manual ultrasonic reassessment carried out with a reference level determined by the signal amplitude obtained from an external N5 notch without added gain produces an indication that is less than the applicable acceptance criteria defined within this SPC.

- The imperfection causing the indication is a surface imperfection that is not a defect.

File: domains/piping-design/_Sources/industry-practices/03-piping-materials-and-line-classes/03-piping-materials-and-line-classes-07_pdf2md_work/page_0022.md
- Radiographic inspection shows that the indication results from a slag inclusion or gas pocket/porosity that does not exceed the limits of acceptability defined in API 5L Annex E.4.5.

#### 4.7.2 Magnetic Particle Inspection Reference Standard (Clause E.6.3)

Pipe containing appropriate defects shall be made available, or a suitable field strength indicator shall be proposed such that checks on the efficiency of the magnetic field and magnetic ink may be made at any time during processing of the order.

#### 4.7.3 Residual Magnetism (Clause E.7.6)

No single reading shall exceed 2.5 milliteslas (mT) (25 gauss), as measured with a Hall-effect gaussmeter or equivalent values, if measured with another type of instrument.

## 4.8 Finish of Pipe Ends

- Pipes shall have plain ends as defined in API 5L Clause 9.12.5, unless square ends are specified in the Purchase Order.

- Where an internal taper is specified in the Purchase Order, API 5L Clause 9.12.5.4 and API 5L Table 13 shall apply with the following modifications:

  - The I.D. tolerance at the root face of the machined bevel shall be ±1/16 inch based on nominal pipe I.D.

  - The wall thickness from the inside diameter of the root face to the pipe O.D. shall not be less than the minimum specified wall thickness.

File: domains/piping-design/_Sources/industry-practices/03-piping-materials-and-line-classes/03-piping-materials-and-line-classes-07_pdf2md_work/page_0023.anchored.md
[Oil Search logo]

## 5 Hydrostatic Test (Clause 10.2.6)

- Test pressure for all pipe diameters shall be maintained for at least 10 seconds.
- Hydrostatic testing shall be carried out on the pipe in its final condition and before final inspection.
- The test pressure for all sizes and grades shall be such that the hoop stress is at least 90 percent of the specified minimum yield strength based on the nominal wall thickness. If mill equipment considerations limit pressures, pipes shall be tested to the greater of API 5L or the equipment capacity.
- If compressive end loadings are applied during hydrotest, end load compensation shall be calculated in accordance with API 5L Clause 10.2.6.6.

File: domains/piping-design/_Sources/industry-practices/03-piping-materials-and-line-classes/03-piping-materials-and-line-classes-07_pdf2md_work/page_0024.md
## 6    Documentation (Clause 10.1)

- The product analysis report shall list all pipes made from each heat of steel.
- Specific documentation requirements as listed in Table 4 shall be included.
- The pipe tally sheet shall be in Excel format, contain the following information, and arranged as follows:
  - PDS Item Number
  - Company Pipe Number
  - Mill Unique Pipe Number
  - Mill Work & Certification Number
  - Mill
  - Pipe O.D. (inches)
  - Wall Thickness (inch)
  - Heat Number
  - Plate Number
  - Weight (lbs)
  - Length
  - Shipment Number

File: domains/piping-design/_Sources/industry-practices/03-piping-materials-and-line-classes/03-piping-materials-and-line-classes-07_pdf2md_work/page_0025.anchored.md
[Oil Search logo]

> **Table - Table 4 - Required Documentation** - see [source crop](tables/03-piping-materials-and-line-classes-07_p0025_tbl01_table-4-required-documentation.png)

**Table 4 - Required Documentation**

| Item No. | Documentation Required | When Due |
| :--- | :--- | :--- |
| 1. | Production/Rolling Schedule | With quote |
| 2. | Country of Origin for Mill Supply | With quote |
| 3. | List of Exceptions/Waivers/Deviations Project Specifications | With quote |
| 4. | Manufacturer Quality Manual | For review |
| 5. | Manufacturing Procedure Specification (MPS) | For approval |
| 6. | Pipe Manufacturer Procedure Qualification (If Required) | For approval |
| 7. | Quality Control Plan/Inspection & Test Plan (ITP) | For approval |
| 8. | Pipe loading/Handling Plan | For approval |
| 9. | Ultrasonic Inspection Procedures<sup>a</sup> | For review |
| 10. | Electromagnetic Inspection Procedures<sup>a</sup> | For review |
| 11. | Heat Treatment/Q & T Procedure<sup>a</sup> | For review |
| 12. | Certified Material Test Reports (CMTRs); including a through j below | For approval |
|  | a) Physical Testing Tensile/Yield, etc. |  |
|  | b) Chemistry (Heat/Product) |  |
|  | c) Charpy Impact Test Reports (CVNs) with Shear and lateral expansion |  |
|  | d) Hardness Reports(NACE Certifications) |  |
|  | e) Carbon Equivalent (CE)/PCN |  |
|  | f) Hydrotest Reports |  |
|  | g) Visual Inspection |  |
|  | h) EMI Inspection |  |
|  | i) Ultrasonic Inspection |  |
|  | j) Special Ends Inspection |  |
| 13. | Certificate of Compliance API-5L and "Company" Specifications |  |
| 14. | HIC Test Reports (If Required) | For approval |
| 15. | SSC Test Report (If Required) | For approval |
| 16. | DWT Test Reports (If Required) | For approval |
| 17. | Pipe Tally Sheet<sup>b</sup> | With shipment |
| 18. | SQS Inspection Release Note (IRN) | With shipment |

Notes:

a) Submittal is not required, but these procedures shall be available for on-site review.

b) Tally is for coating and installation contractors' use.

File: domains/piping-design/_Sources/industry-practices/03-piping-materials-and-line-classes/03-piping-materials-and-line-classes-07_pdf2md_work/page_0025.md
[Oil Search logo]

[TABLE: Table 4 - Required Documentation]

**Table 4 - Required Documentation**

| Item No. | Documentation Required | When Due |
| :--- | :--- | :--- |
| 1. | Production/Rolling Schedule | With quote |
| 2. | Country of Origin for Mill Supply | With quote |
| 3. | List of Exceptions/Waivers/Deviations Project Specifications | With quote |
| 4. | Manufacturer Quality Manual | For review |
| 5. | Manufacturing Procedure Specification (MPS) | For approval |
| 6. | Pipe Manufacturer Procedure Qualification (If Required) | For approval |
| 7. | Quality Control Plan/Inspection & Test Plan (ITP) | For approval |
| 8. | Pipe loading/Handling Plan | For approval |
| 9. | Ultrasonic Inspection Procedures<sup>a</sup> | For review |
| 10. | Electromagnetic Inspection Procedures<sup>a</sup> | For review |
| 11. | Heat Treatment/Q & T Procedure<sup>a</sup> | For review |
| 12. | Certified Material Test Reports (CMTRs); including a through j below | For approval |
|  | a) Physical Testing Tensile/Yield, etc. |  |
|  | b) Chemistry (Heat/Product) |  |
|  | c) Charpy Impact Test Reports (CVNs) with Shear and lateral expansion |  |
|  | d) Hardness Reports(NACE Certifications) |  |
|  | e) Carbon Equivalent (CE)/PCN |  |
|  | f) Hydrotest Reports |  |
|  | g) Visual Inspection |  |
|  | h) EMI Inspection |  |
|  | i) Ultrasonic Inspection |  |
|  | j) Special Ends Inspection |  |
| 13. | Certificate of Compliance API-5L and "Company" Specifications |  |
| 14. | HIC Test Reports (If Required) | For approval |
| 15. | SSC Test Report (If Required) | For approval |
| 16. | DWT Test Reports (If Required) | For approval |
| 17. | Pipe Tally Sheet<sup>b</sup> | With shipment |
| 18. | SQS Inspection Release Note (IRN) | With shipment |

Notes:

a) Submittal is not required, but these procedures shall be available for on-site review.

b) Tally is for coating and installation contractors' use.

File: domains/piping-design/_Sources/industry-practices/03-piping-materials-and-line-classes/03-piping-materials-and-line-classes-07_pdf2md_work/page_0026.anchored.md
# 7 Marking (Clause 11)

## 7.1 General (Clause 11.1.4)

- Units used for pipe markings shall be United States customary (USC).
- The following pipe markings shall be applied in addition to the mandatory marking requirements of API 5L:
  - Identification number (e.g. heat number) in accordance with API 5L Clause 11.2.1.i)
  - Hydrotest pressure in accordance with API 5L Clause 11.2.1.j)
  - Client name
  - Purchase order number
  - Company unique pipe number
  - Length
  - Weight

## 7.2 Pipe Markings (Clause 11.2)

### 7.2.1 Company Unique Pipe Number (Clause 11.2.1)

- Unique pipe numbers allocated by Company, traceable to the internal mill control pipe numbers, and defined in the MPS, shall be stenciled internally at both ends of each pipe.
- If the pipe is ordered with internal coating, stencil marking may be applied after coating.

### 7.2.2 Stenciling (Clause 11.2.2)

- Seamless pipe stenciling shall be at least 1 inch high and shall be applied to:
  - The outside surface for pipes with nominal diameter less than 8.625 inches.
  - The inside surface for pipes with nominal diameter of 8.625 inches or greater.

### 7.2.3 Paint Marking (Clause 11.2.7)

Company will advise any color code requirements at the enquiry stage or before submittal of the MPS.
