Repository: sgttomas/chirality

# Local Source Corpus

Place piping-design source PDFs, extracted markdown/source folders, generated PDF2MD work directories, and related local corpus files here.

This folder is intentionally ignored by git except for this README and `.gitkeep`.

File: domains/piping-design/_Sources/industry-practices/03-piping-materials-and-line-classes/03-piping-materials-and-line-classes-07_pdf2md_work/page_0027.anchored.md
# 8 Coatings and Bevel Protectors

## 8.1 Coatings and Linings (Clause 12.1)

- Pipes shall be supplied free from coatings, except that the area on which the paint stencil marking is to be applied shall first be cleaned, then stencil marked, and, finally, have a light coat of a protective varnish applied without runs or puddling.
- Other forms of coating, if required, will be specified separately by Company.

## 8.2 Bevel Protectors

Plastic end caps shall be installed on all pipes prior to shipment. End caps shall be hookable bevel protectors with vent holes, supplied by others at Company approval. Duct tape shall not be used for holding Bevel Protectors in place.

File: domains/piping-design/_Sources/industry-practices/03-piping-materials-and-line-classes/03-piping-materials-and-line-classes-07_pdf2md_work/page_0028.md
# 9 Pipe Loading and Transportation

- Pipe handling, storage, and loading procedures shall be prepared by the appropriate parties and shall be subject to review and approval by the Company Inspector and Company Responsible Engineer.

- These procedures shall reference all equipment and define the methods to be adopted for handling pipes within the manufacturing facility, associated storage facilities, and transportation by truck, rail, barge, and vessel as appropriate. The procedures shall define the measures being taken to ensure safety of personnel and avoidance of pipe damage during pipe handling.

- Hooks used for handling pipe shall be soft faced, with rubber or plastic. Metal-to-metal contact shall be avoided.

- Pipes shall be lifted with protected wire rope, nonmetallic straps or, if practical, vacuum lifting methods. Unprotected chains shall not be used. Slings shall not be left in place during transportation.

- Railroad transportation of pipe shall comply with API RP 5L1.

- Marine transportation of pipe shall comply with API RP 5LW, unless directed otherwise by the Company Responsible Engineer.

- At the option of Company, loading of rail cars, trucks, ships, and/or barges may be witnessed by the Company-nominated inspectors.

- All pipes with closed plastic end protectors shall be loaded with dunnage between rows or bundles to permit unloading with slings. All dunnage shall be secured to prevent contact between the pipe and cargo lashing. For truck and rail transport, protected chains or nylon straps are allowed.

File: domains/piping-design/_Sources/industry-practices/03-piping-materials-and-line-classes/03-piping-materials-and-line-classes-07_pdf2md_work/page_0029.anchored.md
# APPENDIX A: Manufacturing Procedure Qualification for PSL 2 Pipe

## A.1: Manufacturing Procedure Qualification Testing

- If required by the Purchase Order, the steel maker and pipe mill shall perform a Manufacturing Procedure Specification (MPS) qualification in accordance with this annex, which is a supplement to API 5L Annex B.

- The qualification will be witnessed by an authorized representative of Company. No change shall be made to a successfully qualified MPS without the approval of the Company Responsible Engineer. After such approval, the Company Responsible Engineer may require appropriate procedure qualification to be carried out on the new MPS.

- Qualification tests may be taken from a preproduction run or the first day production, as agreed with the Company Responsible Engineer. Pipe made from a successful preproduction run may be supplied as part of the order.

- Bead-on-plate hardenability testing shall not be required, unless specifically defined in the Purchase Order.

## A.2: Characteristics of the Manufacturing Procedure Specification (MPS)

- Before production commences, the manufacturer shall submit a detailed MPS that shall be subject to approval by the Company Responsible Engineer.

- The MPS shall include all factors that influence the quality and reliability of production. In particular, the MPS shall include:

  - Steel maker and plant at which the steel is produced.

  - Steelmaking process and nominal weight of each heat.

  - Proposed chemical target composition and range, including detail of any deliberately added elements and maximum and typical levels for residual elements.

  - Any techniques proposed for desulfurizing or degassing.

  - Any techniques proposed for sulfide shape control and methods used to minimize segregation and limits on the inclusion control parameter.

  - Casting technique and size and weight of ingots, slabs, or skelps.

  - Pipe manufacturer and location.

File: domains/piping-design/_Sources/industry-practices/03-piping-materials-and-line-classes/03-piping-materials-and-line-classes-07_pdf2md_work/page_0030.md
[Oil Search logo]

- Reheat furnace control, including number of temperature zones, fuel type, and recorder detail.

- Reheat minimum soak time and minimum and maximum exit temperatures.

- Method of pipe forming, together with details of equipment capacity and range of sizes/grades available.

- Type of heat treatments to be carried out, including proposed times and temperature ranges for each stage.

- Types of heat treatment equipment (walking beam, barrel furnace, etc.).

- I.D. and/or O.D. quench or full immersion quench.

- If applicable, quench water control (i.e., pressure, flow rate, and temperature).

- Tracking system employed during all stages of manufacture, from billet to final acceptance, including how each inspection and nondestructive test is verified as being complete for a particular pipe.

- Type of inspection equipment proposed.

- Equipment calibration techniques and frequency.

- Acceptance criteria, including any in excess of those required by the SPC.

- Detail of automatic equipment used for final acceptance of pipe body, numbers and type of probes, angles and percent of cover, marking of defects, and loss of coupling signaling.

- Details for automatic inspection procedure, including:
  - Equipment speed – nominal and maximum.
  - How areas not covered by automatic equipment will be checked.

- Type of chart records available from automatic testing (i.e., digital/analog).

- Method of re-inspection for imperfections detected by automatic equipment.

- Pipe end ultrasonic testing technique, with details of reference standard and acceptance criteria.

- Details of wet magnetic particle inspection, including reference standards.

- Hydrostatic test detail, including pressures and time.

- Expected ranges of mechanical test results, including mill control tests.

File: domains/piping-design/_Sources/industry-practices/03-piping-materials-and-line-classes/03-piping-materials-and-line-classes-07_pdf2md_work/page_0031.anchored.md
- Details of frequency and selection of mechanical test specimens to ensure that the positions selected are representative of the manufacturing process conditions.

- Extent and frequency of visual inspection.

- Method for determining surface finish and acceptance criteria.

- Dimensional inspection detail and frequency, including frequency of recording of measurements.

- Method of measuring pipe wall thickness, including sensitivity and calibration technique.

- Final marking scheme for accepted pipe

- Attachments to the MPS shall include, as applicable, the following procedures:

  - Material traceability and identification through each manufacturing stage.

  - Quality control plan and process flowchart.

  - Nondestructive testing procedure for each technique to be applied.

  - Pipe handling and storage.

  - Ship loading.

## A.3: Scope of Manufacturing Procedure Qualification Test (MPQTs)

- At least one pipe of each size shall be manufactured in accordance with the approved MPS and subjected to inspection and testing required by the base specification for a pipe representing one heat of steel, plus additional testing, as follows:

  - Sets of Charpy test pieces and macro-sections for hardness tests shall be taken at approximately 6 feet from each end of the pipe. Test results shall comply with section 3.4.4 of this specification.

  - Additional pipe body Charpy tests shall be carried out at -50 °F (Shear area and lateral expansion shall be recorded in all cases. This data shall be presented in the form of transition curves for both energy and shear area.

  - Mechanical test requirements of Section 3.4 shall be met additionally by test pieces taken from a section of the pipe after a heat treatment of 1 hour at 1,110 °F ±18 °F or other appropriate post-weld heat treatment (PWHT) temperature agreed with the Company representative.

File: domains/piping-design/_Sources/industry-practices/03-piping-materials-and-line-classes/03-piping-materials-and-line-classes-07_pdf2md_work/page_0032.md
[Oil Search logo]

- The outside surface of three pipes shall be shot blasted to a surface finish of near white metal in accordance with SSPC-SP-10, heated to 464 °F, and subsequently examined visually and by wet magnetic particle inspection to demonstrate that the pipe surface is free of imperfections that could impair any coating activities before installation.
- Load/displacement (stress/strain) curves that extend up to a minimum of 3 percent displacement shall be supplied for base material and weld metal tensile tested as part of MPS testing.
- If compliance with API 5L Annex G, Annex H, or Annex J is required, the scope of MPQT shall be extended as defined in the appropriate annex or annexes.

File: domains/piping-design/_Sources/industry-practices/03-piping-materials-and-line-classes/03-piping-materials-and-line-classes-08_pdf2md_work/page_0001.anchored.md
**OIL SEARCH, ALASKA PROJECTS**
**PIPING HIGH YIELD CARBON STEEL FLANGES AND FORGED FITTINGS SPECIFICATION**
**OGE-PISPE-000007 – REV 0**

[Oil Search logo]

## Summary

This document sets forth minimum requirements for the manufacture, testing, and inspection of high-yield strength carbon steel flanges for connection to pipes.

File: domains/piping-design/_Sources/industry-practices/03-piping-materials-and-line-classes/03-piping-materials-and-line-classes-08_pdf2md_work/page_0002.md
[Oil Search logo]

## Table of Contents

**1** General.............................................................................................................................................. 6

1.1 Scope................................................................................................................................................. 6

1.2 Referenced Codes and Standards..................................................................................................... 6

1.3 Terms and Definitions ....................................................................................................................... 7

1.4 Material Source ................................................................................................................................. 8

**2** Symbols and Abbreviations................................................................................................................ 8

**3** Design, Construction, and Dimensions............................................................................................. 9

3.1 Design Standard and Face ............................................................................................................... 9

**4** Process of Manufacturer and Material............................................................................................ 12

**5** Chemical Properties and Test......................................................................................................... 12

**6** Physical Property Test .................................................................................................................... 12

6.1 Tensile Properties ........................................................................................................................... 13

6.2 Hardness ......................................................................................................................................... 13

6.3 Fracture Toughness Test................................................................................................................. 13

**7** Inspection and Rejection................................................................................................................. 14

**8** Marking............................................................................................................................................ 14

**9** Documentation ................................................................................................................................ 14

File: domains/piping-design/_Sources/industry-practices/03-piping-materials-and-line-classes/03-piping-materials-and-line-classes-08_pdf2md_work/page_0003.md
[Oil Search logo]

# 1  General

## 1.1  Scope

This Specification (SPC) sets forth minimum requirements for the manufacture, testing, and inspection of high-yield strength carbon steel flanges for connection to pipes with yield strengths of 52 kilopounds per square inch (ksi) or greater. Designed "specialty" flanges and "Grayloc" type mechanical connectors; and fittings forged directly from billets such as integrally reinforced branch connections (o-lets, flanged pipets, vesselets), socket weld and threaded elbows, tees, and unions; are also included.

For low-yield strength flanges and flanges for low or high-temperature service, see OGE-PISPE-000002, "Low-yield Pipe, Fitting, and Flange Procurement Specification."

## 1.2  Referenced Codes and Standards

The following codes, standards, and specifications shall be considered as part of this specification. All documents shall be the latest editions in force. Where a conflict exists between any of the below codes and standards, the Vendor shall notify the Company for resolution.

**American Society of Mechanical Engineers (ASME)**

ASME B16.5 &emsp; Steel Pipe Flanges and Flanged Fittings

ASME B16.11 &emsp; Forged Steel Fittings, Socket-welding, and Threaded ASME B16.20 Ring-Joint Gaskets and Grooves for Steel Pipe Flanges ASME B16.25 Butt-welding Ends

ASME B16.36 &emsp; Steel Orifice Flanges

ASME B16.47 &emsp; Large Diameter Steel Flanges

ASME B16.48 &emsp; Steel Line Blanks

**American Petroleum Institute (API)**

API 6A &emsp; Wellhead and Christmas Tree Equipment

**American Society of Mechanical Engineers (ASME)**

ASME B31.3 &emsp; Process Piping

Section VIII &emsp; Boiler and Pressure Vessel Code

**American Society for Testing and Materials (ASTM)**

ASTM A194 &emsp; Carbon and Alloy Steel Nuts for Bolts for High-Pressure and High-Temperature Service

ASTM A320 &emsp; Alloy Steel Bolting Material for Low-Temperature Service

File: domains/piping-design/_Sources/industry-practices/03-piping-materials-and-line-classes/03-piping-materials-and-line-classes-08_pdf2md_work/page_0004.anchored.md
ASTM A350    Forgings, Carbon and Low-Alloy Steel, Requiring Notch Toughness Testing for Piping Components

ASTM A370    Standard Methods and Definitions for Mechanical Testing of Steel Products

ASTM A707    Flanges, Forged, Carbon and Alloy Steel for Low-Temperature Service

**Manufacturers Standardization Society (MSS)**

MSS SP-6    Standard Finishes for Contact Faces of Pipe Flanges and Connecting-End Flanges of Valves and Fittings

MSS SP-25    Standard Marking System for Valves, Fittings, Flanges and Unions

MSS SP-44    Steel Pipe Line Flanges

MSS SP-83    Steel Pipe Unions Socket-Welded and Threaded

This SPC states requirements that are in addition to the referenced codes and standards. Wherever conflicts exist between the requirements of the referenced codes and standards and this SPC, the requirements of the most stringent shall govern. Items not addressed in this SPC shall conform to the requirements of the referenced codes and standards.

## 1.3 Terms and Definitions

> **Table - Terms and Definitions** - see [XLSX](tables/03-piping-materials-and-line-classes-08_p0004_tbl01_terms-and-definitions.xlsx) and [source crop](tables/03-piping-materials-and-line-classes-08_p0004_tbl01_terms-and-definitions.png)

| Term | Definition |
| :--- | :--- |
| Contractor | Any individual, company, or organization employed by the Company through direct contract, purchase order, or agreement that that is engaged in the work described in this specification. |
| Company | Oil Search Alaska, LLC or its designated representative |
| Company Representative | An inspector, Supplier, manufacturer, or inspection agency contracted by the Company to represent the Company. |
| Supplier | Any individual, company, or organization that supplies parts, equipment, or material for the work described in this specification. |
| Company | Oil Search Alaska, LLC or its designated representative |
| Flange | High-yield flanges designed to ASME B16.5, ASME B16.47, MSS SP-44, or API 6A Type 6B or special requirements (for flanges beyond the referenced ratings). |
| Forged Fitting | A billet section formed through heating and controlled compression between a set of forging dies. |

File: domains/piping-design/_Sources/industry-practices/03-piping-materials-and-line-classes/03-piping-materials-and-line-classes-08_pdf2md_work/page_0004.md
ASTM A350    Forgings, Carbon and Low-Alloy Steel, Requiring Notch Toughness Testing for Piping Components

ASTM A370    Standard Methods and Definitions for Mechanical Testing of Steel Products

ASTM A707    Flanges, Forged, Carbon and Alloy Steel for Low-Temperature Service

**Manufacturers Standardization Society (MSS)**

MSS SP-6    Standard Finishes for Contact Faces of Pipe Flanges and Connecting-End Flanges of Valves and Fittings

MSS SP-25    Standard Marking System for Valves, Fittings, Flanges and Unions

MSS SP-44    Steel Pipe Line Flanges

MSS SP-83    Steel Pipe Unions Socket-Welded and Threaded

This SPC states requirements that are in addition to the referenced codes and standards. Wherever conflicts exist between the requirements of the referenced codes and standards and this SPC, the requirements of the most stringent shall govern. Items not addressed in this SPC shall conform to the requirements of the referenced codes and standards.

## 1.3 Terms and Definitions

[TABLE: Terms and Definitions]

| Term | Definition |
| :--- | :--- |
| Contractor | Any individual, company, or organization employed by the Company through direct contract, purchase order, or agreement that that is engaged in the work described in this specification. |
| Company | Oil Search Alaska, LLC or its designated representative |
| Company Representative | An inspector, Supplier, manufacturer, or inspection agency contracted by the Company to represent the Company. |
| Supplier | Any individual, company, or organization that supplies parts, equipment, or material for the work described in this specification. |
| Company | Oil Search Alaska, LLC or its designated representative |
| Flange | High-yield flanges designed to ASME B16.5, ASME B16.47, MSS SP-44, or API 6A Type 6B or special requirements (for flanges beyond the referenced ratings). |
| Forged Fitting | A billet section formed through heating and controlled compression between a set of forging dies. |

File: domains/piping-design/_Sources/industry-practices/03-piping-materials-and-line-classes/03-piping-materials-and-line-classes-08_pdf2md_work/page_0005.anchored.md
> **Table - Definitions** - see [XLSX](tables/03-piping-materials-and-line-classes-08_p0005_tbl01_definitions.xlsx) and [source crop](tables/03-piping-materials-and-line-classes-08_p0005_tbl01_definitions.png)

| Term | Definition |
| :--- | :--- |
| Smooth Finish | Roughness average (Ra) not greater than 125 microinch (μin). |
| Slip Blind | Blinds intended to be installed between flanges and the rest entirely within the flange bolt circle. |
| Spacer | Spacers intended to be installed between flanges and the rest entirely within the flange bolt circle. |
| Connector | "Grayloc," or dimensionally interchangeable mechanical connectors. |
| Lot | All item of the same type and maximum thickness that are produced from the same heat of steel and subjected to the same finishing (i.e., heat treatment, amount of working, and welding procedure). Heat treatment may be in multiple furnace loads, providing all temperatures are controlled within ±25 °F. |

### 1.4 Material Source

A statement of country of origin shall be provided at the time of quotation. For all materials, the country of origin shall be stated if other than the point of shipment. If the item is formed in one country (e.g., forged or cast) and processed in another (e.g., machined or heat-treated), each shall be noted.

## 2 Symbols and Abbreviations

For the purpose of this SPC, the following symbols and abbreviations apply:

μin   microinch

API   American Petroleum Institute

ASME   American Society of Mechanical Engineers

ASTM   American Society for Testing and Materials

C.E.   carbon equivalent

ft·lb   foot/pound

ksi   kilopounds per square inch

mm   millimeters

MSS   Manufacturers Standardization Society

Ra   roughness average

RF   raised face

RTJ   ring-type joint

File: domains/piping-design/_Sources/industry-practices/03-piping-materials-and-line-classes/03-piping-materials-and-line-classes-08_pdf2md_work/page_0005.md
[TABLE: Definitions]

| Term | Definition |
| :--- | :--- |
| Smooth Finish | Roughness average (Ra) not greater than 125 microinch (μin). |
| Slip Blind | Blinds intended to be installed between flanges and the rest entirely within the flange bolt circle. |
| Spacer | Spacers intended to be installed between flanges and the rest entirely within the flange bolt circle. |
| Connector | "Grayloc," or dimensionally interchangeable mechanical connectors. |
| Lot | All item of the same type and maximum thickness that are produced from the same heat of steel and subjected to the same finishing (i.e., heat treatment, amount of working, and welding procedure). Heat treatment may be in multiple furnace loads, providing all temperatures are controlled within ±25 °F. |

### 1.4 Material Source

A statement of country of origin shall be provided at the time of quotation. For all materials, the country of origin shall be stated if other than the point of shipment. If the item is formed in one country (e.g., forged or cast) and processed in another (e.g., machined or heat-treated), each shall be noted.

## 2 Symbols and Abbreviations

For the purpose of this SPC, the following symbols and abbreviations apply:

μin   microinch

API   American Petroleum Institute

ASME   American Society of Mechanical Engineers

ASTM   American Society for Testing and Materials

C.E.   carbon equivalent

ft·lb   foot/pound

ksi   kilopounds per square inch

mm   millimeters

MSS   Manufacturers Standardization Society

Ra   roughness average

RF   raised face

RTJ   ring-type joint

File: domains/piping-design/_Sources/industry-practices/03-piping-materials-and-line-classes/03-piping-materials-and-line-classes-08_pdf2md_work/page_0006.anchored.md
SMYS      specified minimum yield strength

SPC       Specification

STP       Site Technical Practice

# 3   Design, Construction, and Dimensions

Except as noted otherwise in this Specification (SPC), all high-yield flanges shall be made in accordance with Manufacturers Standardization Society (MSS) SP-44. Flanges produced to American Society of Mechanical Engineers (ASME) B16.47 shall use "Series A" dimensions, unless otherwise specified on the purchase order.

All special flanges or connectors shall be designed to extrapolations of the referenced flange standards. Since these special designs shall be of a "custom" or "special" nature, all design calculations and drawings shall be submitted before commencing fabrication. All special flanges and connectors shall be supplied complete with all required gaskets, studs, and nuts.

## 3.1   Design Standard and Face

All flanges of American Petroleum Institute (API) ratings 2000#, 3000#, 5000#, 10000#, or 20000# shall be ring-type joint (RJ or RTJ). All other high-yield flanges shall be per the following:

> **Table - Table 1 Flange Type** - see [XLSX](tables/03-piping-materials-and-line-classes-08_p0006_tbl01_table-1-flange-type.xlsx) and [source crop](tables/03-piping-materials-and-line-classes-08_p0006_tbl01_table-1-flange-type.png)

| Size | Class | Dimensions | Face |
| :--- | :--- | :--- | :--- |
| 2" thru 12" | 150-600# | ASME B16.5 | RF |
| | 900-2500# | ASME B16.5 | RTJ |
| | 150-600# | ASME B16.5 | RF |
| 14" through 24" | 2500# | See Table 2 | RTJ |
| 26" through 60" | 150-600# | ASME B16.47 | RF |
| 26" through 48" | 900# | ASME B16.47 | RTJ |
| 26" and above | 1500 – 2500# | Per Agreement | RTJ |

ASME Class 2500 flanges in diameters larger than 12 inches nominal shall have the following dimensions. Dimension names and letter designations are from B16.5 Table 5, 21 & 22 as shown in Table 2 and Figure 1 below:

> **Table - Table 2 Class 2500 Dimensions** - see [XLSX](tables/03-piping-materials-and-line-classes-08_p0006_tbl02_table-2-class-2500-dimensions.xlsx) and [source crop](tables/03-piping-materials-and-line-classes-08_p0006_tbl02_table-2-class-2500-dimensions.png)

| Dimension | Sym. | Size | | | | |
| :--- | :---: | :---: | :---: | :---: | :---: | :---: |
| | | 14 | 16 | 18 | 20 | 24 |
| Flange Size | | 14 | 16 | 18 | 20 | 24 |
| Outside Diameter | O | 31 | 34 | 37½ | 44½ | 53 |
| Thickness | t | 6-7/16 | 7-3/8 | 7-13/16 | 9 | 10½ |
| Hub Diameter | X | 18 | 22 | 22¾ | 28¾ | 34½ |
| Hub Diameter @ Chamfer | A | 14 | 16 | 18 | 20 | 24 |

File: domains/piping-design/_Sources/industry-practices/03-piping-materials-and-line-classes/03-piping-materials-and-line-classes-08_pdf2md_work/page_0006.md
SMYS      specified minimum yield strength

SPC       Specification

STP       Site Technical Practice

# 3   Design, Construction, and Dimensions

Except as noted otherwise in this Specification (SPC), all high-yield flanges shall be made in accordance with Manufacturers Standardization Society (MSS) SP-44. Flanges produced to American Society of Mechanical Engineers (ASME) B16.47 shall use "Series A" dimensions, unless otherwise specified on the purchase order.

All special flanges or connectors shall be designed to extrapolations of the referenced flange standards. Since these special designs shall be of a "custom" or "special" nature, all design calculations and drawings shall be submitted before commencing fabrication. All special flanges and connectors shall be supplied complete with all required gaskets, studs, and nuts.

## 3.1   Design Standard and Face

All flanges of American Petroleum Institute (API) ratings 2000#, 3000#, 5000#, 10000#, or 20000# shall be ring-type joint (RJ or RTJ). All other high-yield flanges shall be per the following:

[TABLE: Table 1  Flange Type]

| Size | Class | Dimensions | Face |
| :--- | :--- | :--- | :--- |
| 2" thru 12" | 150-600# | ASME B16.5 | RF |
| | 900-2500# | ASME B16.5 | RTJ |
| | 150-600# | ASME B16.5 | RF |
| 14" through 24" | 2500# | See Table 2 | RTJ |
| 26" through 60" | 150-600# | ASME B16.47 | RF |
| 26" through 48" | 900# | ASME B16.47 | RTJ |
| 26" and above | 1500 – 2500# | Per Agreement | RTJ |

ASME Class 2500 flanges in diameters larger than 12 inches nominal shall have the following dimensions. Dimension names and letter designations are from B16.5 Table 5, 21 & 22 as shown in Table 2 and Figure 1 below:

[TABLE: Table 2  Class 2500 Dimensions]

| Dimension | Sym. | Size | | | | |
| :--- | :---: | :---: | :---: | :---: | :---: | :---: |
| | | 14 | 16 | 18 | 20 | 24 |
| Flange Size | | 14 | 16 | 18 | 20 | 24 |
| Outside Diameter | O | 31 | 34 | 37½ | 44½ | 53 |
| Thickness | t | 6-7/16 | 7-3/8 | 7-13/16 | 9 | 10½ |
| Hub Diameter | X | 18 | 22 | 22¾ | 28¾ | 34½ |
| Hub Diameter @ Chamfer | A | 14 | 16 | 18 | 20 | 24 |

File: domains/piping-design/_Sources/industry-practices/03-piping-materials-and-line-classes/03-piping-materials-and-line-classes-08_pdf2md_work/page_0007.anchored.md
> **Table - Dimensions of Flanges Class 2500 Sizes 14" through 24" — top summary table** - see [XLSX](tables/03-piping-materials-and-line-classes-08_p0007_tbl01_flanges-class-2500-14-24-summary.xlsx) and [source crop](tables/03-piping-materials-and-line-classes-08_p0007_tbl01_flanges-class-2500-14-24-summary.png)

| | | 14 | 16 | 18 | 20 | 24 |
| :--- | :---: | :---: | :---: | :---: | :---: | :---: |
| Length Through Hub | Y | 12-9/16 | 13-9/16 | 14-13/16 | 16-5/16 | 18½ |
| Bore (unless otherwise spec.) | B | 10.160 | 12.428 | 13.104 | 15.324 | 18.420 |
| Diameter of Bolt Circle | W | 25¼ | 30 | 30¾ | 37¾ | 45½ |
| Diameter of Bolt Holes | | 3-1/8 | 3-3/8 | 3-5/8 | 3-5/8 | 4-1/8 |
| Number of Bolts | | 12 | 12 | 12 | 16 | 16 |
| Diameter of Bolts | | 3 | 3¼ | 3¼ | 3½ | 4 |
| Bolt Length | L | 21 | 23½ | 24¾ | 27¼ | 31½ |
| Groove/Ring Number | | R60 | R67 | R71 | R75 | R79 |
| Groove Depth | E | 11/16 | 11/16 | 11/16 | 11/16 | 13/16 |
| Pitch Diameter | P | 16 | 18½ | 21 | 23 | 27¾ |
| Raised-Face Diameter | K | 19½ | 23 | 24-1/8 | 26 | 31¼ |

![Figure 1 Dimensions of Flanges Class 2500 Sizes 14" through 24"](figures/03-piping-materials-and-line-classes-08_p0007_fig01_figure-1-dimensions-flanges-class-2500-1.png)

> **Table - Dimensions of Flanges Class 2500 Sizes 14" through 24" — detailed dimensional data table** - see [XLSX](tables/03-piping-materials-and-line-classes-08_p0007_tbl02_flanges-class-2500-14-24-detailed.xlsx) and [source crop](tables/03-piping-materials-and-line-classes-08_p0007_tbl02_flanges-class-2500-14-24-detailed.png)

| 1 | 2 | 3 | 4 | 5 | 6 | 7 | 8 | 9 | 10 | 11 | 12 | 13 | 14 |
| :---: | :---: | :---: | :---: | :---: | :---: | :---: | :---: | :---: | :---: | :---: | :---: | :---: | :---: |
| Nominal Pipe Size | Outside Diam. of Flange | Thickness of Flange Min. | Diam. of Hub | Hub Diameter Beginning of Chamfer A | Pitch Diam. K | Raised Face Diam. K | Length Through Hub | Bore | Groove Ring Number | Groove Depth | Drilling | | |
| | | | | | | | | | | | Diam. of Bolt Holes | Number of Bolts | Diam. of Bolts | Bolt |
| 14 | 34.00 | 6.44 | 18.00 | 14.00 | 16.00 | 19.50 | 12.56 | 10.160 | 60 | 0.688 | 25.25 | 12 | 3 | 3.12 |
| 16 | 36.00 | 7.38 | 20.00 | 18.00 | 18.50 | 23.00 | 13.56 | 12.428 | 67 | 0.688 | 30.00 | 12 | 3.14 | 3.38 |
| 18 | 41.00 | 7.81 | 22.00 | 19.00 | 21.00 | 24.125 | 14.81 | 13.104 | 71 | 0.688 | 30.75 | 12 | 3.12 | 3.62 |
| 20 | 44.50 | 9.00 | 26.00 | 21.00 | 23.00 | 26.00 | 16.31 | 15.324 | 75 | 0.688 | 37.75 | 16 | 3.12 | 3.62 |
| 24 | 53.00 | 10.50 | 34.50 | 24.00 | 27.25 | 31.25 | 18.50 | 18.420 | 79 | 0.812 | 45.50 | 16 | 4 | 4.12 |

File: domains/piping-design/_Sources/industry-practices/03-piping-materials-and-line-classes/03-piping-materials-and-line-classes-08_pdf2md_work/page_0007.md
[TABLE: Dimensions of Flanges Class 2500 Sizes 14" through 24" — top summary table]

| | | 14 | 16 | 18 | 20 | 24 |
| :--- | :---: | :---: | :---: | :---: | :---: | :---: |
| Length Through Hub | Y | 12-9/16 | 13-9/16 | 14-13/16 | 16-5/16 | 18½ |
| Bore (unless otherwise spec.) | B | 10.160 | 12.428 | 13.104 | 15.324 | 18.420 |
| Diameter of Bolt Circle | W | 25¼ | 30 | 30¾ | 37¾ | 45½ |
| Diameter of Bolt Holes | | 3-1/8 | 3-3/8 | 3-5/8 | 3-5/8 | 4-1/8 |
| Number of Bolts | | 12 | 12 | 12 | 16 | 16 |
| Diameter of Bolts | | 3 | 3¼ | 3¼ | 3½ | 4 |
| Bolt Length | L | 21 | 23½ | 24¾ | 27¼ | 31½ |
| Groove/Ring Number | | R60 | R67 | R71 | R75 | R79 |
| Groove Depth | E | 11/16 | 11/16 | 11/16 | 11/16 | 13/16 |
| Pitch Diameter | P | 16 | 18½ | 21 | 23 | 27¾ |
| Raised-Face Diameter | K | 19½ | 23 | 24-1/8 | 26 | 31¼ |

[FIGURE: Figure 1  Dimensions of Flanges Class 2500 Sizes 14" through 24"]

[TABLE: Dimensions of Flanges Class 2500 Sizes 14" through 24" — detailed dimensional data table]

| 1 | 2 | 3 | 4 | 5 | 6 | 7 | 8 | 9 | 10 | 11 | 12 | 13 | 14 |
| :---: | :---: | :---: | :---: | :---: | :---: | :---: | :---: | :---: | :---: | :---: | :---: | :---: | :---: |
| Nominal Pipe Size | Outside Diam. of Flange | Thickness of Flange Min. | Diam. of Hub | Hub Diameter Beginning of Chamfer A | Pitch Diam. K | Raised Face Diam. K | Length Through Hub | Bore | Groove Ring Number | Groove Depth | Drilling | | |
| | | | | | | | | | | | Diam. of Bolt Holes | Number of Bolts | Diam. of Bolts | Bolt |
| 14 | 34.00 | 6.44 | 18.00 | 14.00 | 16.00 | 19.50 | 12.56 | 10.160 | 60 | 0.688 | 25.25 | 12 | 3 | 3.12 |
| 16 | 36.00 | 7.38 | 20.00 | 18.00 | 18.50 | 23.00 | 13.56 | 12.428 | 67 | 0.688 | 30.00 | 12 | 3.14 | 3.38 |
| 18 | 41.00 | 7.81 | 22.00 | 19.00 | 21.00 | 24.125 | 14.81 | 13.104 | 71 | 0.688 | 30.75 | 12 | 3.12 | 3.62 |
| 20 | 44.50 | 9.00 | 26.00 | 21.00 | 23.00 | 26.00 | 16.31 | 15.324 | 75 | 0.688 | 37.75 | 16 | 3.12 | 3.62 |
| 24 | 53.00 | 10.50 | 34.50 | 24.00 | 27.25 | 31.25 | 18.50 | 18.420 | 79 | 0.812 | 45.50 | 16 | 4 | 4.12 |

File: domains/piping-design/_Sources/industry-practices/03-piping-materials-and-line-classes/03-piping-materials-and-line-classes-08_pdf2md_work/page_0008.md
- All flange and connector design stresses shall be in accordance with ASME B16.5, Annex B or MSS-SP 44, Annex A, or ASME B16.47, Annex A.

- Purchase order or bill of material shall state the specified minimum yield strength in terms of the pipe to be matched (e.g., X65) or the material class (e.g., F65). Lower yield material shall not be substituted, unless specifically allowed in this specification or the purchase order.

  - Hub design and hub end bevels shall be in accordance with ASME B16.5, ASME B16.47, MSS-SP-44, or API 6A, Design Type 6B, as applicable.

  - The flange or connector bore shall match the inside diameter of the pipe.

  - The finish for all raised-face gasket contact surfaces shall be 125–500 microinches (μin) per MSS SP-6 and ASME B16.5, except flanges specified as "vacuum service," which shall have a maximum roughness average (Ra) of 125 μin.

  - All flanges with ring-type joints shall have a flat bottom groove per ASME B16.20, or API 6A, Design Type 6B, as applicable. Groove surface finish shall be 63 μin per MSS SP-6 and ASME B16.5.

- A detailed dimensional drawing of all connector assemblies shall be furnished with the quotation.

- All special flange and connector studs shall be American Society for Testing and Materials (ASTM) A320, Gr. L7.

- All special flange and connector nuts shall be ASTM A194, Grade 7.

- Slip blinds and spacers shall be in accordance with ASME B16.48. For sizes not shown in ASME B16.48, face dimension shall match flanges in 3:2 and "t" dimensions shall be per ASME B31.3 paragraph 304.5.3.

- All screwed and socket-welded fittings of nominal pipe size ½-inch to 1½-inches shall be made from billets by the hot forging process and shall meet the design requirements of ASME B16.11.

- Forged-steel 3,000-pound screwed and socket-welding unions shall be per MSS SP-83.

- Nonstandard and proprietary fittings that are not manufactured to an industry standard such as weldolets, laterals, etc., shall be furnished with the dimensions of the manufacturer referenced in the purchase description. All other manufacturing considerations shall be per the design standard referenced in the purchase description.

- Where flanges are specified as "jackbolt flanges," they shall be modified with two drilled and tapped jackbolt holes 180 degree apart on the flange bolt circle and centered between adjacent bolt holes. Jackbolts shall be ASTM A320 Grade L7 hex head bolts. Jackbolt diameter shall be a minimum of one-half of the standard stud diameter or ¾-inch, whichever is greater. Jackbolt length shall be a

File: domains/piping-design/_Sources/industry-practices/03-piping-materials-and-line-classes/03-piping-materials-and-line-classes-08_pdf2md_work/page_0009.anchored.md
minimum of two times the flange thickness. Jackbolt tips shall be ground smooth with a rounded end and a radius equal to the bolt diameter. The jackbolt holes shall be tapped to the lesser of the full flange thickness or twice the jackbolt diameter.

## 4 Process of Manufacturer and Material

ASTM A707 Grade L2 or L3, Class 3, may be used interchangeably as an alternative high-yield material. When specified as F65 or higher, Class 3 material shall be modified accordingly to meet the higher yield strength.

All flanges, blinds, spacers, connectors, and forged fittings shall be forged in one piece from fully killed, fine grain steel. The ferritic grain size, as defined in ASTM E112, shall be 8 or finer. Heat treatment shall conform to the requirements of the design specification (MSS SP-44, API 6A, paragraph 1.4.1, or other) and the ASTM material specification. Minimum heat treatment for all items shall be normalized, normalized and tempered, or quenched and tempered.

Flange faces, bores, and bevels shall be fully machined so that no "as-forged" surfaces remain.

Blinds and spacers only may be made from low-temperature plate of A516 Grade 70, tested to -50 °F. Lower yield materials, such as ASTM A350 Grade LF2 or LF6, may be substituted, providing full pressure rating and specified dimensions are maintained.

## 5 Chemical Properties and Test

The chemical composition of the steel used in the manufacture of the flanges or connectors shall fall within the limits of composition of the referenced standard in the purchase description. The carbon equivalent (C.E.) for high-yield flanges shall be calculated using the following formula and shall not exceed 0.43:

$$C.E. = C + \frac{mN}{6} + \frac{Cr + Mo + V}{5} + \frac{Ni + Cu}{15}$$

The content of all elements listed in the referenced standard, as well as any intentionally added elements, shall be reported. If any value falls outside the limits of the referenced standard, all items from that heat shall be rejected, or each item may be submitted for testing individually.

## 6 Physical Property Test

Tests shall be performed following final heat treatment from a rough forged, finished flange, or connector by cutting the test specimens from the hub parallel to the axis of flow through the hub. Samples may be taken from a prolongation of the hub to avoid destroying a usable flange or connector. Tensile tests for blinds and spacers may be taken from the parent plate.

File: domains/piping-design/_Sources/industry-practices/03-piping-materials-and-line-classes/03-piping-materials-and-line-classes-08_pdf2md_work/page_0010.anchored.md
## 6.1 Tensile Properties

All high-yield flanges or connectors shall satisfy the mechanical properties shown in MSS SP-44 or API 6A as appropriate. All high-yield blinds and spacers shall satisfy the mechanical properties of the base material.

## 6.2 Hardness

Random hardness tests shall be made on at least one finished item from each heat. Hardness values shall not exceed RC22 (Vickers 248 or Brinnel 237). Testing shall be done in accordance with ASTM A370.

## 6.3 Fracture Toughness Test

- One set of Charpy V-Notch impact tests, in accordance with ASTM A370 (a set consists of three specimens), shall be performed on the base material heat for each lot of items or from one complete item from each lot. The sample may be removed from a prolongation to prevent destruction of a usable flange or connector. Flattening of specimens is permitted.

- Specimens shall be machined from samples oriented as required in the applicable MSS or ASTM specification. For slip blinds and spacers made from plate, specimens shall be machined from the plate perpendicular to the plate-rolling direction.

- All specimens shall be the thickest standard size that can be prepared.

- All Charpy tests shall be performed at -50 °F unless otherwise specified. Full-size (0.394-inch x 0.394-inch) specimens shall meet the following requirements:

> **Table - Table 3 Full Size Toughness Test Specimen** - see [XLSX](tables/03-piping-materials-and-line-classes-08_p0010_tbl01_table-3-full-size-toughness-test-specime.xlsx) and [source crop](tables/03-piping-materials-and-line-classes-08_p0010_tbl01_table-3-full-size-toughness-test-specime.png)

| SMYS (ksi) | Absorbed Energy (Ft-lbs.) |
| :--- | :--- |
| less than 60 | 40 avg / 32 min |
| 60 or greater | 50 avg / 40 min |

For subsize specimens, the absorbed energy shall be reduced in linear proportion to the actual specimen size (e.g., for a 0.934-inch x 0.295-inch specimen, the values shown are multiplied by 0.75).

- For all grades and sizes, the minimum percent shear area shall be 30%.

- A retest is allowed if there is reason to believe that the failure of a specimen to show the minimum impact value required is due to some fault in its preparation or testing, and that it has not provided a true indication of the notch ductility of the material.

- If any specimen fails to pass the test, the remainder of the items in the heat may be submitted individually for tests and acceptance.

File: domains/piping-design/_Sources/industry-practices/03-piping-materials-and-line-classes/03-piping-materials-and-line-classes-08_pdf2md_work/page_0010.md
## 6.1 Tensile Properties

All high-yield flanges or connectors shall satisfy the mechanical properties shown in MSS SP-44 or API 6A as appropriate. All high-yield blinds and spacers shall satisfy the mechanical properties of the base material.

## 6.2 Hardness

Random hardness tests shall be made on at least one finished item from each heat. Hardness values shall not exceed RC22 (Vickers 248 or Brinnel 237). Testing shall be done in accordance with ASTM A370.

## 6.3 Fracture Toughness Test

- One set of Charpy V-Notch impact tests, in accordance with ASTM A370 (a set consists of three specimens), shall be performed on the base material heat for each lot of items or from one complete item from each lot. The sample may be removed from a prolongation to prevent destruction of a usable flange or connector. Flattening of specimens is permitted.

- Specimens shall be machined from samples oriented as required in the applicable MSS or ASTM specification. For slip blinds and spacers made from plate, specimens shall be machined from the plate perpendicular to the plate-rolling direction.

- All specimens shall be the thickest standard size that can be prepared.

- All Charpy tests shall be performed at -50 °F unless otherwise specified. Full-size (0.394-inch x 0.394-inch) specimens shall meet the following requirements:

[TABLE: Table 3 Full Size Toughness Test Specimen]

| SMYS (ksi) | Absorbed Energy (Ft-lbs.) |
| :--- | :--- |
| less than 60 | 40 avg / 32 min |
| 60 or greater | 50 avg / 40 min |

For subsize specimens, the absorbed energy shall be reduced in linear proportion to the actual specimen size (e.g., for a 0.934-inch x 0.295-inch specimen, the values shown are multiplied by 0.75).

- For all grades and sizes, the minimum percent shear area shall be 30%.

- A retest is allowed if there is reason to believe that the failure of a specimen to show the minimum impact value required is due to some fault in its preparation or testing, and that it has not provided a true indication of the notch ductility of the material.

- If any specimen fails to pass the test, the remainder of the items in the heat may be submitted individually for tests and acceptance.
