Repository: sgttomas/chirality

# Local Source Corpus

Place piping-design source PDFs, extracted markdown/source folders, generated PDF2MD work directories, and related local corpus files here.

This folder is intentionally ignored by git except for this README and `.gitkeep`.

File: domains/piping-design/_Sources/industry-practices/03-piping-materials-and-line-classes/03-piping-materials-and-line-classes-08_pdf2md_work/page_0011.anchored.md
[Oil Search logo]

## 7    Inspection and Rejection

All sharp notches, imperfections, scratches, etc., shall be removed by grinding if they fall within the non-injurious defect tolerances listed in paragraph UF-37 of ASME, Section VIII, "Unfired Pressure Vessels." Correction by welding shall not be acceptable. The repair of dents is not to be permitted. All weld bevels are to be checked for lamination by ultrasonic, dye-penetrant, or magnetic particle processes. No lamination is acceptable.

## 8    Marking

All items shall be marked in accordance with MSS SP-25. The Impact Test Temperature shall be added if nonstandard for the material class. Flanges that meet more than one standard, (e.g. ASME 1500# and API 5000#) may be marked accordingly by the manufacturer only.

Cold dye stamping shall not be used except on the outside surface of the flange rim, connector clamp assembly, or handles of slip blinds and spacers. Low-stress round-nose or interrupted dot stamp shall be used for marking on any other part of the item.

- Preparation for Shipment
  - Sealing faces and weld bevels shall be thoroughly cleaned and coated with rust preventative.
  - Flanges or connectors shall be shipped without other surfaces coated. The inner and outer surfaces shall be free of oil, grease, dirt, loose mill scale, and other foreign matter.
  - All item sealing faces and weld bevels shall be protected by heavy wooden or plastic covers securely fastened in place. A minimum of 4 bolts or poly plugs shall be required for securing all flange face covers.

## 9    Documentation

Certified mill test reports shall be submitted for all items. The report shall contain the analysis and testing information related to chemical, physical, hardness, and notch toughness (if required) properties of the materials. The report shall also indicate the carbon equivalent. The reports shall be traceable to the flanges by heat number. Each document shall bear the signature of the authorized representative of the agency that performed the test or analysis.

File: domains/piping-design/_Sources/industry-practices/03-piping-materials-and-line-classes/03-piping-materials-and-line-classes-09_pdf2md_work/page_0001.anchored.md
**OIL SEARCH, ALASKA PROJECTS**
**HIGH YIELD CARBON STEEL FITTINGS SPECIFICATION**
**OGE-PISPE-000008 – REV 0**

[Oil Search logo]

## Summary

This document sets forth the minimum requirements for the manufacture, testing, and inspection of seamless and welded high-yield welding fittings, mandrel-formed fittings, factory hot- formed fittings, and extruded fittings.

File: domains/piping-design/_Sources/industry-practices/03-piping-materials-and-line-classes/03-piping-materials-and-line-classes-09_pdf2md_work/page_0002.md
[Oil Search logo]

## Table of Contents

**1** General.....................................................................................................................................................7

1.1 Scope ..................................................................................................................................................7

1.2 Referenced Standards and Codes .....................................................................................................7

1.3 Material Source ...................................................................................................................................7

1.4 Terms and Definitions .........................................................................................................................7

**2** **Codes and Standards** ...........................................................................................................................8

**3** **Symbols and Abbreviations**..................................................................................................................9

**4** **Design, Construction, and Dimensions**.............................................................................................10

4.1 Design Requirements........................................................................................................................10

4.2 Dimensions ........................................................................................................................................10

4.3 Tolerances .........................................................................................................................................11

**5** **Process of Manufacture** ......................................................................................................................11

5.1 Construction .......................................................................................................................................11

5.2 Heat Treatment ..................................................................................................................................12

5.3 Manufacturing Restrictions ................................................................................................................12

**6** **Chemical Properties and Test**.............................................................................................................12

**7** **Physical Properties and Test**...............................................................................................................13

7.1 Tensile Properties ..............................................................................................................................13

7.2 Charpy V-Notch Test..........................................................................................................................13

7.3 Stepwise Cracking Resistance...........................................................................................................15

**8** **Nondestructive Examination**................................................................................................................15

8.1 Visual Inspection ................................................................................................................................15

8.2 Ultrasonic Testing ...............................................................................................................................15

8.3 Hardness Testing ................................................................................................................................15

8.4 Radiographic Testing ..........................................................................................................................16

8.5 Weld Bevels ........................................................................................................................................16

**9** **Rejection and Repairs** ..........................................................................................................................16

9.1 Rejection .............................................................................................................................................16

File: domains/piping-design/_Sources/industry-practices/03-piping-materials-and-line-classes/03-piping-materials-and-line-classes-09_pdf2md_work/page_0003.md
[Oil Search logo]

9.2    Repairs...........................................................................................................................................16

**10**    **Marking..........................................................................................................................................16**

**11**    **Preparation for Shipment ..........................................................................................................17**

**12**    **Quality Documentation .............................................................................................................17**

File: domains/piping-design/_Sources/industry-practices/03-piping-materials-and-line-classes/03-piping-materials-and-line-classes-09_pdf2md_work/page_0004.anchored.md
[Oil Search logo]

# 1   General

## 1.1   Scope

This Specification (SPC) sets forth the minimum requirements for the manufacture, testing, and inspection of seamless and welded high-yield welding fittings, mandrel-formed fittings, factory hot-formed fittings, and extruded fittings of Manufacturers Standardization Society (MSS) SP-75, modified grades WPHY-52 through WPHY-70. High-yield Carbon Steel Flanges and Forged Fittings, such as integrally reinforced branch connections (o-lets), socket weld and threaded unions, elbows and couplings, and flanged pipettes shall conform to High-yield Carbon Steel Flanges and Forged Fittings (OGE-PISPE-000007).

## 1.2   Referenced Standards and Codes

This SPC states requirements that are in addition to the referenced codes and standards. Wherever conflicts exist between the requirements of the referenced codes and standards and this SPC, the requirements of the more stringent shall govern. Items not addressed in this SPC shall conform to the requirements of the referenced standards and codes.

## 1.3   Material Source

For all materials, a statement of country of origin shall be made at the time of quotation. If the item is formed in one location (e.g., forged or cast) and processed in another (e.g., machined or heat-treated), each shall be noted.

## 1.4   Terms and Definitions

> **Table - Terms and Definitions** - see [XLSX](tables/03-piping-materials-and-line-classes-09_p0004_tbl01_terms-and-definitions.xlsx) and [source crop](tables/03-piping-materials-and-line-classes-09_p0004_tbl01_terms-and-definitions.png)

| Term | Definition |
| :--- | :--- |
| 3R | A fitting with a centerline radius of three times the nominal pipe diameter. |
| Company | Oil Search Alaska, LLC or its designated representative |
| Factory Hot-formed | A pipe section formed through heating and controlled working without a mandrel |
| Fitting | Any factory-made, seamless, and welded butt-welding fittings such as elbows, segments of elbows, return bends, caps, tees, crosses, y laterals, reducers, sweepolets single or multiple-outlet extruded headers, reducers, extensions and transition sections. |
| Forged Fitting | A billet section formed through heating and controlled compression between a set of forging dies. |

File: domains/piping-design/_Sources/industry-practices/03-piping-materials-and-line-classes/03-piping-materials-and-line-classes-09_pdf2md_work/page_0004.md
[Oil Search logo]

# 1   General

## 1.1   Scope

This Specification (SPC) sets forth the minimum requirements for the manufacture, testing, and inspection of seamless and welded high-yield welding fittings, mandrel-formed fittings, factory hot-formed fittings, and extruded fittings of Manufacturers Standardization Society (MSS) SP-75, modified grades WPHY-52 through WPHY-70. High-yield Carbon Steel Flanges and Forged Fittings, such as integrally reinforced branch connections (o-lets), socket weld and threaded unions, elbows and couplings, and flanged pipettes shall conform to High-yield Carbon Steel Flanges and Forged Fittings (OGE-PISPE-000007).

## 1.2   Referenced Standards and Codes

This SPC states requirements that are in addition to the referenced codes and standards. Wherever conflicts exist between the requirements of the referenced codes and standards and this SPC, the requirements of the more stringent shall govern. Items not addressed in this SPC shall conform to the requirements of the referenced standards and codes.

## 1.3   Material Source

For all materials, a statement of country of origin shall be made at the time of quotation. If the item is formed in one location (e.g., forged or cast) and processed in another (e.g., machined or heat-treated), each shall be noted.

## 1.4   Terms and Definitions

[TABLE: Terms and Definitions]

| Term | Definition |
| :--- | :--- |
| 3R | A fitting with a centerline radius of three times the nominal pipe diameter. |
| Company | Oil Search Alaska, LLC or its designated representative |
| Factory Hot-formed | A pipe section formed through heating and controlled working without a mandrel |
| Fitting | Any factory-made, seamless, and welded butt-welding fittings such as elbows, segments of elbows, return bends, caps, tees, crosses, y laterals, reducers, sweepolets single or multiple-outlet extruded headers, reducers, extensions and transition sections. |
| Forged Fitting | A billet section formed through heating and controlled compression between a set of forging dies. |

File: domains/piping-design/_Sources/industry-practices/03-piping-materials-and-line-classes/03-piping-materials-and-line-classes-09_pdf2md_work/page_0005.anchored.md
[Oil Search logo]

> **Table - Definitions table \(continued\) — Induction Bend through Short Radius** - see [XLSX](tables/03-piping-materials-and-line-classes-09_p0005_tbl01_definitions-table-continued-induction-be.xlsx) and [source crop](tables/03-piping-materials-and-line-classes-09_p0005_tbl01_definitions-table-continued-induction-be.png)

| Term | Definition |
| :--- | :--- |
| Induction Bend | A pipe section with one or more bends formed through localized heating and controlled working without a mandrel on a machine specifically designed for that purpose. |
| Long Radius | A pipe section curved to a centerline radius of 1 1/2 times the nominal pipe diameter. |
| Lot | All fittings of the same type and maximum wall thickness (or schedule) that are produced from the same heat of steel and subjected to the same finishing (i.e., heat treatment, amount of working, and welding procedure). Heat treatment may be in multiple furnace loads providing all temperatures are controlled within ±50 °F. |
| Mandrel-formed | A pipe section formed through heating and controlled forming over a mandrel. |
| Matched Heats | Multiple heats for which, all of the reported elements are within ±10 percent of the mean. Where noted, matched heats, which are subjected to the same finishing, may be grouped into a single lot. |
| Short Radius | A pipe section curved to a centerline radius of 1 times the nominal pipe diameter |

## 2 Codes and Standards

The following codes, standards, and specifications shall be considered as a part of this SPC. All documents shall be the latest editions in force. Where a conflict exists between any of the below codes and standards, the Vendor shall notify the Company for resolution.

**American Petroleum Institute (API)**

API 5L    Specification for High-test Line Pipe

**American Society for Testing and Materials (ASTM)**

ASTM A370    Mechanical Testing of Steel Products

ASTM E114    Recommended Practice for Ultrasonic Pulse-echo Straight-beam Testing by the Contact Method

ASTM E213    Ultrasonic Inspection of Metal Pipe and Tubing for Longitudinal Discontinuities

**American Society of Mechanical Engineers (ASME)**

ASME B16.9    Factory-made Wrought Steel Butt-welding Fittings

File: domains/piping-design/_Sources/industry-practices/03-piping-materials-and-line-classes/03-piping-materials-and-line-classes-09_pdf2md_work/page_0005.md
[Oil Search logo]

[TABLE: Definitions table (continued) — Induction Bend through Short Radius]

| Term | Definition |
| :--- | :--- |
| Induction Bend | A pipe section with one or more bends formed through localized heating and controlled working without a mandrel on a machine specifically designed for that purpose. |
| Long Radius | A pipe section curved to a centerline radius of 1 1/2 times the nominal pipe diameter. |
| Lot | All fittings of the same type and maximum wall thickness (or schedule) that are produced from the same heat of steel and subjected to the same finishing (i.e., heat treatment, amount of working, and welding procedure). Heat treatment may be in multiple furnace loads providing all temperatures are controlled within ±50 °F. |
| Mandrel-formed | A pipe section formed through heating and controlled forming over a mandrel. |
| Matched Heats | Multiple heats for which, all of the reported elements are within ±10 percent of the mean. Where noted, matched heats, which are subjected to the same finishing, may be grouped into a single lot. |
| Short Radius | A pipe section curved to a centerline radius of 1 times the nominal pipe diameter |

## 2 Codes and Standards

The following codes, standards, and specifications shall be considered as a part of this SPC. All documents shall be the latest editions in force. Where a conflict exists between any of the below codes and standards, the Vendor shall notify the Company for resolution.

**American Petroleum Institute (API)**

API 5L    Specification for High-test Line Pipe

**American Society for Testing and Materials (ASTM)**

ASTM A370    Mechanical Testing of Steel Products

ASTM E114    Recommended Practice for Ultrasonic Pulse-echo Straight-beam Testing by the Contact Method

ASTM E213    Ultrasonic Inspection of Metal Pipe and Tubing for Longitudinal Discontinuities

**American Society of Mechanical Engineers (ASME)**

ASME B16.9    Factory-made Wrought Steel Butt-welding Fittings

File: domains/piping-design/_Sources/industry-practices/03-piping-materials-and-line-classes/03-piping-materials-and-line-classes-09_pdf2md_work/page_0006.anchored.md
[Oil Search logo]

ASME B16.25    Butt-welding Ends

ASME B31.3    Process Piping

ASME B31.4    Pipeline Transportation Systems for Liquid Hydrocarbons and Other Liquids

ASME B31.8    Gas Transmission and Distribution Piping Systems

**Boiler and Pressure Vessel Code**

Section V    Non-destructive Examination

Section VIII    Pressure Vessels

Section IX    Welding and Brazing Qualifications

**Manufacturers Standardization Society (MSS)**

MSS SP-25    Standard Marking System for Valves, Fittings, Flanges, and Unions

MSS SP-75    High Test Wrought Welding Fittings

**National Association of Corrosion Engineers (NACE)**

NACE MR0175    Metals for Sulfide Stress Cracking and Stress Corrosion Cracking Resistance in Sour Oilfield Environments

NACE TM0284    Evaluation of Pipeline Steels for Resistance to Hydrogen-Induced Cracking

# 3 Symbols and Abbreviations

For the purpose of this SPC, the following symbols and abbreviations apply:

API    American Petroleum Institute

ASME    American Society of Mechanical Engineers

ASTM    American Society for Testing and Materials

HAZ    Heat-Affected Zone

I.D.    Inside diameter

in.    inch

ksi    kilopounds per square inch

mm    millimeter

MSS    Manufacturers Standardization Society

NACE    National Association of Corrosion

O.D.    outside diameter

File: domains/piping-design/_Sources/industry-practices/03-piping-materials-and-line-classes/03-piping-materials-and-line-classes-09_pdf2md_work/page_0007.anchored.md
[Oil Search logo]

Psi    pounds per square inch

SMYS   specified minimum yield strength

SPC    Specification

STP    Site Technical Practice

# 4   Design, Construction, and Dimensions

## 4.1   Design Requirements

- All butt-welding fitting designs shall be qualified by proof testing per MSS SP-75.

- High-yield carbon steel fittings specified are intended to be welded to high-yield carbon steel pipe of the same metallurgy, yield strength, and similar wall thickness. If lower yield fittings are offered as alternatives, they must be made thicker to compensate. The increase in wall thickness shall be on the outside diameter (O.D.) rather than on the inside diameter (I.D.) to facilitate "bridge welding" during field fabrication (refer to ASME B31.4, Figure 434.8.6(a) -2, sketch (f), for details). The quotation shall indicate the grade of low-yield fittings being offered, including wall thickness. In addition, the quotation shall include a detailed dimensional drawing of the butt-weld ends. All such substitutions must receive prior approval from the Company.

- All butt-weld fittings shall be made in such a manner that the mechanical properties of the pipe are not reduced below the minimum values allowed for the original pipe grade. Additionally, all butt-weld fittings shall meet the requirements of the appropriate code and standard specifications listed in Section 2.0.

- All butt-weld fittings shall be made in such a manner as to preserve the cross-sectional shape of the pipe, and shall be free from wrinkling, buckling, cracks, or other evidence of mechanical damage.

## 4.2   Dimensions

Fittings shall comply with the dimensional requirements of the referenced design standard in the purchase order description.

- High-yield fittings, 16 inch O.D. and larger, shall have dimensions and tolerances per MSS SP-75. All High-yield butt-welding fittings 14 inches and less shall have dimensions and tolerances per ASME B16.9.

- Unless otherwise noted, transition pieces shall have lengths equal to ASME B16.9 reducer lengths. When specified, some transition pieces will be required to have drawn outlets (e.g., for use with bypass valves).

File: domains/piping-design/_Sources/industry-practices/03-piping-materials-and-line-classes/03-piping-materials-and-line-classes-09_pdf2md_work/page_0008.anchored.md
[Oil Search logo]

- Nonstandard and proprietary fittings that are not manufactured to an industry standard, such as weldolets, laterals, etc., shall be furnished with the dimensions of the manufacturer referenced in the purchase description. All other manufacturing considerations shall be per the design standard referenced in the purchase description.

## 4.3 Tolerances

- All tolerances shall be as per MSS SP-75 or ASME B16.9 as applicable and as further specified herein. For fittings larger than 48 inches nominal O.D., the tolerances shall be the same as for 48 inches nominal O.D.
- The maximum wall thickness at the fitting ends shall not exceed the specified wall thickness by more than 15 percent.
- All fitting ends shall be beveled for welding, per MSS SP-75.
- If the minimum I.D. is more than 3/16 inch smaller than the nominal I.D., the fitting shall be taper-bored at an angle of not less than 14 degrees nor more than 30 degrees from the axis of the pipe, so that the land on the bevel matches the nominal I.D.
- All fittings specified as having "controlled roundness" shall have a maximum allowable O.D. out-of-roundness at any point of +1 percent

# 5 Process of Manufacture

## 5.1 Construction

- The fitting manufacturing process shall be fully described in the quotation. Free bending shall not be permitted.
- When welded construction is specified, the fittings shall comply with MSS SP-75 Section 14.4 and the following:
  - The weld shall be made with the addition of filler metal by welders, welding operators, and welding procedures qualified under provisions of ASME, BPVC Section IX.
  - Filler material shall deposit a composition that corresponds to the chemical composition and mechanical properties of the base material.
  - The fitting shall be radiographically or ultrasonically examined throughout the entire length of each fabricated weld as per MSS SP-75, after final forming and heat treatment.
- Split hot tap fittings shall have no weld seams in the body of the fitting before use.

File: domains/piping-design/_Sources/industry-practices/03-piping-materials-and-line-classes/03-piping-materials-and-line-classes-09_pdf2md_work/page_0009.anchored.md
## 5.2 Heat Treatment

- Post-forming heat treatment may be required to meet the test requirements. Fittings shall receive the heat treatment prescribed in the referenced standard, except as noted.
- Heat treatment shall be on the entire fitting by placing the fitting in a furnace of sufficient size to contain the piece. The temperature shall be as shown in the Manufacturer's approved procedure and shall be maintained within a maximum range of ±50 °F. Heat treating by passing the fitting through an induction coil is not allowed. Localized heat treatment on welds (of welded fittings) is not permitted. All split hot tap fittings requiring heat treatment shall have both halves heat treated in the same lot.

## 5.3 Manufacturing Restrictions

- All butt-welding fittings shall be sandblasted on the O.D. prior to bending to remove foreign particles. Under no circumstances shall the pipe come in contact with copper or zinc bearing materials after sandblasting.
- Fabricated branch fittings made by joining two pieces of pipe ("stub-in") are not permitted. Y-laterals may be submitted on an exception basis.
- Mitered type fittings are not permitted.
- Circumferential welds within the fittings are prohibited.
- The welding of a pup piece to correct fabrication defects or dimensional errors is not permitted.
- All fittings shall be made in such a manner as to preserve the cross-sectional shape of the pipe.
- For fittings made from pipe containing a longitudinal weld, the weld shall be positioned as close as possible to the least distortion axis of the fitting.

# 6 Chemical Properties and Test

The product analysis of the steel shall fall within the chemical limits of the referenced standard and Table 1. The actual content of all of the elements in the referenced standard, as well as all intentionally added elements, shall be reported.

> **Table - Table 1 Chemical Composition Limits** - see [XLSX](tables/03-piping-materials-and-line-classes-09_p0009_tbl01_table-1-chemical-composition-limits.xlsx) and [source crop](tables/03-piping-materials-and-line-classes-09_p0009_tbl01_table-1-chemical-composition-limits.png)

| Elements | Symbol | Maximum % |
| :--- | :---: | ---: |
| Carbon | C | 0.20 |
| Manganese | Mn | 1.60 |
| Sulfur | S | 0.010 |
| Phosphorus | P | 0.020 |
| IIW Carbon | CE | 0.42 |

File: domains/piping-design/_Sources/industry-practices/03-piping-materials-and-line-classes/03-piping-materials-and-line-classes-09_pdf2md_work/page_0009.md
## 5.2 Heat Treatment

- Post-forming heat treatment may be required to meet the test requirements. Fittings shall receive the heat treatment prescribed in the referenced standard, except as noted.
- Heat treatment shall be on the entire fitting by placing the fitting in a furnace of sufficient size to contain the piece. The temperature shall be as shown in the Manufacturer's approved procedure and shall be maintained within a maximum range of ±50 °F. Heat treating by passing the fitting through an induction coil is not allowed. Localized heat treatment on welds (of welded fittings) is not permitted. All split hot tap fittings requiring heat treatment shall have both halves heat treated in the same lot.

## 5.3 Manufacturing Restrictions

- All butt-welding fittings shall be sandblasted on the O.D. prior to bending to remove foreign particles. Under no circumstances shall the pipe come in contact with copper or zinc bearing materials after sandblasting.
- Fabricated branch fittings made by joining two pieces of pipe ("stub-in") are not permitted. Y-laterals may be submitted on an exception basis.
- Mitered type fittings are not permitted.
- Circumferential welds within the fittings are prohibited.
- The welding of a pup piece to correct fabrication defects or dimensional errors is not permitted.
- All fittings shall be made in such a manner as to preserve the cross-sectional shape of the pipe.
- For fittings made from pipe containing a longitudinal weld, the weld shall be positioned as close as possible to the least distortion axis of the fitting.

# 6 Chemical Properties and Test

The product analysis of the steel shall fall within the chemical limits of the referenced standard and Table 1. The actual content of all of the elements in the referenced standard, as well as all intentionally added elements, shall be reported.

[TABLE: Table 1 Chemical Composition Limits]

| Elements | Symbol | Maximum % |
| :--- | :---: | ---: |
| Carbon | C | 0.20 |
| Manganese | Mn | 1.60 |
| Sulfur | S | 0.010 |
| Phosphorus | P | 0.020 |
| IIW Carbon | CE | 0.42 |

File: domains/piping-design/_Sources/industry-practices/03-piping-materials-and-line-classes/03-piping-materials-and-line-classes-09_pdf2md_work/page_0010.md
The equivalent carbon content shall be calculated using the equation below:

$$CE=C+\frac{Mn}{6}+\frac{Cr+Mo+V}{5}+\frac{Ni+Cu}{15}$$

If any value falls outside the limits listed as acceptable, all the fittings made from that heat shall be rejected, or alternatively, every fitting shall be checked as required for the heat for compliance with the specified requirements.

# 7 Physical Properties and Test

## 7.1 Tensile Properties

Per MSS SP-75, one fitting from each lot shall be subjected to tensile testing. Test specimens may be any size conforming to ASTM A370, Figures 3 and 4, with full thickness specimens preferred. Specimens shall be oriented as specified in MSS SP-75, except that transverse weld tests are required on all sizes of welded pipes. Reduced size transverse weld test specimens are permitted for sizes smaller than NPS 8. Tensile tests specimens shall be taken at the following regions.

- Fully formed and/or extruded region(s): Locations shall be at both the most compressed and tensioned sections of the fitting base metal and at any welds.
- Transition zone (base and weld).
- Tangent length (if heat treated; base and weld).

Matched heats may be grouped into a single lot. All of the above specimens should be tested from one heat. The additional heats may then be qualified by tensile tests of the most worked areas of the base metal and of the weld.

The tensile properties shall be in accordance with MSS SP-75 for the grade of fittings specified, except that the ratio of yield strength to tensile strength of each test specimen shall not exceed

0.90. Per MSS SP-75 SR-6, the actual yield strength shall not exceed the specified minimum

yield strength by more than 20,000 pounds per square inch (psi).

## 7.2 Charpy V-Notch Test

- One set of Charpy V-Notch impact tests, in accordance with ASTM A370 (a set consists of three specimens), shall be performed on the base metal, one set on the weld, and one set on the heat-affected zone (HAZ) from one fitting from each lot. Matched heats may be grouped into a single lot.

File: domains/piping-design/_Sources/industry-practices/03-piping-materials-and-line-classes/03-piping-materials-and-line-classes-09_pdf2md_work/page_0011.anchored.md
- For fitting sizes that accommodate full-size (0.394 in x 0.394 in) Charpy specimens and larger, the specimens shall be machined from the fitting without flattening. For sizes too small for full-size specimens, subsized specimens may be used.

- For NPS 6 and larger fittings, specimens shall be oriented transverse to the longitudinal axis with the notch oriented through the wall thickness so that the crack propagates in the longitudinal direction. Charpy specimens from the base metal of welded fittings shall be taken from a location 90 degrees from the weld. Charpy specimens from the weld shall be machined with the notch along the center line of the weld and in the same orientation described above.

- For fittings smaller than NPS 6, the Charpy specimens shall be oriented longitudinal to the fitting axis with the notch through the wall thickness.

- All Charpy tests shall be performed at -50 °F/-46 °C, unless otherwise specified.

- The minimum required Charpy V-notch absorbed energy in foot-pounds is based on the wall thickness (t) and grade of the fitting. In each case, the first number is the required average value for any set of three full-size (0.394 in x 0.394 in) specimens, the second is the lowest specimen tested.

> **Table - Table 2 Full Charpy Test Specimens** - see [XLSX](tables/03-piping-materials-and-line-classes-09_p0011_tbl01_table-2-full-charpy-test-specimens.xlsx) and [source crop](tables/03-piping-materials-and-line-classes-09_p0011_tbl01_table-2-full-charpy-test-specimens.png)

| Wall Thickness, t (inches) | SMYS (ksi) 52 avg. | SMYS (ksi) 52 min. | SMYS (ksi) 56 avg. | SMYS (ksi) 56 min. | SMYS (ksi) 60 avg. | SMYS (ksi) 60 min. | SMYS (ksi) 65 avg. | SMYS (ksi) 65 min. | SMYS (ksi) 70 avg. | SMYS (ksi) 70 min. |
| :--- | :---: | :---: | :---: | :---: | :---: | :---: | :---: | :---: | :---: | :---: |
| ≤1.0 | 27 | 24 | 31 | 28 | 37 | 33 | 43 | 39 | 50 | 45 |
| >1.0 to ≤1.5 | 39 | 35 | 45 | 41 | 52 | 47 | 62 | 39 | 72 | 65 |
| >1.5 | 51 | 46 | 60 | 54 | 69 | 62 | 81 | 73 | 94 | 85 |

For subsize specimens, the absorbed energy shall be reduced in accordance with the following:

> **Table - Table 3 Sub-Size Charpy Test Specimens \(in ft-lbs\)** - see [XLSX](tables/03-piping-materials-and-line-classes-09_p0011_tbl02_table-3-sub-size-charpy-test-specimens.xlsx) and [source crop](tables/03-piping-materials-and-line-classes-09_p0011_tbl02_table-3-sub-size-charpy-test-specimens.png)

| Specimen | Width | %Absorbed Energy |
| :--- | :--- | :---: |
| 3/4 | 0.295 inch | 87% |
| 1/2 | 0.197 inch | 67% |
| 1/4 | 0.098 inch | 33% |

For all grades and sizes, the minimum percent shear area shall be 75% in the base metal and 50% in the weld and HAZ.

File: domains/piping-design/_Sources/industry-practices/03-piping-materials-and-line-classes/03-piping-materials-and-line-classes-09_pdf2md_work/page_0011.md
- For fitting sizes that accommodate full-size (0.394 in x 0.394 in) Charpy specimens and larger, the specimens shall be machined from the fitting without flattening. For sizes too small for full-size specimens, subsized specimens may be used.

- For NPS 6 and larger fittings, specimens shall be oriented transverse to the longitudinal axis with the notch oriented through the wall thickness so that the crack propagates in the longitudinal direction. Charpy specimens from the base metal of welded fittings shall be taken from a location 90 degrees from the weld. Charpy specimens from the weld shall be machined with the notch along the center line of the weld and in the same orientation described above.

- For fittings smaller than NPS 6, the Charpy specimens shall be oriented longitudinal to the fitting axis with the notch through the wall thickness.

- All Charpy tests shall be performed at -50 °F/-46 °C, unless otherwise specified.

- The minimum required Charpy V-notch absorbed energy in foot-pounds is based on the wall thickness (t) and grade of the fitting. In each case, the first number is the required average value for any set of three full-size (0.394 in x 0.394 in) specimens, the second is the lowest specimen tested.

[TABLE: Table 2 Full Charpy Test Specimens]

| Wall Thickness, t (inches) | SMYS (ksi) 52 avg. | SMYS (ksi) 52 min. | SMYS (ksi) 56 avg. | SMYS (ksi) 56 min. | SMYS (ksi) 60 avg. | SMYS (ksi) 60 min. | SMYS (ksi) 65 avg. | SMYS (ksi) 65 min. | SMYS (ksi) 70 avg. | SMYS (ksi) 70 min. |
| :--- | :---: | :---: | :---: | :---: | :---: | :---: | :---: | :---: | :---: | :---: |
| ≤1.0 | 27 | 24 | 31 | 28 | 37 | 33 | 43 | 39 | 50 | 45 |
| >1.0 to ≤1.5 | 39 | 35 | 45 | 41 | 52 | 47 | 62 | 39 | 72 | 65 |
| >1.5 | 51 | 46 | 60 | 54 | 69 | 62 | 81 | 73 | 94 | 85 |

For subsize specimens, the absorbed energy shall be reduced in accordance with the following:

[TABLE: Table 3 Sub-Size Charpy Test Specimens (in ft-lbs)]

| Specimen | Width | %Absorbed Energy |
| :--- | :--- | :---: |
| 3/4 | 0.295 inch | 87% |
| 1/2 | 0.197 inch | 67% |
| 1/4 | 0.098 inch | 33% |

For all grades and sizes, the minimum percent shear area shall be 75% in the base metal and 50% in the weld and HAZ.

File: domains/piping-design/_Sources/industry-practices/03-piping-materials-and-line-classes/03-piping-materials-and-line-classes-09_pdf2md_work/page_0012.anchored.md
### 7.3 Stepwise Cracking Resistance

For fittings formed from plate or welded pipe, one fitting from each heat shall be subject to stepwise cracking resistance testing. Tests performed on the parent plate or pipe at the mill are acceptable. One test shall be performed for each heat in accordance with NACE Standard TM0284. For acceptance, the crack length ratio (CLR) shall not exceed 15%, the crack sensitivity ratio (CSR) shall not exceed 2%, and the crack thickness ratio (CTR) shall not exceed 5% for the average of all planes on all specimens from a single lot of steel. The test specimen evaluation shall be by metallographic examination.

Stepwise cracking resistance testing is not required for cast fittings or for fittings formed from seamless pipe.

## 8 Nondestructive Examination

### 8.1 Visual Inspection

Each fitting shall be inspected to ensure that tolerances listed in this SPC are not exceeded. Every fitting shall be visually examined externally for surface faults. The full inside surface shall be inspected, if accessible.

All fittings shall be free from wrinkling, buckling, cracks, or other evidence of mechanical damage. Waves with a width to depth ratio of 12 to 1 or greater are acceptable. Smooth dents, less than 1/4 inch deep and no greater than one-half the pipe diameter in width, are acceptable.

### 8.2 Ultrasonic Testing

The wall thickness of all fittings shall be checked by ultrasonic testing in accordance with ASTM E114 or E 213 and shall not be less than the specified minimum wall thickness.

Each extruded or weld-fabricated fitting shall be inspected for wall thickness and defects in the entire area of cold or hot working or welding per MSS SP-75.

At five locations along the fitting, a series of three readings shall be taken. These locations shall include all the areas where the material was bent, stretched, compressed, or welded.

### 8.3 Hardness Testing

Hardness tests shall be made on at least one fitting from every post-fabrication heat treatment lot and on at least one fitting from each lot with no post fabrication heat treatment. No hardness shall exceed Rockwell C Hardness (HRC) 22 (Vickers 248, Brinnel 235).

File: domains/piping-design/_Sources/industry-practices/03-piping-materials-and-line-classes/03-piping-materials-and-line-classes-09_pdf2md_work/page_0013.md
[Oil Search logo]

## 8.4 Radiographic Testing

All butt welds shall be radiographically or ultrasonically inspected per MSS SP-75, after forming and heat treatment.

## 8.5 Weld Bevels

All weld bevels are to be checked for lamination by ultrasonic, dye-penetrant, or magnetic particle processes. No lamination is acceptable.

# 9 Rejection and Repairs

## 9.1 Rejection

If any fitting fails to meet the test result requirements, the reason shall be determined, if possible. Retesting may be permitted as follows:

Two additional fittings from the same lot shall be tested. If either fitting fails to meet the specified requirements, the entire lot of fittings shall be rejected unless subsequent heat treatment and 100 percent retesting shows acceptable results.

## 9.2 Repairs

No welding repairs to the body or seam of any fitting shall be permitted. The repair of dents shall not be permitted. Defects in the fitting not encroaching upon the required minimum thickness may be removed by grinding, provided a smooth, curved surface is maintained and the final thickness after grinding is not less than the required minimum thickness. The remaining wall thickness shall be measured by ultrasonic methods. Defects in the fitting encroaching upon the specified minimum thickness shall be cause for rejection

# 10 Marking

All fittings furnished under this SPC shall be marked per MSS SP-25 and the referenced ASME or ASTM specification. For split hot tap fittings, mark the top half on one end and the bottom half on the opposite end. Serial numbers shall be traceable to the original mill heat number.

If marking is to be done by stamp, low-pressure (blunt-nosed-continuous or blunt-nosed-interrupted- dot die) steel stamps, in accordance with MSS SP-25, shall be used. The depth of impression shall not infringe upon the required design minimum wall thickness. Steel-stamping on welded construction fittings shall not be on any weld or HAZs.
