Repository: sgttomas/chirality

# Local Source Corpus

Place piping-design source PDFs, extracted markdown/source folders, generated PDF2MD work directories, and related local corpus files here.

This folder is intentionally ignored by git except for this README and `.gitkeep`.

File: domains/piping-design/_Sources/industry-practices/03-piping-materials-and-line-classes/03-piping-materials-and-line-classes-09_pdf2md_work/page_0014.anchored.md
[Oil Search logo]

## 11   Preparation for Shipment

Fittings shall be carefully handled and protected during all phases of manufacture, shipping, and storage. All fittings shall be palletized or securely fastened to trailers for shipping purposes and shall not be permitted to come in contact with each other.

- All weld bevels shall be thoroughly cleaned and coated with a long-term rust inhibitor such as deoxaluminite.

- Threaded and socket welded connections shall be protected by tightly fitting plastic caps or plugs.

- Plastic end caps and plugs shall be suitable for a salt water tropical atmosphere and temperatures as low as -50 °F.

- All hooks and chains used for handling fittings must be soft-faced. Protected wire rope or chains, aluminum, Teflon, or rubber is suggested. Copper and copper alloys (bronze, brass, etc.) are specifically prohibited.

- The inner and outer surfaces shall be free of oil, grease, dirt, loose mill scale and other foreign matter.

## 12   Quality Documentation

The following certified reports shall be provided:

- Heat analysis reports on the chemical composition of each heat of steel used in the manufacture of the fittings.

- Report on results of all required physical tests, including impact and hardness tests.

- Description of heat treatments applied to the fitting material and test pieces.

- Certification stating that all requirements of this SPC have been met.

- For wet sour service, a written certification shall be included to certify the material meets the requirements of NACE MR0175/ISO 15156.

- For materials to be used for low temperature services and for all cast steels, quality certificates from the primary raw materials manufacturers (steel mill, foundries, etc.) and ASTM standard designation shall be included.

File: domains/piping-design/_Sources/industry-practices/03-piping-materials-and-line-classes/03-piping-materials-and-line-classes-10_pdf2md_work/page_0001.md
[Oil Search logo]

## Summary

This document presents the manufacturing, testing, and inspection of seamless and welded 22Cr and 25Cr duplex stainless steel fittings for the Oil Search projects on the North Slope of Alaska.

File: domains/piping-design/_Sources/industry-practices/03-piping-materials-and-line-classes/03-piping-materials-and-line-classes-10_pdf2md_work/page_0002.anchored.md
[Oil Search logo]

## Table of Contents

|:---|---:|
| **1** | **General** ........................................................................................................................... 6 |
| 1.1 | Scope .................................................................................................................................. 6 |
| 1.2 | Applicable Codes and Standards ........................................................................................ 6 |
| 1.3 | Definition and Terms .......................................................................................................... 7 |
| **2** | **Symbols and Abbreviations** ........................................................................................... 8 |
| **3** | **Manufacturing** ................................................................................................................. 9 |
| 3.1 | General ............................................................................................................................... 9 |
| 3.2 | Longitudinal Seam Welds ................................................................................................... 9 |
| 3.3 | Cold Working ..................................................................................................................... 10 |
| **4** | **Chemical Composition** ................................................................................................. 10 |
| 4.1 | Composition ...................................................................................................................... 10 |
| **5** | **Microstructure** ............................................................................................................... 10 |
| **6** | **Mechanical Properties** .................................................................................................. 10 |
| 6.1 | Tensile Test ....................................................................................................................... 11 |
| 6.2 | Hardness Test .................................................................................................................... 11 |
| 6.3 | Impact Testing ................................................................................................................... 11 |
| **7** | **Dimensions, Weights and Lengths** ............................................................................... 12 |
| 7.1 | Fittings ............................................................................................................................... 12 |
| 7.2 | Flanges and Connector ..................................................................................................... 13 |
| **8** | **Nondestructive Testing** ................................................................................................ 14 |
| **9** | **Workmanship** ................................................................................................................ 15 |
| **10** | **Traceability** .................................................................................................................... 15 |
| **11** | **Marking and Coating** .................................................................................................... 15 |
| **12** | **Packaging, Handling, and Shipment** ............................................................................ 16 |
| **13** | **Certification** .................................................................................................................. 16 |

File: domains/piping-design/_Sources/industry-practices/03-piping-materials-and-line-classes/03-piping-materials-and-line-classes-10_pdf2md_work/page_0003.md
[Oil Search logo]

# 1 General

## 1.1 Scope

This Specification covers the manufacturing, testing, and inspection of duplex stainless steel fittings made from plate or pipe, as well as line blinds and spacers made from forgings or plate, and flanges, forged connectors, and forged fittings for use in gas, oil, and water systems.

## 1.2 Applicable Codes and Standards

The following codes, standards, and specifications shall be considered as a part of this specification. All documents shall be the latest editions in force.

**American Petroleum Institute (API)**

API Spec 6A    Wellhead Equipment

**American Society for Non-destructive Testing (ASNT)**

ASNT-TC-1A    Personnel Qualification and Certification in Nondestructive Testing

**American Society for Testing and Materials (ASTM)**

ASTM A182    Forged or Rolled Alloy and Stainless Steel Pipe Flanges, Forged Fittings, and Valves and Parts for High-Temperature Service

ASTM A194    Carbon and Alloy Steel Nuts for Bolts for High Pressure and High Temperature Service, or Both

ASTM A320    Alloy-Steel and Stainless Steel Bolting for Low-Temperature Service

ASTM A370    Standard Test Methods and Definitions for Mechanical Testing of Steel Products

ASTM A815    Wrought Ferritic, Ferritic/Austenitic, and Martensitic Stainless Steel Pipe Fittings

ASTM A960    Common Requirements for Wrought Steel Pipe Fittings

ASTM A961    Common Requirements for Steel Flanges, Forged Fittings, Valves, and Parts for Piping Applications

ASTM E562    Standard Test Method for Determining Volume Fraction by Systematic Manual Point Count

**American Society of Mechanical Engineer (ASME)**

ASME B16.5    Pipe Flanges and Flanged Fittings

ASME B16.9    Factory-Made Wrought Steel Butt-Welding Fittings

ASME B16.11    Forged Steel Fittings, Socket-Welding and Threaded

File: domains/piping-design/_Sources/industry-practices/03-piping-materials-and-line-classes/03-piping-materials-and-line-classes-10_pdf2md_work/page_0004.anchored.md
ASME B16.20	Ring-Joint Gaskets and Grooves for Steel Pipe Flanges

ASME B16.25	Butt-Welding Ends

ASME B16.47	Large Diameter Steel Flanges

ASME B16.48	Steel Line Blanks

ASME B31.3	Process Piping

ASME BPV Section V	Boiler and Pressure Vessel Code, Nondestructive Examination

ASME BPV Section VIII	Boiler and Pressure Vessel Code, Unfired Pressure Vessel

ASME BPV Section IX	Boiler and Pressure Vessel Code, Welding and Brazing Qualifications

**Manufacturers Standardization Society (MSS)**

MSS SP-6	Contact Faces of Pipe Flanges and Connecting-End Flanges of Valves and Fittings

MSS SP-25	Standard Marking Systems for Valves, Fittings, Flanges and Unions

MSS SP-44	Steel Pipeline Flanges

MSS SP-75	High-Test, Wrought, Butt-Welding Fittings

## 1.3 Definition and Terms

For the purpose of this specification, the following terms and definition apply:

> **Table - Table — Definition and Terms** - see [XLSX](tables/03-piping-materials-and-line-classes-10_p0004_tbl01_definition-and-terms.xlsx) and [source crop](tables/03-piping-materials-and-line-classes-10_p0004_tbl01_definition-and-terms.png)

| **Term** | **Definition** |
| :--- | :--- |
| Contractor | Any individual, company, or organization employed by the Company through direct contract, purchase order, or agreement that is engaged in the work described in this specification. |
| Company | Oil Search Alaska, LLC or its designated representative. |
| Company Representative | An inspector, Supplier, manufacturer, or inspection agency contracted by the Company to represent the Company. |
| Supplier | Any individual, company, or organization that supplies parts, equipment, or material for the work described in this specification. |
| Butt-Welding Fitting | Items such as elbows, segments of elbows, return bends, caps, tees, single or multiple outlet extruded headers, and reducers, formed from pipe or plate. |

File: domains/piping-design/_Sources/industry-practices/03-piping-materials-and-line-classes/03-piping-materials-and-line-classes-10_pdf2md_work/page_0004.md
ASME B16.20	Ring-Joint Gaskets and Grooves for Steel Pipe Flanges

ASME B16.25	Butt-Welding Ends

ASME B16.47	Large Diameter Steel Flanges

ASME B16.48	Steel Line Blanks

ASME B31.3	Process Piping

ASME BPV Section V	Boiler and Pressure Vessel Code, Nondestructive Examination

ASME BPV Section VIII	Boiler and Pressure Vessel Code, Unfired Pressure Vessel

ASME BPV Section IX	Boiler and Pressure Vessel Code, Welding and Brazing Qualifications

**Manufacturers Standardization Society (MSS)**

MSS SP-6	Contact Faces of Pipe Flanges and Connecting-End Flanges of Valves and Fittings

MSS SP-25	Standard Marking Systems for Valves, Fittings, Flanges and Unions

MSS SP-44	Steel Pipeline Flanges

MSS SP-75	High-Test, Wrought, Butt-Welding Fittings

## 1.3 Definition and Terms

For the purpose of this specification, the following terms and definition apply:

[TABLE: Table — Definition and Terms]

| **Term** | **Definition** |
| :--- | :--- |
| Contractor | Any individual, company, or organization employed by the Company through direct contract, purchase order, or agreement that is engaged in the work described in this specification. |
| Company | Oil Search Alaska, LLC or its designated representative. |
| Company Representative | An inspector, Supplier, manufacturer, or inspection agency contracted by the Company to represent the Company. |
| Supplier | Any individual, company, or organization that supplies parts, equipment, or material for the work described in this specification. |
| Butt-Welding Fitting | Items such as elbows, segments of elbows, return bends, caps, tees, single or multiple outlet extruded headers, and reducers, formed from pipe or plate. |

File: domains/piping-design/_Sources/industry-practices/03-piping-materials-and-line-classes/03-piping-materials-and-line-classes-10_pdf2md_work/page_0005.anchored.md
> **Table - Definitions table — piping terminology \(Connector through Slip Blind or Spacer\)** - see [XLSX](tables/03-piping-materials-and-line-classes-10_p0005_tbl01_piping-terminology-definitions.xlsx) and [source crop](tables/03-piping-materials-and-line-classes-10_p0005_tbl01_piping-terminology-definitions.png)

| Term | Definition |
| :--- | :--- |
| Connector | The term "connector" shall mean dimensionally interchangeable mechanical connectors (e.g., Grayloc or Techlok). |
| Fitting | The term "fitting" both buttweld and socket weld fittings. |
| Flange | The term "flanges" designed to ASME B16.5, ASME B16.47, MSS SP-44, or API Spec 6A Type 6B, or special requirements (for flanges beyond the referenced ratings). |
| Forged Fitting | The term "forge fitting" billet section forged through heating and controlled compression between a set of forging dies, and includes socket welded fittings as well as branch connections. |
| Item | The term "item" shall refer to fittings, flanges, slip blinds, spacers, and connectors, collectively. |
| Lot | A lot is defined as all items made from the same heat of steel and heat treatment batch. |
| Slip Blind or Spacer | Blinds or spacers intended to be installed between flanges and rest entirely within the flange bolt circle. |

## 2 Symbols and Abbreviations

For the purpose of this specification, the following symbols and abbreviations apply:

API — American Petroleum Institute

ASME — American Society of Mechanical Engineers

ASNT — American Society for Nondestructive Testing

ASTM — American Society for Testing and Materials (now ASTM International)

BOM — bill of materials

CS — carbon steel

CVN — Charpy V-notch

HAZ — heat affected zone

ID — inside dimension, inner diameter

lb — pound

mil — thousandth of an inch

mm — millimeter

MSS — Manufacturers Standardization Society

NDT — Nondestructive Testing

File: domains/piping-design/_Sources/industry-practices/03-piping-materials-and-line-classes/03-piping-materials-and-line-classes-10_pdf2md_work/page_0005.md
[TABLE: Definitions table — piping terminology (Connector through Slip Blind or Spacer)]

| Term | Definition |
| :--- | :--- |
| Connector | The term "connector" shall mean dimensionally interchangeable mechanical connectors (e.g., Grayloc or Techlok). |
| Fitting | The term "fitting" both buttweld and socket weld fittings. |
| Flange | The term "flanges" designed to ASME B16.5, ASME B16.47, MSS SP-44, or API Spec 6A Type 6B, or special requirements (for flanges beyond the referenced ratings). |
| Forged Fitting | The term "forge fitting" billet section forged through heating and controlled compression between a set of forging dies, and includes socket welded fittings as well as branch connections. |
| Item | The term "item" shall refer to fittings, flanges, slip blinds, spacers, and connectors, collectively. |
| Lot | A lot is defined as all items made from the same heat of steel and heat treatment batch. |
| Slip Blind or Spacer | Blinds or spacers intended to be installed between flanges and rest entirely within the flange bolt circle. |

## 2 Symbols and Abbreviations

For the purpose of this specification, the following symbols and abbreviations apply:

API — American Petroleum Institute

ASME — American Society of Mechanical Engineers

ASNT — American Society for Nondestructive Testing

ASTM — American Society for Testing and Materials (now ASTM International)

BOM — bill of materials

CS — carbon steel

CVN — Charpy V-notch

HAZ — heat affected zone

ID — inside dimension, inner diameter

lb — pound

mil — thousandth of an inch

mm — millimeter

MSS — Manufacturers Standardization Society

NDT — Nondestructive Testing

File: domains/piping-design/_Sources/industry-practices/03-piping-materials-and-line-classes/03-piping-materials-and-line-classes-10_pdf2md_work/page_0006.anchored.md
NPS
:   Nominal Pipe Size

OD
:   outside dimension, outer diameter

PO
:   Purchase Order

PQR
:   Procedure Qualification Record

PT
:   Liquid Penetrant or Dye Penetrant testing

RF
:   Raised Face

RT
:   Radiographic Testing

RTJ
:   Ring Type Joint

SMYS
:   Specified Minimum Yield Strength

UT
:   Ultrasonic testing

WPS
:   Welding Procedure Specification

# 3 Manufacturing

## 3.1 General

All fittings shall be made in such a manner as to preserve the cross-sectional shape of the fitting, and shall be free from wrinkling, buckling, cracks, or other evidence of mechanical damage. Waves with a width-to-depth ratio of 12 to 1 or greater are acceptable.

Fittings made from pipe containing a longitudinal weld, it shall be positioned as near as practicable to the least distortion axis of the fitting.

Blind flanges, blind spectacles, blind paddles, and spacer paddles may be offered constructed of low temperature CS (-50 °F), with a weld overlay of Incoloy 825 (UNS N08825) or Alloy 20 (UNS N08020), instead of solid duplex. The Manufacturer shall submit welding and fabrication procedures for approval.

For connectors, only the hub pieces and seals must be duplex. The clamps may be -50 °F rated CS, unless otherwise noted.

All items must be solution annealed and water quenched within the temperature range requirements of ASTM A815 or A182.

After final heat treating, all items shall receive a chemical descaling and neutralizing treatment before the final repassivation of the product. Air repassivation is acceptable unless otherwise noted.

## 3.2 Longitudinal Seam Welds

All seam welds shall be made using a filler metal.

File: domains/piping-design/_Sources/industry-practices/03-piping-materials-and-line-classes/03-piping-materials-and-line-classes-10_pdf2md_work/page_0007.anchored.md
Welding shall be performed by only qualified welders using Welding Procedure Specification (WPS) qualified in accordance with ASME Section IX. The qualification tests shall be conducted with base plate of the same nominal thickness as will be used for production. The test plate shall meet the requirements of this specification.

The brand name and designation of the weld filler metal and flux shall be included in the WPS and PQR (Procedure Qualification Record). The same filler metal or wire/flux combination used for qualification shall be used for production welding.

Welding repairs on the long seam welds may not be performed after the final heat treatment.

## 3.3 Cold Working

Cold working after final heat treatment is not allowed except for sizing and straightening of fittings. Cold sizing shall not result in more than 1.5% reduction in cross-sectional area. Cold bending for straightening shall not exceed 2 degrees. Cold work is not permitted for the purpose of enhancing mechanical properties.

# 4 Chemical Composition

## 4.1 Composition

For 22% Cr items, the composition of the steel to be used shall be as per UNS S31803 (F51) or as per UNS S32205 (F60), with an additional requirement that the nitrogen content shall be 0.14 to 0.20 weight percent. PRE (PRE = %Cr + 3.3x%Mo + 16x%N) shall be a minimum of 33.

For 25% Cr items, the composition of the steel to be used shall be as per S32750 (F53), or S32760 (F55), or S39274 (F54), or S39277 (F57). PRE shall be a minimum of 40.

# 5 Microstructure

The ferrite content shall be determined for the base, weld metal and HAZ. The average ferrite content of each region tested shall be between 30% to 65%.

# 6 Mechanical Properties

All mechanical property tests, including CVN impact tests, shall be performed after final solution annealed, sizing and straightening. All test procedures shall be in accordance with the relevant ASTM standard.

Unless otherwise noted, the physical properties for fittings, blinds, and spacers made from pipe or plate shall comply with ASTM A815, while the properties of flanges, connectors, forged fittings and blinds and spacers made from forgings shall comply with ASTM A182.

File: domains/piping-design/_Sources/industry-practices/03-piping-materials-and-line-classes/03-piping-materials-and-line-classes-10_pdf2md_work/page_0008.anchored.md
## 6.1 Tensile Test

Tensile test shall be in accordance with the tensile properties in the applicable product specification.

## 6.2 Hardness Test

Hardness measurements shall be made in accordance with the applicable product standard.

## 6.3 Impact Testing

Two set of Charpy impact tests in accordance with ASTM A370 (a set consists of three specimens) shall be performed on welded fittings on the weld, and one set on the HAZ from one fitting from each lot.

Charpy specimens from the weld shall be machined with the notch along the centerline of the weld and oriented through the wall thickness so that the crack propagates in the longitudinal direction of the fitting. Flattening of the specimens shall be permitted.

For items that accommodate 2/3-size (0.394 x 0.264 in) Charpy specimens, the specimens shall be machined without flattening. For sizes too small for 2/3-size specimens, Charpy specimens of the full wall thickness shall be machined from flattened blanks to achieve the largest possible specimen size.

The Charpy tests shall be performed at -50 °F, regardless of specimen size, and meet the following requirements.

> **Table - Table 1 – Charpy Test Requirement** - see [XLSX](tables/03-piping-materials-and-line-classes-10_p0008_tbl01_charpy-test-requirement.xlsx) and [source crop](tables/03-piping-materials-and-line-classes-10_p0008_tbl01_charpy-test-requirement.png)

| Specimen Size | Absorbed Energy Requirement (average/min) |
| :--- | :---: |
| 0.394 x 0.394 in | 50/40 ft·lbs |
| 0.394 x 0.295 in | 38/30 ft·lbs |
| 0.394 x 0.264 in | 34/27 ft·lbs |
| 0.394 x 0.197 in | 25/20 ft·lbs |
| 0.394 x 0.098 in | 13/10 ft·lbs |

The same acceptance criteria apply for the base material, weld metal and HAZ for both 22% Cr and 25% Cr fittings.

The lateral expansion, in mils (0.001 inch), and the percent shear shall be reported for information.

The Company's Inspector is authorized to permit a retest if there is reason to believe that the failure of a specimen to show the minimum impact value required is due to some fault in its preparation or testing and that it has not provided a true indication of the notch ductility of the material.

If any specimen fails to pass the test, the remainder of the fittings in the heat may, at the option of the Supplier, be submitted individually for tests and acceptance.

File: domains/piping-design/_Sources/industry-practices/03-piping-materials-and-line-classes/03-piping-materials-and-line-classes-10_pdf2md_work/page_0008.md
## 6.1 Tensile Test

Tensile test shall be in accordance with the tensile properties in the applicable product specification.

## 6.2 Hardness Test

Hardness measurements shall be made in accordance with the applicable product standard.

## 6.3 Impact Testing

Two set of Charpy impact tests in accordance with ASTM A370 (a set consists of three specimens) shall be performed on welded fittings on the weld, and one set on the HAZ from one fitting from each lot.

Charpy specimens from the weld shall be machined with the notch along the centerline of the weld and oriented through the wall thickness so that the crack propagates in the longitudinal direction of the fitting. Flattening of the specimens shall be permitted.

For items that accommodate 2/3-size (0.394 x 0.264 in) Charpy specimens, the specimens shall be machined without flattening. For sizes too small for 2/3-size specimens, Charpy specimens of the full wall thickness shall be machined from flattened blanks to achieve the largest possible specimen size.

The Charpy tests shall be performed at -50 °F, regardless of specimen size, and meet the following requirements.

[TABLE: Table 1 – Charpy Test Requirement]

| Specimen Size | Absorbed Energy Requirement (average/min) |
| :--- | :---: |
| 0.394 x 0.394 in | 50/40 ft·lbs |
| 0.394 x 0.295 in | 38/30 ft·lbs |
| 0.394 x 0.264 in | 34/27 ft·lbs |
| 0.394 x 0.197 in | 25/20 ft·lbs |
| 0.394 x 0.098 in | 13/10 ft·lbs |

The same acceptance criteria apply for the base material, weld metal and HAZ for both 22% Cr and 25% Cr fittings.

The lateral expansion, in mils (0.001 inch), and the percent shear shall be reported for information.

The Company's Inspector is authorized to permit a retest if there is reason to believe that the failure of a specimen to show the minimum impact value required is due to some fault in its preparation or testing and that it has not provided a true indication of the notch ductility of the material.

If any specimen fails to pass the test, the remainder of the fittings in the heat may, at the option of the Supplier, be submitted individually for tests and acceptance.

File: domains/piping-design/_Sources/industry-practices/03-piping-materials-and-line-classes/03-piping-materials-and-line-classes-10_pdf2md_work/page_0009.md
[Oil Search logo]

# 7   Dimensions, Weights and Lengths

## 7.1   Fittings

The diameter, wall thickness, and grade of the fitting shall be as shown on the PO. Fitting dimensions shall comply with the following:

- All fittings shall have dimensions compliant with ASME B16.9, except tolerances for fittings 16-inch and larger shall comply with MSS SP-75, Table 3.
- Screwed and socket welding fittings shall comply with ASME B16.11.
- Forged 3,000-lb. screwed and socket welding unions shall comply with MSS SP-83.
- When 3R bends are specified, the "A" dimension of Table 2 in ASME B16.9 shall be two times the dimension shown. Straight tangents 2 feet 0 inches long shall be added to both ends of 3R bends, unless otherwise specified.
- Unless otherwise noted, transition pieces shall have lengths equal to ASME B16.9 reducer lengths. When specified, some transition pieces will be required to have drawn outlets (for use with bypass valves).
- Non-standard and proprietary fittings that are not manufactured to an industry standard; such as weldolets, laterals, etc., shall be furnished with the dimensions of the Manufacturer referenced in the purchase description. All other manufacturing considerations shall comply with the design standard referenced in the purchase description.
- All tolerances shall comply with MSS SP-75 or ASME B16.9, as applicable and as further specified herein. For fittings larger than 48 inches nominal OD, the tolerances shall be the same as for 48-inch nominal OD.
- The maximum wall thickness of the completed fittings shall not exceed the specified wall thickness by more than 15% at the tangent pipe (i.e., fitting ends) without prior agreement by the Company. If the minimum ID is more than 3/16 inch smaller than the nominal ID of the adjoining pipe, the ID of the fitting shall be taper bored in accordance with the applicable code.
- All fitting ends shall be beveled for welding according to ASME B16.25, Figures 1, 2a, or 3a, as appropriate (extrapolated as required for sizes larger than 36 inches nominal OD), unless otherwise specified in the PO. Any beveled ends not meeting the dimensions specified shall be machined at no cost to the Company.
- All fittings specified as having controlled roundness throughout shall have a maximum allowable OD out-of-roundness at any point of +1%.

File: domains/piping-design/_Sources/industry-practices/03-piping-materials-and-line-classes/03-piping-materials-and-line-classes-10_pdf2md_work/page_0010.anchored.md
[Oil Search logo]

## 7.2 Flanges and Connector

The diameter, wall thickness, and grade of the flanges and connectors shall be as shown on the PO. Dimensions shall comply with the following:

- Except as noted otherwise in this specification, all flanges shall be made in accordance with ASME B16.5, ASME B16.47 or MSS SP-44.

- All connector assemblies shall have three components: a metal seal ring, hubs, and a clamp assembly. The connector hubs shall be made of the same generics material as the piping system they connect. All connectors shall be dimensionally interchangeable with mechanical connectors. The Supplier shall furnish with the quotation a detailed dimensional drawing of all connector assemblies for review.

- All special flanges or connectors in sizes and ratings not covered by ASME B16.5, ASME B16.47, or MSS SP-44 shall be designed to extrapolations of the referenced flange standards. Since these special designs shall be of a custom or special nature, the Vendor shall submit all design calculations and drawings for Company review before commencing fabrication. All special flanges and connectors shall be supplied complete with all required gaskets, studs, and nuts.

- All flanges of ½ - 1½ inches nominal pipe size shall be socket welded type. All flanges of 2-inch nominal pipe size and larger shall be butt welded type.

- All flanges of ASME ratings 150#, 300#, or 600# shall be RF. All flanges of ASME ratings 900#, 1500#, or 2500# shall be RTJ. All flanges of API ratings 2000#, 3000#, 5000#, 10000#, or 20000# shall be RTJ.

- All flanges of 2 - 14 inches nominal pipe size or ASME 1500# and 2500# flange rating shall meet the dimensional requirements of ASME B16.5. All flanges of larger nominal pipe size or ASME 150# through 900# shall meet the dimensional requirements of MSS SP-44, or ASME B16.47 Series A, unless otherwise specified.

- For materials not shown in ASME B16.5 Table 2 or meeting the requirements of MSS SP-44 Section 3, allowable pressure-temperature ratings shall be provided, calculated in accordance with ASME B16.5 Annex D.

- The PO or BOM shall state the wall thickness and SMYS of the pipe to which each flange or connector shall be welded.

- When the SMYS of the flange or connector hub material equals that of the adjoining pipe, the hub design shall be in accordance with ASME B16.5, ASME B16.47, MSS SP-44, or API Spec 6A, Design Type 6B, Material Type 4, as applicable.

File: domains/piping-design/_Sources/industry-practices/03-piping-materials-and-line-classes/03-piping-materials-and-line-classes-10_pdf2md_work/page_0011.anchored.md
- The Supplier shall bevel the hub ends in accordance with ASME B16.5, ASME B16.47, MSS SP-44, or API Spec 6A, Design Type 6B, Material Type 4, as applicable.

- The Supplier shall bore the flange or connector to match the ID of the pipe to which it shall be welded.

- The finish for all RF gasket contact surfaces shall comply with MSS SP-6.

- All flanges with RTJs shall have a flat bottom groove in accordance with ASME B16.20 or API Spec 6A, Design Type 6B, Material Type 4, as applicable.

- All special flange and connector studs shall be of a quality and strength not less than ASTM A320 grade L7 with ASTM A194 grade 7 nuts.

- Where flanges are specified as "jackbolt flanges" they shall be modified with two drilled and tapped jackbolt holes 180 degrees apart on the flange bolt circle and centered between adjacent bolt holes. Jackbolts shall be ASTM A193 grade BBM hex head bolts. Jackbolt diameter shall be a minimum of one-half of the standard stud diameter or ⅝-inch, whichever is greater. Jackbolt length shall be a minimum of two times the flange thickness. Jackbolt tips shall be ground smooth with a rounded end and a radius equal to the bolt diameter. The jackbolt holes shall be tapped to the lesser of the full flange thickness or twice the jackbolt diameter.

- All slip blind and spacer "T" dimensions shall meet the requirements of ASME B16.48.

## 8 Nondestructive Testing

NDT shall be based upon ASME Section V. Each item, NPS 4 and larger, shall be full body, 100% UT inspected for longitudinal and transverse defects after forming and heat treating. Welded items shall have all welds 100% radiographically inspected after heat treating according to ASME Section VIII, UW-51 (e.g., ASTM A815 Class WP-WX).

All weld bevels are to be checked for lamination by UT or PT processes. No lamination is acceptable.

All personnel performing NDT shall be certified in accordance with ASNT SNT-TC-1A. Personnel interpreting or evaluating results of NDT for acceptance or rejection shall be certified to ASNT SNT-TC-1A Level II or Level III.

- Thoroughly investigate all indications of imperfections using UT and visual methods.

- Any imperfection equal to or greater than 10% of the nominal wall thickness is defined as a defect.

- Remove all detected imperfections and defects, provided 90% of the nominal wall remains after removal.

File: domains/piping-design/_Sources/industry-practices/03-piping-materials-and-line-classes/03-piping-materials-and-line-classes-10_pdf2md_work/page_0012.anchored.md
[Oil Search logo]

- All grinds for removal of imperfections shall be checked for remaining wall thickness with a calibrated ultrasonic wall thickness meter. Grinding and cleaning shall be done only with tools that will not leave detrimental deposits on the base metal. Only aluminum oxide or silicon carbide grinding wheels and austenite stainless steel brushes shall be used. These tools shall not have previously been used on any materials other than that to be cleaned.

## 9 Workmanship

- Every item shall be visually examined externally and internally when diameter permits, for surface flaws in the body of the item.

- Minor cosmetic areas and flaws in the item not encroaching on the required minimum thickness may be removed by grinding, provided a smooth curved surface is maintained and the final thickness after grinding is not less than the required minimum thickness. The remaining wall thickness shall be measured by UT methods.

- No repairs by welding are permitted, except for repair of seam welds. All weld seam repairs shall conform to the requirements of ASTM A815. All repairs shall be completed prior to solution heat treatment.

- No repairs of dents are permitted.

- The Vendor shall maintain continuous supervision of his inspection procedures by qualified supervisors directly responsible to management.

- In addition to the above, all millrun items shall be subject to inspection by the Company at all stages of the manufacturing and delivery process.

## 10 Traceability

- Throughout the manufacturing process, a means of identification shall be used to maintain a strict accountability of all items.

- Should heat, heat treat lot, or part number traceability be lost during processing, the affected pieces shall be rejected.

## 11 Marking and Coating

- All items shall be marked in accordance with MSS SP-25.

- In addition to the above, extruded headers shall also include the design pressure and temperature and code.

File: domains/piping-design/_Sources/industry-practices/03-piping-materials-and-line-classes/03-piping-materials-and-line-classes-10_pdf2md_work/page_0013.md
[Oil Search logo]

- Cold die stamping shall not be used except on the outside surface of the flange rim or connector clamp assembly or handles of slip blinds and spacers. Low stress round nose or interrupted dot stamp shall be used for marking on any other part of the item.

- Marking materials shall be free of any harmful contaminants such as zinc, lead, chlorides, sulfur, and other low melting point metals.

- All fittings shall be shipped without mill coating. The fitting surface shall be free of oil, grease, dirt, loose mill scale, and other foreign matter.

## 12 Packaging, Handling, and Shipment

- Ends and bevels shall be protected using a plastic end cap. Flange sealing faces shall be protected by heavy wooden or plastic covers securely fastened in place.

- No chains are allowed for any reason.

- Only nylon or other suitable nonmetallic materials are acceptable for straps.

## 13 Certification

The Supplier shall certify in writing that the pipe meets the requirements of the latest edition of the applicable ASME or MSS standard and this specification. The purchase order, or attachment to the purchase order, will define the specific documentation requirements. This shall include, but not be limited to:

- List of documents requiring Company's comment/approval

- Content list for the electronic manufacturing dossier.

- Certification dossier for each shipment

- Tally list for coating and installation contractor's use.

Certified copies of the material certifications and the results of the tensile, hardness, Charpy test and others shall be furnished to Company.

File: domains/piping-design/_Sources/industry-practices/03-piping-materials-and-line-classes/03-piping-materials-and-line-classes-11_pdf2md_work/page_0001.anchored.md
[Oil Search logo]

## Summary

This document presents the manufacturing, testing, and inspection of seamless and welded 22Cr and 25Cr duplex stainless steel line pipe.

File: domains/piping-design/_Sources/industry-practices/03-piping-materials-and-line-classes/03-piping-materials-and-line-classes-11_pdf2md_work/page_0002.anchored.md
[Oil Search logo]

## Table of Contents

**1** **General**......................................................................................................................................... 8

1.1 Scope .......................................................................................................................................... 8

1.2 Applicable Codes and Standards ................................................................................................ 8

1.3 Terms and Definition ................................................................................................................... 9

**2** **Manufacturing**............................................................................................................................... 10

2.1 Longitudinal Seam Welds .......................................................................................................... 10

2.2 Circumferential Welds ................................................................................................................ 10

2.3 Heat Treatment ........................................................................................................................... 10

2.4 Cold Working .............................................................................................................................. 11

**3** **Chemical Composition** .................................................................................................................. 11

3.1 Acceptance ................................................................................................................................. 12

3.2 Heat Analysis .............................................................................................................................. 12

3.3 Product Analysis ......................................................................................................................... 12

**4** **Microstructure** ............................................................................................................................... 12

4.1 Sampling Location and Frequency ............................................................................................. 12

4.2 Examination and Assessment of Ferrite Content ........................................................................ 13

4.3 Sulfide Stress Cracking Test ....................................................................................................... 13

4.4 Stress Corrosion Cracking and Pitting Corrosion Test ................................................................ 13

**5** **Mechanical Properties** .................................................................................................................. 13

5.1 Tensile Test ................................................................................................................................. 13

5.2 Flattening Test ............................................................................................................................. 14

5.3 Guided Bend Test ........................................................................................................................ 14

5.4 Hardening Testing ....................................................................................................................... 14

5.5 Impact Testing ............................................................................................................................. 14

5.6 Hydrostatic Test ........................................................................................................................... 15

**6** **Dimensions, Weights and Lengths** ................................................................................................ 16

6.1 Diameter ...................................................................................................................................... 16

6.2 Wall Thickness ............................................................................................................................ 16

File: domains/piping-design/_Sources/industry-practices/03-piping-materials-and-line-classes/03-piping-materials-and-line-classes-11_pdf2md_work/page_0003.md
[Oil Search logo]

6.3 Length ..............................................................................................................16

**7 Nondestructive Testing ......................................................................................17**

7.1 General .............................................................................................................17

7.2 Personnel Certification ......................................................................................17

7.3 Ultrasonic and Electromagnetic Inspection of Seamless Pipe..............................17

7.4 Dye Particle Inspection of Seamless Pipe ..........................................................19

**8 Workmanship, Visual Inspection and Repair of Defects .....................................19**

8.1 Workmanship ....................................................................................................19

8.2 Visual Inspection ...............................................................................................20

8.3 Repair of Defects...............................................................................................20

**9 Traceability ........................................................................................................20**

**10 Marking and Coating.........................................................................................21**

10.1 Sequence of Marking ........................................................................................21

**11 Packaging, Handling, and Shipment .................................................................22**

11.1 General .............................................................................................................22

11.2 Pipe Handling and Storage ................................................................................22

**12 Certification ......................................................................................................22**

**APPENDIX A: Sulfide Stress Cracking Test Procedure ........................................23**

A.1: Introduction ......................................................................................................23

A.2: A.2 Sulfide Stress Cracking Test Method ..........................................................23

A.3: Reagents ..........................................................................................................23

A.4: Gases ...............................................................................................................23

A.5: Test Solution Preparation .................................................................................23

A.6: Test Vessels and Solution Volume ....................................................................24

A.7: Test Temperature .............................................................................................25

A.8: Test Pieces .......................................................................................................25

A.9: Number of Tests ...............................................................................................25

A.10: Applied Stress ..................................................................................................25

A.11: Test Duration ....................................................................................................25
