Repository: sgttomas/chirality

# Local Source Corpus

Place piping-design source PDFs, extracted markdown/source folders, generated PDF2MD work directories, and related local corpus files here.

This folder is intentionally ignored by git except for this README and `.gitkeep`.

File: domains/piping-design/_Sources/industry-practices/03-piping-materials-and-line-classes/03-piping-materials-and-line-classes-11_pdf2md_work/page_0015.anchored.md
[Oil Search logo]

If ultrasonic indications above the alarm level are detected, an audible alarm shall be initiated and the suspect area shall be paint sprayed. The equipment shall also be fitted with an audible alarm to indicate loss of couplant between the probes and the pipe.

The results of each automatic ultrasonic examination shall be permanently recorded using a method that identifies the position of indications at or above the alarm level and with each record traceable to individual pipe numbers.

If any pipe end region is not scanned by the automatic technique, the appropriate area shall be inspected by compression and shear wave manual ultrasonic for longitudinal and/or transverse defects.

The reference pipe shall be of sufficient length to enable the standard reflectors to be detected during dynamic calibration of the automatic inspection equipment at its maximum inspection speed.

The ultrasonic reference standard for calibration of the automatic shear wave technique shall contain four N5 notches of the nominal wall thickness. One longitudinal and one transverse notch shall be machined on both the internal and external surfaces. Notches shall have a maximum length of 2 inches and have a maximum depth of 0.06 inch regardless of pipe thickness.

The reference standard shall also include suitably positioned reflectors that confirm the effective scan length (dead zone) of the automatic equipment and define any additional length of the pipe that is to be examined by manual ultrasonic as required by 11.2.

For pipe wall thicknesses in excess of 0.80 inch, an additional reflector located at mid-thickness may be required to assist in the detection of buried longitudinal imperfections. The type and position of the additional reflector shall be agreed upon with the Company.

In order to minimize inaccuracies in automatic ultrasonic inspection during production, the calibration pipe shall be passed through the system a minimum of ten times to demonstrate the repeatability of reflector response signals before any production run.

During pipe production, the reference pipe shall be run at the start of each shift and again at approximately mid-shift. No adjustments shall be made before any proving run.

If, during dynamic calibration, the standard defects do not produce signals of the required magnitude, the equipment shall be recalibrated and pipes accepted, since the previous successful calibration shall be reexamined.

The alarm level for automatic ultrasonic examination shall be set at a level below the lowest amplitude signal produced by any of the standard reflectors during the repeatability check procedure detailed in b. above. The alarm set point shall be agreed upon with the Company Representative.

Any imperfection causing the automatic inspection equipment to alarm shall be investigated by manual ultrasonic and/or DPI as appropriate to the defect type indicated.

File: domains/piping-design/_Sources/industry-practices/03-piping-materials-and-line-classes/03-piping-materials-and-line-classes-11_pdf2md_work/page_0016.md
Manual ultrasonic reassessment of imperfections shall be carried out with a reference level determined by the signal amplitude obtained from an external N5 notch, without added gain.

Acceptance limits for laminations and inclusion clusters shall be as given in ISO 10124; the pipe body shall comply with Acceptance Level B2, and the pipe ends shall comply with acceptance Level B1.

## 7.4 Dye Particle Inspection of Seamless Pipe

Any appropriate indications from ultrasonic examination, together with the end bevel and the pipe surfaces within 1 inch of the end of each pipe end, shall be inspected using DPI.

- Equipment: The equipment shall be capable of detecting the presence of any defects, such as laminations, in the end bevel.
- Reference Standard: Pipe containing appropriate defects shall be made available, or a suitable field strength indicator shall be proposed so that checks on the efficiency of the DPI procedure and consumables may be made at any time during processing of the order.
- Acceptance Limits: Any inclusion or inclusion cluster greater than 0.12 inch in diameter, or any lamination detected on the end bevel, shall be cause for re-beveling.

Imperfections shall not be repaired by welding.

# 8 Workmanship, Visual Inspection and Repair of Defects

## 8.1 Workmanship

No weld repairs to the body of the pipe shall be permitted after solution heat treatment. Pipe shall NOT contain any dents.

After blasting and pickling, if grinding is necessary to remove surface blemishes or remaining scale, the surface roughness of any ground areas shall be equal to or less than the adjacent pipe metal base.

Cracks, sweats, and leaks shall be clearly marked and the pipe length shall be set aside for inspection by the Company representative. Pipe bevels containing laminations or other discontinuities shall be cut back until imperfections detectable by dye penetrant or ultrasonic inspection have been removed. Sharp-edged imperfections, regardless of depth, shall be considered as defect.

All weld seam repairs shall conform to the requirements of ASTM A928, paragraph 6.2.4. A weld seam repair procedure shall be approved by the Company prior to repair of weld seam defects. The following shall include:

- Type of defect to be repaired and location drawing.
- Defect elimination procedure.

File: domains/piping-design/_Sources/industry-practices/03-piping-materials-and-line-classes/03-piping-materials-and-line-classes-11_pdf2md_work/page_0017.anchored.md
- Welding procedure specification and welder qualification

- Inspection test procedure

All repairs shall be completed prior to solution heat treatment.

## 8.2 Visual Inspection

Every pipe shall be visually examined externally and internally when diameter permits, for surface flaws in the body of the pipe. Defect acceptance levels for visual inspection shall be in accordance with this specification.

Illumination levels at all areas where visual inspection is to be carried out shall be a minimum of 33-foot candle (350 lx).

In addition, all mill run pipe shall be subject to inspection by the Company at all stages of the manufacturing and delivery process.

## 8.3 Repair of Defects

Minor cosmetic areas and flaws in the pipe not encroaching upon the required minimum thickness may be removed by grinding, provided a smooth curved surface is maintained and the final thickness after grinding is not less than the required minimum thickness. The remaining wall thickness shall be measured by UT methods. Defects in the pipe encroaching upon the specified minimum thickness shall be cut out.

Dye penetrant inspection (DPI) shall be used to confirm the removal of defects such as laps, scabs and slivers.

The repair of dents shall not be permitted after solution annealing.

The supplier shall maintain continuous supervision of inspection procedures by qualified supervisors directly responsible to management.

In addition to the above, all mill run pipe shall be subject to inspection by the Company at all stages of the manufacturing and delivery process.

All required test inspection shall be made at the place of manufacturer prior to shipment, unless otherwise specified, and shall be conducted so as not to interfere unnecessarily with the manufacturer's operation.

# 9 Traceability

Throughout the manufacturing process, a means of identification shall be used to maintain a strict accountability of all pipes.

File: domains/piping-design/_Sources/industry-practices/03-piping-materials-and-line-classes/03-piping-materials-and-line-classes-11_pdf2md_work/page_0018.md
Should heat, heat treat lot, or part number traceability be lost during processing, the affected pieces shall be rejected.

Disposition of rejected pipe shall be a matter of agreement between manufacturer and the purchaser.

Pipe that fails in any of the forming operations or in the process of installation and is found to be defective shall be set aside and the manufacturer shall be notified for mutual evaluation of the suitability of the pipe. Disposition of such pipe shall be matter for agreement.

# 10 Marking and Coating

All pipe manufactured in conformance with this specification shall have all required markings in accordance with ASTM A790 or A928, as applicable. In addition, the purchase order (PO) number shall be included in the markings.

Marking materials shall be free of any harmful contaminants such as zinc, lead, chlorides, sulfur, and other low melting point metals using a water insoluble ink.

All die stamping is prohibited.

All pipes shall be shipped without mill coating. The pipe surface shall be free of oil, grease, dirt, loose mill scale, and other foreign matter.

Units used for pipe markings shall be U.S. Customary as defined in the Data Sheet for Line Pipe (22% and 25% Chromium Duplex Stainless-steel Seamless).

## 10.1 Sequence of Marking

The pipe markings should, as a minimum, comprise the following:

Client's name:

Purchase order number:

Item number:

Heat number:

Company unique pipe number:

Grade:

Size (O.D. [inches], weight [inches]):

Length (feet):

Weight (pounds or kg):

Tested (pounds per square inch [psi] or kilopascals [kPA]):

File: domains/piping-design/_Sources/industry-practices/03-piping-materials-and-line-classes/03-piping-materials-and-line-classes-11_pdf2md_work/page_0019.md
[Oil Search logo]

Manufacturer's name:

Shipping mark:

# 11 Packaging, Handling, and Shipment

## 11.1 General

If specified in the purchase order, packaging, marking, and loading for shipment shall be in accordance with the procedures of ASTM A700.

Pipe ends and bevels shall be protected using a plastic end cap.

No chains are allowed for any reason.

Only nylon or other suitable nonmetallic materials are acceptable for straps.

## 11.2 Pipe Handling and Storage

A procedure shall be provided that defines the precaution taken during pipe handling and on-site storage to avoid mechanical damage surface contamination of 22% and 25% chromium materials. If there is possibility that iron contamination has occurred, the accessible pipe surface shall be inspected using the Ferricyanide or other agreed method to confirm the absence of contamination.

If responsibility for delivery of the pipe is included, this procedure shall also address loading and protection during transportation.

# 12 Certification

The Supplier shall certify in writing that the pipe meets the requirements of this specification. The purchase order, or attachment to the purchase order, will define the specific documentation requirements. This shall include, but not be limited to:

- List of documents requiring Company comment/approval
- Content list for the electronic manufacturing dossier.
- Certification dossier for each shipment
- Tally list for coating and installation contractor's use.

Certified copies of the material certifications and the results of the tensile, hardness, Charpy test and others shall be furnished to Company.

File: domains/piping-design/_Sources/industry-practices/03-piping-materials-and-line-classes/03-piping-materials-and-line-classes-11_pdf2md_work/page_0020.anchored.md
[Oil Search logo]

# APPENDIX A: Sulfide Stress Cracking Test Procedure

## A.1: Introduction

For 22% and 25% Cr super-duplex stainless-steel materials in which the service is defined as "sour," four-point bend (4PB) SSC tests shall be carried out as part of the production control tests.

Precise details of testing required shall be included in the Data Sheet for Line Pipe (22% and 25% Chromium Duplex Stainless-steel Seamless). The information to be supplied shall consist of:

- Test solution(s) composition (fully formulated produced water and/or, when the service on the Data Sheet for Line Pipe [22% and 25% Chromium Duplex Stainless-steel Seamless] is defined as gas, simulated condensing water).
- Test solution(s) pH (for information purposes only).
- Partial pressure of hydrogen sulfide and carbon dioxide at the test temperature.

The proposed, detailed test procedures shall be supplied to Company for review/approval before the commencement of testing.

## A.2: A.2 Sulfide Stress Cracking Test Method

Four-point bend testing shall be carried out in accordance with the procedures specified in EFC 17 and ASTM G39, together with the additional requirements:

- 4PB tests shall be undertaken such that the inner pipe surface is in tension.
- The inner pipe surface finish shall be "as manufactured," with the exception that the test specimens shall be thoroughly cleaned/degreased before testing.

## A.3: Reagents

The reagents shall be in accordance with those specified in NACE TM0177.

## A.4: Gases

High-purity (99.99%) H₂S/CO₂ gas mixtures shall be used. If possible (this is a requirement when not using a "shut-in" autoclave/vessel), the test solution shall be purged with the gas mixture throughout the test period.

## A.5: Test Solution Preparation

A test solution corresponding to the produced water composition defined in the Data Sheet for Line Pipe (22% and 25% Chromium Duplex Stainless-steel Seamless) shall be prepared in accordance with a procedure agreed upon with the Company.

File: domains/piping-design/_Sources/industry-practices/03-piping-materials-and-line-classes/03-piping-materials-and-line-classes-11_pdf2md_work/page_0021.anchored.md
If the line pipe is required for gas service, a test solution corresponding to the condensing water composition defined in the Data Sheet for Line Pipe (22% and 25% Chromium Duplex Stainless-steel Seamless) (typically 1.60 grams per liter (g/l) NaCl, i.e., 1,000 parts per million (ppm) by weight of chloride) shall be prepared in accordance with a procedure agreed upon with the Company.

The procedure for solution preparation/conditioning shall be as follows:

- Prepare a base solution of the required levels of salts in distilled or deionized water.

- Add the organic acid salts and bicarbonate. (Note: in some instances, saturation with CO₂ is required before adding the bicarbonate to prevent precipitation. If this is the case, add AFTER the following step).

- Introduce the solution into a vessel, fully deaerate using "oxygen free" nitrogen, and saturate with a mixture of CO₂/H₂S (adjust composition of mixture to achieve the required partial pressure of H₂S and CO₂ at the test conditions of pressure and temperature).

- Transfer the preconditioned test solution to the vessel containing the 4PB test-piece(s). (Note: ensure the test vessel and associated pipework is totally oxygen free by flushing with a suitable gas for a suitable period before transfer of the test solution. Also, ensure that there is no contamination with oxygen during solution transfer).

- Continue to condition the test solution with the test gas after transfer.

- Shut the autoclave in and allow the autoclave to come to the necessary pressure to achieve the required partial pressures of H₂S and CO₂ at the test temperature. Heat test solution to the test temperature and check that the necessary test pressure has been achieved on reaching the test temperature.

During the test, the pH may alter, but shall not exceed 0.2 pH units above the required pH. This is achieved through complete exclusion of oxygen and the maintenance of a sufficient solution volume to test the piece surface area ratio. If the pH cannot be measured under the test conditions, measure the pH at the start and end of the test under ambient pressure/temperature conditions to demonstrate that the pH shift during the test has been less than 0.2 pH units.

During the immersion, specimens shall be kept away from direct contact with the container wall and the other specimens.

## A.6: Test Vessels and Solution Volume

This shall be a minimum of 30 milliliters per square centimeter (ml/cm²) of specimen.

File: domains/piping-design/_Sources/industry-practices/03-piping-materials-and-line-classes/03-piping-materials-and-line-classes-11_pdf2md_work/page_0022.md
## A.7: Test Temperature

The temperature shall be maintained at 194 °F or the maximum design temperature defined in the Data Sheet for Line Pipe (22% and 25% Chromium Duplex Stainless-steel Seamless) if this is less than 194 °F. The acceptable tolerance shall be ±9 °F.

## A.8: Test Pieces

Four-point bend test pieces shall be machined from the pipe wall in the circumferential direction. If circumferential specimens cannot be obtained, longitudinal specimens may be used. Test-piece dimensions shall be agreed upon with the Company before commencing testing.

## A.9: Number of Tests

One set of SSC tests per condition (i.e., produced water and/or, if required by the Data Sheet for Line Pipe [22% and 25% Chromium Duplex Stainless-steel Seamless], condensing water) per heat; a "set" shall comprise duplicate tests.

## A.10: Applied Stress

The applied stress shall be 100% of the measured (actual) yield strength at the test temperature. The yield strength shall be determined on a round bar test piece (Figure 4 of ASTM A370-94) using the 0.2 percent offset method in ASTM A370. The required displacement shall be verified using suitably strain-gauged samples, in accordance with EFC 17. The use of published formulae (e.g., in ASTM G39) is not acceptable.

As an alternative, the use of a methodology based upon an applied strain may be offered for approval by the Company. Again, the displacement required shall be verified.

## A.11: Test Duration

The test duration shall be a minimum of 720 hours.

## A.12: Failure Appraisal

Total fracture of a test piece during the 720-hour test period shall be considered a failure. To be considered a pass, the test piece shall be free of any signs of fissures and/or cracks after the exposure period.

This shall be assessed through:

- Visual examination of the full length of the outside surfaces of the specimen (at a magnification of x 10).

- Confirmation of any visual indications using DPI.

File: domains/piping-design/_Sources/industry-practices/03-piping-materials-and-line-classes/03-piping-materials-and-line-classes-11_pdf2md_work/page_0023.anchored.md
- Metallographic examination of any indications confirmed by DPI (at a minimum magnification of x 100).

- If there are no indications, metallographic examination (at a minimum magnification of x 100) of suitably polished longitudinal sections at 1/3 and 2/3 through the width of the four-point bend sample.

## A.13: Data Reporting

Data reporting shall include test piece geometry, test solution and conditions (temperature, gas mixture), pH (initial and final), test duration, test result (failure/pass), and test piece surface appearance after test termination, with photographs where appropriate.

File: domains/piping-design/_Sources/industry-practices/03-piping-materials-and-line-classes/03-piping-materials-and-line-classes-11_pdf2md_work/page_0024.anchored.md
[Oil Search logo]

# APPENDIX B: Autoclave Stress Corrosion Cracking Test Procedure

## B.1: Introduction

If the maximum design temperature given on the Data Sheet for Line Pipe (22% and 25% Chromium Duplex Stainless-steel Seamless) is greater than 194 °F, SCC resistance tests, in accordance with the following procedure, shall be conducted as part of the material prequalification process. Precise details of the testing required shall be included in the Data Sheet for Line Pipe (22% and 25% Chromium Duplex Stainless-steel Seamless). The information to be supplied shall consist of:

- Produced water composition.

- Test temperature (i.e. Maximum Design Temperature given on Data Sheet for Line Pipe [22% and 25% Chromium Duplex Stainless-steel Seamless]).

- Partial pressure of carbon dioxide and hydrogen sulfide at the test temperature.

The proposed detailed test procedures shall be supplied to the Company for review/approval before the commencement of testing.

## B.2: Stress Corrosion Cracking Test Method

Four-point bend SCC tests shall be performed in accordance with EFC Publication No. 17 and ASTM G39, together with the following additional requirements:

- 4PB tests shall be undertaken such that the inner pipe surface is in tension.

- The inner pipe surface finish shall be "as manufactured" (with the exception that the test specimens shall be thoroughly cleaned/degreased before testing).

## B.3: Reagents

The reagents shall be high-purity (Analar) grades.

## B.4: Gases

High-purity (99.99%) H₂S/CO₂ gas mixtures and nitrogen gas shall be used.

## B.5: Test Solution Preparation

A test solution corresponding to the produced water composition defined in the Data Sheet for Line Pipe (22% and 25% Chromium Duplex Stainless-steel Seamless) shall be prepared in accordance with a procedure agreed upon with the Company.

The procedure for solution preparation/conditioning shall be as follows:

File: domains/piping-design/_Sources/industry-practices/03-piping-materials-and-line-classes/03-piping-materials-and-line-classes-11_pdf2md_work/page_0025.anchored.md
[Oil Search logo]

- Prepare a base solution of the required levels of salts in distilled or deionized water.

- Add the organic acid salts and bicarbonate. (Note: in some instances, saturation with CO₂ is required before adding the bicarbonate to prevent precipitation. If this is the case, add AFTER the following step.)

- Introduce the solution into a vessel, fully deaerate using "oxygen free" nitrogen and saturate with a mixture of CO₂/H₂S (adjust composition of mixture to achieve the required partial pressure of H₂S and CO₂ at the test conditions of pressure and temperature).

- Transfer the preconditioned test solution to the vessel containing the 4PB test piece(s). (Note: ensure the test vessel and associated pipework is totally oxygen free by flushing with a suitable gas for a suitable period before transfer of the test solution; also, ensure no contamination with oxygen during solution transfer).

- Continue to condition the test solution with the test gas after transfer.

- Shut the autoclave in and allow the autoclave to come to the necessary pressure to achieve the required partial pressures of H₂S and CO₂ at the test temperature. Heat test solution to the test temperature and check that the necessary test pressure has been achieved on reaching the test temperature.

During the test, the pH may alter, but shall not exceed 0.2 pH units above the required pH. This is achieved through the complete exclusion of oxygen and the maintenance of a sufficient solution volume to test the piece surface area ratio. If the pH cannot be measured under the test conditions, measure the pH at the start and end of the test under ambient pressure/temperature conditions to demonstrate that the pH shift during the test has been less than 0.2 pH units.

During the immersion, specimens shall be kept away from direct contact with the container wall and the other specimens.

## B.6: Solution Volume

This shall be a minimum of 30 ml/cm² of specimen.

## B.7: Test Temperature

The temperature shall be maintained at the maximum design temperature defined on the Data Sheet for Line Pipe (22% and 25% Chromium Duplex Stainless-steel Seamless) within a tolerance of ±9 °F.

File: domains/piping-design/_Sources/industry-practices/03-piping-materials-and-line-classes/03-piping-materials-and-line-classes-11_pdf2md_work/page_0026.md
## B.8: Test Pieces

Four-point bend test pieces shall be machined from the pipe wall in the circumferential direction. If circumferential specimens cannot be obtained, longitudinal specimens may be used. Test-piece dimensions shall be agreed upon with The Company before commencing testing.

## B.9: Number of Tests

One set of SCC tests shall be carried out on the first two heats as part of the Manufacturing Procedure Qualification Test (MPQT); a "set" shall comprise triplicate tests.

## B.10: Applied Stress

The applied stress shall be 100% of the measured (actual) yield strength at the test temperature. The yield strength shall be determined on a round bar test piece (Figure 4 of ASTM A370-94) using the 0.2 percent offset method in ASTM A370. The required displacement shall be verified using suitably strain-gauged samples, in accordance with EFC 17. The use of published formulas (e.g., in ASTM G39) is not acceptable.

As an alternative, the use of a methodology based upon an applied strain may be offered for approval by the Company. Again, the displacement required shall be verified.

## B.11: Test Duration

Test duration shall be a minimum of 720 hours.

## B.12: Failure Appraisal

Total fracture of a test piece during the 720-hour test period shall be considered a failure. To be considered a pass, the test piece shall be free of any signs of fissure and/or cracks after the exposure period.

This may be assessed through:

- Visual examination of the full length of the outside surfaces of the specimen (at a magnification of x 10).
- Confirmation of any visual indications using DPI.
- Metallographic examination of any indications confirmed by DPI (at a minimum magnification of x 100).
- If there are no indications, metallographic examination (at a minimum magnification of x 100) of a suitably polished longitudinal section of the test specimen taken from the middle one-third of the specimen length between the two inner supports.

File: domains/piping-design/_Sources/industry-practices/03-piping-materials-and-line-classes/03-piping-materials-and-line-classes-11_pdf2md_work/page_0027.anchored.md
## B.13:    Data Reporting

Data reporting shall include test piece geometry, test solution and conditions (temperature, gas mixture), pH (initial and final), test duration, test result (failure/pass), and test piece surface appearance after test termination, with photographs where appropriate.

File: domains/piping-design/_Sources/industry-practices/03-piping-materials-and-line-classes/03-piping-materials-and-line-classes-11_pdf2md_work/page_0028.anchored.md
[Oil Search logo]

## APPENDIX C: Autoclave Corrosion/Pitting Corrosion Test Procedure

### C.1: Introduction

As part of the material prequalification process, pitting corrosion performance tests shall be performed in accordance with the following procedure.

Precise details of testing required shall be included in the Data Sheet for Line Pipe (22% and 25% Chromium Duplex Stainless-steel Seamless). The information to be supplied shall consist of:

- Produced water composition.
- Test temperature (i.e., maximum design temperature given on Data Sheet for Line Pipe [22% and 25% Chromium Duplex Stainless-steel Seamless]).
- Test pressure of carbon dioxide and hydrogen sulfide at the test temperature.

The proposed, detailed test procedures shall be supplied to Company for review/approval before the commencement of testing.

### C.2: Test Method

During the immersion, specimens shall be kept away from direct contact with the autoclave wall and other specimens.

### C.3: Reagents

The reagents shall be high-purity (Analar) grades.

### C.4: Gases

High-purity (99.99%) CO₂/H₂S gas mixtures and nitrogen gas shall be used.

### C.5: Test Solution Preparation

The test solution shall correspond to the produced water composition defined in the Data Sheet for Line Pipe (22% and 25% Chromium Duplex Stainless-steel Seamless).

The procedure for solution preparation/conditioning shall be as follows:

- Prepare a base solution of the required levels of salts in distilled or deionized water.
- Add the organic acid salts and bicarbonate (note: in some instances, saturation with CO₂ is required before adding the bicarbonate to prevent precipitation. If this is the case, add AFTER the following step).

File: domains/piping-design/_Sources/industry-practices/03-piping-materials-and-line-classes/03-piping-materials-and-line-classes-11_pdf2md_work/page_0029.anchored.md
- Introduce the solution into a vessel, fully deaerate, using "oxygen free" nitrogen and saturate with a mixture of CO₂/H₂S (adjust composition of mixture to achieve the required partial pressure of H₂S and CO₂ at the test conditions of pressure and temperature).

- Transfer the pre-conditioned test solution to the vessel containing the four-point bend test- piece(s). (Note: ensure the test vessel and associated pipework is totally oxygen free by flushing with a suitable gas for a suitable period before transfer of the test solution; also, ensure no contamination with oxygen during solution transfer).

- Continue to condition the test solution with the test gas after transfer.

- Shut the autoclave in and allow the autoclave to come to the necessary pressure to achieve the required partial pressures of H₂S and CO₂ at the test temperature. Heat test solution to the test temperature and check that the necessary test pressure has been achieved on reaching the test temperature.

During the test the pH may alter, but shall not exceed 0.2 pH units above the required pH. This is achieved through complete exclusion of oxygen and the maintenance of a sufficient solution volume to test the piece surface area ratio. If the pH cannot be measured under the test conditions, measure the pH at the start and end of the test under ambient pressure/temperature conditions to demonstrate that the pH shift during the test has been less than 0.2 pH units.

## C.6: Solution Volume

This shall be a minimum of 30 ml/cm² of specimen.

## C.7: Test Temperature

The temperature shall be maintained at the maximum design temperature defined on the Data Sheet for Line Pipe (22% and 25% Chromium Duplex Stainless-steel Seamless) within a tolerance of ±9 °F.

## C.8: Test Pieces and Specimen Preparation

The specimens shall be taken from the pipe wall and shall measure a minimum of 2 inches × 1 inch. Specimens shall be ground flat to a 600# paper finish on the outside, the internal surface being maintained in the "as produced" condition. Specimens shall be thoroughly degreased, dried in a nitrogen gas stream, weighed, and finally kept in desiccators before immersion.

## C.9: Number of Tests

One set of pitting corrosion tests shall be carried out on the first two heats as part of the MPQT, a "set" shall comprise triplicate tests.

File: domains/piping-design/_Sources/industry-practices/03-piping-materials-and-line-classes/03-piping-materials-and-line-classes-11_pdf2md_work/page_0030.anchored.md
[Oil Search logo]

## C.10: Test Duration

Test duration shall be a minimum of 720 hours.

## C.11: Data Analysis

The specimens shall be photographed and examined immediately after exposure, and their condition shall be noted.

They shall then be mechanically cleaned by scrubbing with a soft brush under running water followed by the application of an appropriate cleaning solution (e.g., inhibited acid) to remove any scale (refer to ASTM Standard G1).

Specimens shall be dried and reweighed to identify the weight loss.

After weighing, the specimens shall be visually examined for corrosion/pitting with the aid of a stereomicroscope at X40.

To be considered acceptable, the test coupons on the prepared outer surface sides and the original pipe inner surface shall be free from:

- Pitting greater than 0.004 inch (0.1 mm) in diameter.
- Localized corrosion.

If pitting does occur, pits that are greater than 0.004-inch (0.1 mm) diameter shall be reported. The report shall include the number, maximum depth (inches [mm]), population per unit area, and equivalent pitting rate (milliliters [ml]/year [mm/year]).

In addition, the test coupons shall have a (weight loss) general corrosion rate equivalent to less than (ml/year [0.1 mm/year]).

## C.12: Data Reporting

As a minimum, data reporting shall include the following:

- Specimen geometry.
- Test solution and conditions (temperature, total pressure, and partial pressure of CO₂ and H₂S).
- pH (initial and final in ambient conditions).
- Specimen surface appearance subsequent to test termination together with appropriate photographs.
- Initial and final weight (milligrams [mg]).

File: domains/piping-design/_Sources/industry-practices/03-piping-materials-and-line-classes/03-piping-materials-and-line-classes-11_pdf2md_work/page_0031.md
- Pitting, if any (with numbers, depth, pit population per unit surface area, and calculated pitting rate [ml/year (mm/year)]).

- Localized corrosion, if any (with location, extent, depth, and calculated localized corrosion rate [ml/year (mm/year)]).

- Test duration.

- Solution/specimen surface area ratio.

- General corrosion rate (ml/year [mm/year]).

File: domains/piping-design/_Sources/industry-practices/03-piping-materials-and-line-classes/03-piping-materials-and-line-classes-15_pdf2md_work/page_0008.md
- **Consequences of Failure**
  - Personnel safety. Determine if hazardous materials are involved (acids, caustics, H₂S, HF)
  - Fire hazards (LPG, high pressure H₂, proximity to a furnace)
  - Extent of lost production if the piping fails
  - Ease of repair or replacement
  - Availability of expert craftsmen and replacement material in the field
  - Leakage. Determine effect on plant performance, such as of catalyst poisoning
  - Plant shutdown. May result from leakage unless equipment can be bypassed
  - Shutdown of related plants. May result from plant shutdown

#### Service Environment

The process environment may require special materials or postweld heat treatment. Velocity limitations may be required to limit corrosion or erosion-corrosion.

#### Operating Temperature and Pressure

Operating temperature and pressure may be critical in the selection of materials. Cyclical pressure or temperature may require additional design considerations.

#### Design Life

The Company normally designs piping for a ten-year minimum life. It should be determined if this is appropriate.

#### Design Corrosion Allowance

The expected corrosion rate may be constant or change with time. External corrosion (atmospheric corrosion or chlorides from insulation) may be a factor.

The Company usually specifies a 1/16-inch minimum corrosion allowance for carbon steel and low alloy steel piping if the corrosion rate can be predicted accurately and is less than 3 mils per year (mpy). For stainless steel, the Company normally specifies 1/32-inch minimum corrosion allowance. If more than 3/16-inch corrosion allowance is needed the Company normally uses a more corrosion resistant material.

#### Cost, Availability and Delivery

The first choice may or may not be the economic choice in terms of life-cycle cost. It should be determined if the material is available for construction or maintenance and if delivery time is acceptable.

#### Environmental Regulations

Leakage may cause environmental problems such as pollution of navigable waters and unacceptable emissions.

File: domains/piping-design/_Sources/industry-practices/03-piping-materials-and-line-classes/03-piping-materials-and-line-classes-15_pdf2md_work/page_0010.md
#### Other

Other sources of corrosion data include the *Corrosion Prevention and Metallurgy Manual*, laboratory tests, and published data. Volume 2 of the *Corrosion Prevention and Metallurgy Manual* gives good general material selection guidelines for several specific types of plants. Contact a CRTC Materials and Equipment Engineering Unit specialist for additional information and specific recommendations.

## 223 Service Conditions

This section presents general principles of material selection (introduced in the preceding sections) needed to prevent deterioration in the service environment.

### Service Environment

Materials are selected to limit corrosion to acceptable rates in a given service environment. The service environment comprises the contents of the piping, its temperature and pressure, contaminants, physical state, and, sometimes, velocity. Materials selections need to consider both corrosion rates and other deterioration mechanisms.

Certain environmental conditions may cause deterioration mechanisms such as stress corrosion cracking, sulfide stress cracking, and hydrogen attack. The *Corrosion Prevention and Metallurgy Manual* describes these mechanisms and, in the sections dealing with specific plants, highlights potential deterioration mechanisms.

### Operating Temperature and Pressure

Operating temperature and pressure may limit the choice of materials and can have a significant influence on corrosion rates. Temperature can limit the choice of materials based on considerations of strength, metallurgy, and corrosion. For example, carbon steel is limited to a maximum design temperature of 800°F. Above 800°F, the strength decreases significantly and graphitization may cause the steel to embrittle. Corrosion rates frequently increase with temperature. In sour hydrocarbon services, corrosion of bare carbon steel accelerates at temperatures above 550°F.

Operating pressure can also influence the stability of a material in a given service environment, as with hydrogen attack of steels in high pressure hydrogen at elevated temperatures. Low temperature can also limit materials selection.

### Design Life and Corrosion Allowance

The design life typically used for piping is ten years. Corrosion allowances are specified to achieve the design life and are based on the expected corrosion rate. Corrosion allowances are discussed in more detail in the *Corrosion Prevention and Metallurgy Manual*, but are summarized in Figure 200-1.

### Cost

One of the objectives of materials selection is to select the most economical material. This usually leads to the use of carbon or low alloy steels rather than stainless and highly alloyed materials.

File: domains/piping-design/_Sources/industry-practices/03-piping-materials-and-line-classes/03-piping-materials-and-line-classes-15_pdf2md_work/page_0011.anchored.md
For some aqueous services—up to about 200°F—nonmetallic thin film coatings can be applied to reduce corrosion rates and the need for alloy material.

> **Table - Fig. 200-1 Minimum Corrosion Allowance** - see [source crop](tables/03-piping-materials-and-line-classes-15_p0011_tbl01_fig-200-1-minimum-corrosion-allowance.png)

**Fig. 200-1** Minimum Corrosion Allowance

| :--- | :--- |
| Carbon and low alloy steel^(1), (2) | 1/16 in. |
| Stainless Steel and high alloy steel^(3), (4) | 1/32 in. |

(1) Low alloy steels include chrome-moly steels such as 2¼ Cr 1 Mo and 9 Cr 1 Mo steels.
(2) 1/16-inch is usually used, assuming available corrosion data clearly shows a corrosion rate less than 3 mpy. If the corrosion rate is inconsistent or greater than 3 mpy, then a minimum of 1/8-inch is recommended. A corrosion allowance greater than ¼-inch usually justifies a change to a more corrosion resistant alloy.
(3) High alloy steels include alloys with more than about 10 percent chromium (such as 12 Cr, Alloy 20 and Monel).
(4) The break point for upgrading stainless steels and high alloys is not defined precisely as it is in note 2. This is because by the time you are selecting stainless, you are already fine-tuning the selection for a grade of stainless that gives a reasonable economic corrosion allowance.

## 224 Typical Material Selections

Figure 200-2 shows typical materials for some common environments. Data in this table is illustrative only and is not intended for design.

Perhaps too often metallic piping is the only kind considered. Nonmetallic piping should also be considered: the Company has had successful experience in many services. Section 400 gives detailed information on various types of nonmetallic and nonmetallic-lined pipe. A few examples of successful service are given in Figure 200-3. Consult a materials specialist for more help.

> **Table - Fig. 200-2 Common Piping Materials Selection** - see [source crop](tables/03-piping-materials-and-line-classes-15_p0011_tbl02_fig-200-2-common-piping-materials-select.png)

**Fig. 200-2** Common Piping Materials Selection

| Service | Typical Materials | Comments |
| :--- | :--- | :--- |
| Produced fluids containing water | Carbon steel with coating | Corrosivity of produced fluids varies widely. Consult a corrosion specialist |
| Hydrocarbons—sweet | Carbon steel | Sensitive to trace H₂S above 550°F |
| Hydrocarbons—sour | Carbon steel | Limited to 550°F |
| Hydrogen—sweet | Carbon steel, 1¼ Cr ½ Mo, and 2¼ Cr 1 Mo steels | Choice depends on temperature and hydrogen partial pressure^(1) |
| Hydrogen—sour | Carbon steel, 1¼ Cr ½ Mo, and 2¼ Cr 1 Mo steel, and Type 321 and 347 stainless steels | Choice depends on temperature and hydrogen partial pressure^(1) |
| Steam | Carbon steel | Superheated steam may require low alloy steel |
| Steam condensate | Carbon steel | CO₂ corrosion may require stainless steel in a condensing service |
| Acids | Plastic-lined steel | Temperature limited |
| Salt water | Fiberglass reinforced plastic | Joint type is important |

(1) See API Recommended Practice 941

File: domains/piping-design/_Sources/industry-practices/03-piping-materials-and-line-classes/03-piping-materials-and-line-classes-15_pdf2md_work/page_0011.md
For some aqueous services—up to about 200°F—nonmetallic thin film coatings can be applied to reduce corrosion rates and the need for alloy material.

[TABLE: Fig. 200-1 Minimum Corrosion Allowance]

**Fig. 200-1** Minimum Corrosion Allowance

| :--- | :--- |
| Carbon and low alloy steel^(1), (2) | 1/16 in. |
| Stainless Steel and high alloy steel^(3), (4) | 1/32 in. |

(1) Low alloy steels include chrome-moly steels such as 2¼ Cr 1 Mo and 9 Cr 1 Mo steels.
(2) 1/16-inch is usually used, assuming available corrosion data clearly shows a corrosion rate less than 3 mpy. If the corrosion rate is inconsistent or greater than 3 mpy, then a minimum of 1/8-inch is recommended. A corrosion allowance greater than ¼-inch usually justifies a change to a more corrosion resistant alloy.
(3) High alloy steels include alloys with more than about 10 percent chromium (such as 12 Cr, Alloy 20 and Monel).
(4) The break point for upgrading stainless steels and high alloys is not defined precisely as it is in note 2. This is because by the time you are selecting stainless, you are already fine-tuning the selection for a grade of stainless that gives a reasonable economic corrosion allowance.

## 224 Typical Material Selections

Figure 200-2 shows typical materials for some common environments. Data in this table is illustrative only and is not intended for design.

Perhaps too often metallic piping is the only kind considered. Nonmetallic piping should also be considered: the Company has had successful experience in many services. Section 400 gives detailed information on various types of nonmetallic and nonmetallic-lined pipe. A few examples of successful service are given in Figure 200-3. Consult a materials specialist for more help.

[TABLE: Fig. 200-2 Common Piping Materials Selection]

**Fig. 200-2** Common Piping Materials Selection

| Service | Typical Materials | Comments |
| :--- | :--- | :--- |
| Produced fluids containing water | Carbon steel with coating | Corrosivity of produced fluids varies widely. Consult a corrosion specialist |
| Hydrocarbons—sweet | Carbon steel | Sensitive to trace H₂S above 550°F |
| Hydrocarbons—sour | Carbon steel | Limited to 550°F |
| Hydrogen—sweet | Carbon steel, 1¼ Cr ½ Mo, and 2¼ Cr 1 Mo steels | Choice depends on temperature and hydrogen partial pressure^(1) |
| Hydrogen—sour | Carbon steel, 1¼ Cr ½ Mo, and 2¼ Cr 1 Mo steel, and Type 321 and 347 stainless steels | Choice depends on temperature and hydrogen partial pressure^(1) |
| Steam | Carbon steel | Superheated steam may require low alloy steel |
| Steam condensate | Carbon steel | CO₂ corrosion may require stainless steel in a condensing service |
| Acids | Plastic-lined steel | Temperature limited |
| Salt water | Fiberglass reinforced plastic | Joint type is important |

(1) See API Recommended Practice 941
