Repository: sgttomas/chirality

# Local Source Corpus

Place piping-design source PDFs, extracted markdown/source folders, generated PDF2MD work directories, and related local corpus files here.

This folder is intentionally ignored by git except for this README and `.gitkeep`.

File: domains/piping-design/_Sources/industry-practices/03-piping-materials-and-line-classes/03-piping-materials-and-line-classes-02.md
# PURPOSE AND USE OF PROCESS INDUSTRY PRACTICES

In an effort to minimize the cost of process industry facilities, this Practice has been prepared from the technical requirements in the existing standards of major industrial users, contractors, or standards organizations. By harmonizing these technical requirements into a single set of Practices, administrative, application, and engineering costs to both the purchaser and the manufacturer should be reduced. While this Practice is expected to incorporate the majority of requirements of most users, individual applications may involve requirements that will be appended to and take precedence over this Practice. Determinations concerning fitness for purpose and particular matters or application of the Practice to particular project or engineering situations should not be made solely on information contained in these materials. The use of trade names from time to time should not be viewed as an expression of preference but rather recognized as normal usage in the trade. Other brands having the same specifications are equally correct and may be substituted for those named. All Practices or guidelines are intended to be consistent with applicable laws and regulations including OSHA requirements. To the extent these Practices or guidelines should conflict with OSHA or other applicable laws or regulations, such laws or regulations must be followed. Consult an appropriate professional before applying or acting on any material contained in or suggested by the Practice.

This Practice is subject to revision at any time.

© Process Industry Practices (PIP), Construction Industry Institute, The University of Texas at Austin, 3925 West Braker Lane (R4500), Austin, Texas 78759. PIP member companies and subscribers may copy this Practice for their internal use. Changes, overlays, addenda, or modifications of any kind are not permitted within any PIP Practice without the express written authorization of PIP.

## PRINTING HISTORY

- February 2007 Issued

Not printed with State funds

[PIP logo]

Process Industry Practices
Piping

# PIP PNEM0001 Piping Service Index

## Table of Contents

**1. Introduction...................................2**
    1.1 Purpose.........................................2
    1.2 Scope............................................2

**2. References ..................................2**
    Process Industry Practices .......................2

Table 1    Piping Service Index…....................3

## 1. Introduction

### 1.1 Purpose

This Practice provides guidelines for selecting *PIP Piping Material Specifications* for various services.

### 1.2 Scope

This Practice lists common process industry fluid services and the corresponding *PIP Piping Material Specifications* which are typically suitable for each service under the conditions listed, if any.

## 2. References

Applicable parts of the following Practices, industry codes and standards, and references shall be considered an integral part of this Practice. The edition in effect on the date of contract award shall be used, except as otherwise noted. Short titles are used herein where appropriate.

**Process Industry Practices (PIP)**

- *Piping Material Specifications*

> **Table - Table 1 – Piping Service Index** - see [source crop](tables/03-piping-materials-and-line-classes-02_p0004_tbl01_piping-service-index.png)

## Table 1 – Piping Service Index

| Service | Piping Material | Recommended PIP Line Class (PN-) | Remarks |
| :--- | :--- | :--- | :--- |
| Air (Instrument) | CS, SS 304* | 12CG0T01, 12CS1G01, 12CS1T01, 1CS1S01, 1SA0S03* | |
| Air (Plant) | CS, SS 304* | 12CG0T01, 12CS1G01, 12CS1T01, 1CS1S01, 1SA0S03* | |
| Ammonia (anhydrous liquid) | CS | CB series, CS series | No copper alloys |
| Butane (liquid) | CS | CB series, CS series | |
| Carbon Dioxide (dry) | CS | CB series, CS series | |
| Carbon Dioxide (wet) | SS 304 | SA series | |
| Crude Oil (Sour) | CS | CB series | Specify NACE. Standards as applicable |
| Crude Oil (Sweet) | CS | CB series, CS series | |
| Fuel Gas | CS | CS1 & CS2 series, CB1 & CB2 series | |
| Fuel Oil | CS | CB series, CS series | |
| Glycol | CS | CB series, CS series | Refer also to manufacturer's recommendations |
| Hydrochloric Acid | CS/Lined, CPVC | 1LP0F01, 1LTF01, 1PU0C01 | (a) Conc 0-38%; (b) Safeguards required for 1PU0C01 |
| Lube Oil | SS 304 | 1SA0B01, 3SA0B01, 6SA0B01 | |
| Nitrogen | CS | CB series, CS series | |
| Nitric Acid | SS 304 | 1SA0S01, 3SA0S01, 1SA0S03 | Dilute |
| LNG | SS 304 | 1SA0S04, 3SA0S04, 6SA0S04 | Cryogenic |
| Oxygen | Alloy 400, SS 304 | 1NM0B02, 3NM0B02, 4NM0B02, 1SA0B05, 3SA0B05, 6SA0B05 | Refer also to CGA recommendations |
| Propane | CS | CA series, CB series, CS series | |
| Sewer Sanitary (Forced & Gravity) | Non-metallic | 12PD0H01, 1PD0H02, 1PU0C01, 1PV0C01 | |
| Steam, condensate | CS | 6CJ1S02, 8CJ1S02, 15CJ1S02, 1CS1S02, 3CS1S02, 6CS1S01, 9CS1S01, 15CS1S01 | |
| Sulphur (liquid) | CS (Jacketed), SS 304 (Jacketed) | 1CS1J01, 3CS1J01, 1SA0J01, 3SA0J01 | |
| Water (Boiler Feed) | CS | CB series, CS series | |
| Water (Fresh, Cooling Tower) | CS, RTRP, PVC | 1CS1S01, 12CS1T01, 12CG0T01, 1FE0A01, 1FV1A01, 1PV0C01 | |
| Water (Demin) | PVC, SS 304 | 1PV0C01, 1SA0B03 | |
| Water (Fire – AG) | CS, CS (Galv.) | 12CG0T01, 12CS1G01, 12CS1T01, 1CS1S01 | |
| Water (Fire – BG) | CS, DI, HDPE | 12CS1B01, 12LB0M01, 12PD0H01 | |
| Water (Potable) | CS, CS (Galv.), CPVC, PVC | 12CS1G01, 12CG0T01, 1PU0C01, 1PV0C01 | |
| Water (Sea) | 254 SMO, RTRP, CPVC, PVC | 1SV0S01, 3SV0S01, 1FE0A01, 1FV0A01, 1PU0C01, 1PV0C01 | |

**Notes:**

1. The Piping Service Index lists common services and corresponding recommended PIP Piping Material Specifications.
2. The PIP Piping Material Specifications selection recommendations shown in the Piping Service Index are based on common fluid services. Before making a final selection of a PIP Piping Material Specification, design conditions should be compared with condition shown (if any) in the Remarks column. The effects of other associated variables should also be evaluated.
3. Verification that "soft goods" (e.g., seals, seats, gaskets, packing, etc.) in valves specified in recommended PIP Piping Material Specifications are appropriate for the actual service is recommended.
4. An "*" shown in the Index indicates a PIP Piping Material Specification selection for a special or critical application.

File: domains/piping-design/_Sources/industry-practices/03-piping-materials-and-line-classes/03-piping-materials-and-line-classes-03.md
000-PES-5001
Piping Material Service Index
Rev.1.0
April 16, 2010

[Plains Midstream Canada logo]

> **Table - Piping Material Service Index — Line Class definitions with flange rating, temperature range, service, minimum corrosion allowance, PWHT, and X-ray requirements** - see [source crop](tables/03-piping-materials-and-line-classes-03_p0001_tbl01_piping-material-service-index-line-class.png)

*(For General Reference only; See Line Class for specific details)*

| CLASS | FLANGE RATING ANSI CLASS | TEMP. RANGE | SERVICE | MINIMUM CORROSION ALLOWANCE | PWHT | X-RAY |
| :--- | :---: | :---: | :--- | :---: | :---: | :---: |
| A0 | 150 RF | -29°C to 204°C | Sweet Gas and Hydrocarbon Liquids, Propane, Glycol, Fuel Gas, Refrigerant, BFW, Steam, STM Cond., Pressure Relief, H.O. Drains, Lube Oil (Pickle), Fire Water | 0 mm | Per B31.3 | 5% |
| A1 | 150 RF | -29°C to 204°C | Sour Gas and Hydrocarbon Liquids, H.P. & L.P. Flare (Sour Service), Rich Sulfinol | 1.5 mm | Per B31.3 | 100% |
| A1S | 150 RF | -29°C to 204°C | Sour Gas and Hydrocarbon Liquids, H.P. & L.P. Flare (Sour Service), Rich Sulfinol | 3 mm | All Welds | 100% |
| A1C | 150 RF | -29°C to 204°C | Sour Gas and Hydrocarbon Liquids, H.P. & L.P. Flare (Sour Service), Rich Sulfinol, Cold Temperature | 3 mm | All Welds | 100% |
| A2 | 150 RF /PN 20 | -29°C to 204°C | Sour Gas and Hydrocarbon Liquids, Fresh Water (Pipelines CSA Z662 Surface Piping) | 0 mm | Per Z662 | 15% |
| A3 | 150 RF /PN 20 | -29°C to 204°C | Sour Gas and Hydrocarbon Liquids (Pipelines CSA Z662 Surface Piping) | 3 mm | Per Z662 | 100% |
| A4 | 150 RF | -29°C to 204°C | Corrosive Produced Water, Acid Gas, Sour (H₂S & CO₂) Water | 3 mm | Per B31.3 | Liquid 100% |
| A5 | 150 RF /PN 20 | -45°C to 120°C | Sour Hydrocarbon Liquids (Pipelines CSA Z662 Surface Piping) | 3 mm | Per Z662 | 100% |
| A5G | 150 RF /PN 20 | -45°C to 120°C | Sour Gas (Pipelines CSA Z662 Surface Piping) Cold Temperature | 3 mm | Per Z662 | 100% |
| A6 | 150 RF /PN 20 | -45°C to 120°C | Sour Gas and Hydrocarbon Liquids, Fresh Water, Produced Water (Pipelines CSA Z662 Surface Piping), Cold Temperature | 0 mm | Per Z662 | 15% |
| A7A | 150 RF | -45°C to 204°C | Refrigerant, Sweet Gas and Hydrocarbon Liquids, Pressure Relief | 0 mm | Per B31.3 | 5% |
| A7B | 150 RF | -100°C to 204°C | Sweet Gas, Refrigerants, Ethane, Butane, Propane | 0 mm | Per B31.3 | 10% |
| A7C | 150 RF | -170°C to 148°C | Sweet Gas, Refrigerants, Ethane, Butane, Propane | 0 mm | Per B31.3 | 10% |
| A8 | 150 RF | -29°C to 148°C | Utility Water, Utility Air | 0 mm | Per B31.3 | 5% |
| A9 | 150 RF | -29°C to 148°C | Instrument Air | 0 mm | Per B31.3 | 5% |
| A10 | 150 RF | -29°C to 148°C | Potable Water | 0 mm | Per B31.3 | None |
| A11 | N/A | N/A | Sanitary Sewer | 0 mm | N/A | N/A |
| A12 | 150 RF | -29°C to 204°C | Lean Amine, Amine Drains, Lean Sulfinol, Sulfinol Drains | 3 mm | Above 82°C | 100% |
| A13 | 150 RF | -29°C to 315°C | Acid Gas (SRU & Tail Gas Clean-up) | 3 mm | Per B31.3 | 100% |
| A14 | 150 RF | -29°C to 204°C | Liquid Sulphur | 1.5 mm | Per B31.3 | None |

000-PES-5001
Piping Material Service Index
Rev.1.0
April 16, 2010

[Plains Midstream Canada logo]

> **Table - For General Reference only; See Line Class for specific details** - see [XLSX](tables/03-piping-materials-and-line-classes-03_p0002_tbl01_piping-material-service-index-table.xlsx) and [source crop](tables/03-piping-materials-and-line-classes-03_p0002_tbl01_piping-material-service-index-table.png)

| CLASS | FLANGE RATING ANSI CLASS | TEMP. RANGE | SERVICE | MINIMUM CORROSION ALLOWANCE | PWHT | X-RAY |
| :--- | :--- | :--- | :--- | :--- | :--- | :--- |
| A15 | N/A | -29°C to 204°C | Steam and glycol Heat Tracing | 0 mm | Per B31.3 | None |
| B0 | 300 RF | -29°C to 204°C | Sweet Gas and Hydrocarbon Liquids, Steam, Boiler Feed Water, Glycol | 0 mm | Per B31.3 | 10% |
| B1 | 300 RF | -29°C to 204°C | Sour Gas and Hydrocarbon Liquids, Rich Amine, Rich Sulfinol | 1.5 mm | Per B31.3 | 100% |
| B1S | 300 RF | -29°C to 204°C | Sour Gas and Hydrocarbon Liquids, Rich Amine, Rich Sulfinol | 3 mm | All Welds | 100% |
| B1C | 300RF | -45°C to 204°C | Sour Gas and Hydrocarbon Liquids, Rich Amine, Rich Sulfinol Cold Temperature | 3 mm | All Welds | 100% |
| B2 | 300 RF /PN 50 | -29°C to 120°C | Sweet Gas and Hydrocarbon Liquids, Fresh Water, Glycol (Pipelines CSA Z662 Surface Piping) | 0 mm | Per Z662 | 15% |
| B3 | 300 RF /PN 50 | -29°C to 120°C | Sour Gas and Hydrocarbon Liquids (Pipelines CSA Z662 Surface Piping) | 0 mm | Per Z662 | 100% |
| B4 | 300 RF | -29°C to 204°C | Produced Water, Acid Gas, Sour (H₂S & CO₂) Water | 3 mm | Per B31.3 | 10% Liquid 100% Gas |
| B5 | 300 RF- 300 RF | -45°C to 204°C | Sour Hydrocarbon Liquids (Pipelines CSA Z662 Surface Piping) | 3 mm | Per Z662 | 100% |
| B5G | 300 RF- /PN 50 | -45°C to 204°C | Sour Gas (Pipelines CSA Z662 Surface Piping) Cold Temperature | 3 mm | Per Z662 | 100% |
| B6 | 300 RF /PN 50 | -29°C to 120°C | Sweet Gas and Hydrocarbon Liquids, Fresh Water (Pipelines CSA Z662 Surface Piping) Cold Temperature | 0 mm | Per Z662 | 15% |
| B7A | 300 RF | -45°C to 204°C | Refrigerants, Ethane, Butane, Propane, Sweet Gas and Hydrocarbon Liquids | 0 mm | Per B31.3 | 10% |
| B7B | 300 RF | -100°C to 148°C | Sweet Gas, Refrigerants, Ethane, Butane, Propane | 0 mm | Per B31.3 | 10% |
| B7C | 300 RF | -159°C to 148°C | Sweet Gas, Refrigerants, Ethane, Butane, Propane | 0 mm | Per B31.3 | 10% |
| B12 | 300 RF | -29°C to 204°C | Lean Amine or Lean Sulfinol | 3 mm | Above 82°C | 100% |
| C0 | 600RF | -29°C to 204°C | Sweet Gas and Hydrocarbon Liquids, Glycol, Boiler Feed Water, Steam | 0 mm | Per B31.3 | 10% |
| C1 | 600RF | -29°C to 204°C | Sour Gas and Hydrocarbon Liquids, Rich Amine Rich Sulfinol | 1.5 mm | Per B31.3 | 100% |
| C1S | 600RF | -29°C to 204°C | Sour Gas and Hydrocarbon Liquids, Rich Amine Rich Sulfinol | 3 mm | All Welds | 100% |

000-PES-5001
Piping Material Service Index
Rev.1.0
April 16, 2010

[Plains Midstream Canada logo]

*(For General Reference only; See Line Class for specific details)*

> **Table - Piping Material Service Index — Class, Flange Rating/ANSI Class, Temp. Range, Service, Minimum Corrosion Allowance, PWHT, X-Ray** - see [XLSX](tables/03-piping-materials-and-line-classes-03_p0003_tbl01_piping-material-service-index.xlsx) and [source crop](tables/03-piping-materials-and-line-classes-03_p0003_tbl01_piping-material-service-index.png)

| CLASS | FLANGE RATING ANSI CLASS | TEMP. RANGE | SERVICE | MINIMUM CORROSION ALLOWANCE | PWHT | X-RAY |
| :---- | :----------------------- | :---------- | :------ | :--------------------------- | :--- | :---- |
| C1C | 600 RF | -5°C to 204°C | Sour Gas and Hydrocarbon Liquids, Rich Amine Rich Sulfino/ Cold Temperature | 3 mm | All Welds | 100% |
| C2 | 600 RF | -29°C to 120°C | Sweet Gas and Hydrocarbon Liquids, Fresh Water (Pipelines CSA Z662 Surface Piping) | 0 mm | Per Z662 | 15% |
| C3 | 600 RF | -29°C to 120°C | Sour Gas and Hydrocarbon Liquids/Pipelines CSA Z662 Surface Piping | 0 | Per Z662 | 100% |
| C4 | 600 RF | -29°C to 204°C | Produced Water, Acid Gas, Sour (H₂S and CO₂) Water | 3 mm | Per B31.3 | 100% |
| C5 | 600 RF | -45°C to 120°C | Sour – Hydrocarbon Liquids (Pipelines CSA Z662 Surface Piping) Cold Temperature | 0 | Per B31.3 | 100% |
| C5G | 600 RF / PN 100 | -45°C to 70°C | Sour Gas (Pipelines CSA Z662 Surface Piping) Cold Temperature | 3.0 | All Welds | 100% |
| C6 | 600 RF | -45°C to 120°C | Sweet Gas and Hydrocarbon Liquids, Fresh Water (Pipelines CSA Z662 Surface Piping) Cold Temperature | 0 mm | Per Z662 | 15% |
| C7A | 800 RF | -5°C to 204°C | Refrigerants, Ethane, Butane, Propane, Sweet Gas and Hydrocarbon Liquids | 0 mm | Per B31.3 | 10% |
| C7B | 600 RF | -100°C to 148°C | Sweet Gas, Refrigerants, Ethane, Butane, Propane | 0 mm | Per B31.3 | 10% |
| C7C | 600 RF | -129°C to 148°C | Sweet Gas, Refrigerants, Ethane, Butane, Propane | 0 mm | Per B31.3 | 10% |
| C12 | 600 RF | -5°C to -45°C | Lean Amine or Lean Sulfino† | 3 mm | ABOVE 82°C | 100% |
| D0 | 900 RF | -29°C to 204°C | Sweet Gas and Hydrocarbon Liquids, Steam, Boiler Feed Water | 0 mm | Per B31.3 | 10% |
| D1 | 900 RF | to 204°C | Sour Gas and Hydrocarbon Liquids | 1.5 mm | Per B31.3 | 10% |
| D1S | 900 RF | -29°C to 204°C | Sour Gas and Hydrocarbon Liquids | 3 mm | All Butt Welds | 100% |
| D1C | 900 RF | -45°C to 204°C | Sour Gas and Hydrocarbon Liquids Cold Temperature | 3 mm | All Butt Welds | 100% |
| D2 | 900 RF / PN 150 | -29°C to 204°C | Sweet Gas and Hydrocarbon Liquids, Fresh Water (Pipelines CSA Z662 Surface Piping) | 0 mm | Per Z662 | 15% |
| D3 | 900 RF | -29°C to 204°C | Sour Gas and Hydrocarbon Liquids (Pipelines CSA Z662 Surface Piping) | 0 mm | Per Z662 | 100% |
| D5 | 900 RF | to 204°C | Sour – Hydrocarbon Liquids (Pipelines CSA Z662 Surface Piping) | 3 mm | Per Z662 | 100% |
| D5G | 900 RF / PN 150 | -45°C to 120°C | Sour Gas (Pipelines CSA Z662 Surface Piping) Cold Temperature | 0 mm | Per Z662 | 100% |

000-PES-5001
Piping Material Service Index
Rev.1.0
April 16, 2010

[Plains Midstream Canada logo]

> **Table - For General Reference only; See Line Class for specific details** - see [XLSX](tables/03-piping-materials-and-line-classes-03_p0004_tbl01_piping-material-service-index-table.xlsx) and [source crop](tables/03-piping-materials-and-line-classes-03_p0004_tbl01_piping-material-service-index-table.png)

| CLASS | FLANGE RATING ANSI CLASS | TEMP. RANGE | SERVICE | MINIMUM CORROSION ALLOWANCE | PWHT | X-RAY |
| :--- | :--- | :--- | :--- | :---: | :---: | :---: |
| D6 | 900 RF | -45°C to 120°C | Sweet Gas and Hydrocarbon Liquids, Fresh Water (Pipelines CSA Z662 Surface Piping) Cold Temperature | 0mm | Per Z662 | 15% |
| D7 | 900 RF | -45°C to 204°C | Refrigerants, Ethane, Butane, Propane, Sweet Gas and Hydrocarbon Liquids | 0mm | Per B31.3 | 10% |
| E0 | 1500 RF | -29°C to 204°C | Sweet Gas and Hydrocarbon Liquids, Steam Boiler Feed Water | 0mm | Per B31.3 | 100% |
| E1 | 1500 RF | -29°C to 204°C | Sour Gas and Hydrocarbon Liquids | 1.5mm | Per B31.3 | 100% |
| E1B | 1500 RF | -45°C to 204°C | Sour Gas and Hydrocarbon Liquids | 3mm | All Butt Welds | 100% |
| E1C | 1500 RF | -45°C to 204°C | Sour Gas and Hydrocarbon Liquids | 3mm | All Butt Welds | 100% |
| E2 | 1500 RF/ PN 250 | -29°C to 120°C | Sweet Gas and Hydrocarbon Liquids, Fresh Water (Pipelines CSA Z662 Surface Piping) | 0mm | Per Z662 | 100% |
| E3 | 1500 RF/ PN 250 | -29°C to 120°C | Sour Gas and Hydrocarbon Liquids (Pipelines CSA Z662 Surface Piping) | 0mm | Per Z662 | 100% |
| E5 | 1500 RF/ PN 250 | -29°C to 120°C | Sour - Hydrocarbon Liquids (Pipelines CSA Z662 Surface Piping) Cold Temperature | 3mm | Per Z662 | 100% |
| E5G | 1500 RF/ PN 250 | -29°C to 120°C | Sour Gas (Pipelines CSA Z662 Surface Piping) Cold Temperature | 3mm | Per Z662 | 100% |
| E6 | 1500 RF/ PN 250 | -45°C to 120°C | Sweet Gas and Hydrocarbon Liquids, Fresh Water (Pipelines CSA Z662 Surface Piping) Cold Temperature | 0mm | Per Z662 | 100% |
| E7 | 1500 RF | -45°C to 204°C | Refrigerants, Ethane, Propane, Butane, Sweet Gas and Hydrocarbon Liquids | 0mm | PER B31.3 | 100% |
| F0 | 2500 RJ | -29°C to 204°C | Sweet Gas and Hydrocarbon Liquids | 0mm | Per B31.3 | 100% |
| F5 | 2500 RJ/ PN 420 | -45°C to 148°C | Sour - Hydrocarbon Liquids (Pipelines CSA Z662 Surface Piping) Cold Temperature | 0mm | Per Z662 | 100% |
| F5G | 2500 RJ/ PN 420 | -45°C to 148°C | Sour and Hydrocarbon Liquids (Pipelines CSA Z662 Surface Piping) | 0mm | Per Z662 | 100% |
| F6 | 2500 RJ/ PN 420 | -45°C to 148°C | Sweet Gas and Hydrocarbon Liquids, Fresh Water (Pipelines CSA Z662 Surface Piping) Cold Temperature | 0mm | Per Z662 | 100% |

000-PES-5001
Piping Material Service Index
Rev 1.0
April 16, 2010

[Plains Midstream Canada logo]

**NOTES:**

1.0 See Sour Service Definition and Material Requirements in Owner's Specification.

2.0 Maximum Spectacle Blind size shall be 12NPS. A blind and spacer shall be used for larger pipe sizes. Spectacle Blind material shall be A516 Gr 70N. For low temperature service, material shall be Charpy V-notch tested at temperatures no warmer than the minimum metal design temperature.

3.0 Buried pipe to be externally coated with materials suitable for the application.

4.0 See Owner's Specification for Nondestructive Examination requirements. When the amount of radiographic examination is less than 100%, the progressive examination requirements of B31.3 Clause 341.3.4 or CSA Z662 Clause 7.10.3.1 shall apply.

5.0 Maximum allowable temperature 100° C.

6.0 Full port valves for use on lines subject to pigging operations.

7.0 Threaded connections allowed subject to compliance with Owner's Specification GS 2.1 Piping Design.

8.0 Lines subject to pigging operations to be 3 NPS or larger.

9.0 Design Factors for CSA Z662 equation 4.3.5.1 are F=0.8, L=0.625, J=1, T=1. Designer shall verify design factors are appropriate. Re-evaluate wall thickness, if required.

10.0 Flanged valves 1/2 - 1 1/2 NPS for use on Post Weld Heat Treated lines.

11.0 With approval of weld procedures by Owner PWHT exemption per Owner's Specification Welding Appendix D may be applied.

12.0 PWHT required when service conditions of ISO 15156 are met except as exempted in Owner's Specification Welding Appendix D. When sour service piping is exempted from PWHT, it shall be indicated on drawings provided to the piping fabricator.

13.0 Mill certificate with data supporting compliance with applicable sour service requirements of relevant CSA Z245 series of standards required.

14.0 Dual certified materials may be used A234 WPB/Z245.11 SS, A106 Gr.B/Z245.1 Cat I SS, A105N/Z245.12 SS. Fittings may have only ASTM specification only when suitable CSA Z245 materials not available.

15.0 No threaded connections allowed as primary process connections.

16.0 For glycol and hot oil service, use SW fittings, except valves which may be threaded.

17.0 Materials are appropriate for category 1 fluid service only.

18.0 A53 Gr. B Pipe may be substituted with approval. (ERW for NPS 12-18, DSAW for NPS 20-24). Check wall thickness.

19.0 Deleted.

20.0 Rich Sulfinol from high pressure contactor level control valve manifold, use 304L stainless steel with 316 fittings.

21.0 Rich Sulfinol from lean/rich heat exchanger level control valve to regenerator, use 304L Stainless Steel with 316 Stainless Steel valves and Spectacle blinds material A167 or A240 Grades 304 or 304L.

22.0 Dual certified materials may be used A333 Gr. 6 / Z245.1 Gr. 241 Cat I SS, A420 WPL 6 / Z245.11 Gr. 241 Cat I SS, A350 LF2 / Z245.12 Cat I SS. Fittings may have only ASTM specification only when suitable CSA Z245 materials not available.

23.0 Consider maximum pressure of 1035 kPag to be consistent with category "D" fluid service per B31.3 and use reduced testing requirements.

24.0 If using SW flanges, bore to match pipe.

25.0 Maximum Spectacle Blind size shall be 12NPS. A blind and spacer shall be used for larger pipe sizes. Spectacle Blind material shall be A240 Gr 304L. Material shall be Charpy V notch tested at temperatures no warmer than the minimum metal design temperature.

26.0 For FF Flanges use Class 150 - 3 mm THK Full Face Gaskets, "Klingernite 1000", "Durlon 8600" or "Garlock 3100."

[Plains Midstream Canada logo]

## NOTES (CONT.):

27.0 Special attention may be required for internal corrosion in fresh or produced water service.
28.0 RFSO flanges may be substituted with approval.
29.0 For treated de-ionized boiler feed water upstream of the dearator, use 304L stainless steel pipe and fittings with 316 stainless steel valves.
30.0 Use reducing tees for all branch connections.
31.0 Use Flat Faced (FF) flanges in firewater service or when mating to cast iron flanges.
32.0 Material requirements per CSA Z245.15 SS required.
33.0 Dual certified materials may be used A333 Gr. 6 / Z245.1 Gr. 241 Cat II (M45C) SS, A420 WPL 6 / Z245.11 Gr. 241 Cat II (M45C) SS, A350 LF2 / Z245.12 Cat II (M45C) SS. Fittings may have only ASTM specifications only when suitable CSA Z245 materials not available.
34.0 No threaded connections due to Wall Thickness constraints.
35.0 All pipe, flanges and fittings shall be from one manufacturer and be compatible for use with each other.
36.0 Fibreglass reinforced epoxy resin pipe with a reinforced epoxy resin liner.
37.0 For high temperature service use thermodynamic (TD) type Spirax - Sarco or Owner approved equivalent.
38.0 For steam tracing connections between jacketed lines, use NPS 3/4 O.D. steel tubing A179 - 1.6 mm wall.
39.0 Galvanized pipe may be used up to 2 NPS. It shall be threaded, if used.
40.0 Mitered bends acceptable: 90° and 60° EL - 3 piece, 2 mitre; 45° and 30° EL - 2 piece, 1 mitre.
41.0 NPS 3/4 to be minimum pipe size used.
42.0 Pipe rolled from A516 plate is acceptable.
43.0 For jacketed piping, the jacket pipe shall be one size larger than the process pipe: (i.e. for 3 NPS process use 4 NPS jacket, for 4 NPS use 6 NPS jacket).
44.0 Temperature limits may be increased by the use of refractory lining, with Owner's approval.
45.0 To be used for sewage drain, waste and vents. DO NOT USE IF STEAM CLEANING IS REQUIRED.
46.0 Malined fibreglass reinforced epoxy resin pipe.
47.0 Use fittings for branch connections.
48.0 Recalculate wall thickness for design temperatures above 200°C.
49.0 No welding of galvanized pipe.
50.0 Maximum allowable pressure for 3 and 4 NPS threaded piping is 3500 kPag; service muct be non-cyclic; and fluid must be low vapour pressure.
51.0 Materials are suitable for Category I and Category III fluid service.
52.0 Maximum spec blind size shall be 12 NPS. A blind and spacer shall be used for larger pipe sizes.

File: domains/piping-design/_Sources/industry-practices/03-piping-materials-and-line-classes/03-piping-materials-and-line-classes-04.md (part 1 of 7)
000-PES-5002
Piping Material Line Class Detail
Rev 1.0
April 16, 2010

[Plains Midstream Canada logo]

# PIPING CLASS A0

> **Table - PIPING CLASS A0 — Piping Material Line Class Detail** - see [XLSX](tables/03-piping-materials-and-line-classes-04_p0001_tbl01_piping-class-a0-material-line-class-deta.xlsx) and [source crop](tables/03-piping-materials-and-line-classes-04_p0001_tbl01_piping-class-a0-material-line-class-deta.png)

| CODE B31.3 | CLASS A0 |
| :--- | :--- |
| **Service** | Sweet Gas and Hydrocarbon Liquids, Glycol, Fuel Gas, Propane, Refrigerant, BFW (Note 20), Steam, Steam Cond., Pressure Relief, H.C. Drains, Lube Oil (Pickled.), Fire Water Per ANSI B16.5 Class 150 Material Group 1.1 |
| **Temperature Range** | -29°C to 204°C |
| **Maximum Corrosion Allowance** | 0 mm |
| **Radiography** | 5% (Note 4) |
| **Post Weld Heat Treatment** | Per B31.3 |

| **ITEM** | **Sizes (NPS)** | **General Description** | **Material Code** | **Notes** |
| :--- | :--- | :--- | :--- | :--- |
| **Pipe** | 1/2 - 1 1/2 | Seamless : PE | A106 GR. B | |
| | 2 - 10 | Seamless : BE | A106 GR. B | |
| | 12 - 18 | Seamless | A106 GR. B | 18 |
| | 20 - 24 | Seamless | A106 GR. B | 18 |
| **Fittings** | 1/2 - 1 1/2 | Class 3000 SW/THD | A105N | 16 |
| | 2 - 24 | Butt Weld, WT to match pipe | A234 WPB | |
| **Nipples** | 1/2 - 1 1/2 | Seamless SCH160 TE/PE | A106 GR. B | |
| **Swages** | 1/2 - 2 | Bore to match pipe | A234 WPB | |
| **Flanges** | 1/2 - 1 1/2 | Class 150 RF THD/SW | A105N | 24 |
| | 2 - 10 | Class 150 RFWN, bore to match pipe | A105N | 2, 31 |
| | 12 - 24 | Class 150 RFWN, bore to match pipe | A105N | 2, 28, 31 |
| **Bolting** | All | Studs | A193 GR. B7 | |
| | | Nuts | A194 GR. 2H | |
| **Gaskets** | All | Class 150 – 3 mm (1/8")THK "Flexitallic" Style CG, ASME B16.20 or Owner approved equivalent | 316 SS | 26 |
| **Valves** | GATE | | | |
| | 1/2 - 1 1/2 | Class 800 THD/SW | GA-806/807/808, GA-100/101 | |
| | 3/4 - 6, 8 - 24 | Class 150 Flanged | GA-100/101 | |
| GLOBE | | | | |
| | 3/4 - 1 1/2 | Class 800 THD/SW | GL-806/807/808, GL-100 | |
| | 2 - 4 | Class 150 Flanged | GL-100 | |
| CHECK | | | | |
| | 3/4 - 1 1/2 | Class 800 THD/SW | CH-806/807/808/809 | |
| | 2 - 24 | Class 150 Flanged, Swing Type | CH-100 | |
| | 2 - 24 | Class 150 Flanged, Piston Type | CH-102 | |
| | 3/4 - 1 1/2 | Class 150 Wafer Type | CH-10X | |
| BALL | | | | |
| | 3/4 - 1 1/2 | Class 600 THD- | BA-608 | 5 |
| | 2 – 6, 8 - 10 | Class 150 Flanged | BA-100-101 | 5 |
| BUTTERFLY | | | | |
| | 2 – 6, 8 - 12 | Class 150 | BU-100/101 | |

| **Size** | 1/2 | 3/4 | 1 | 1 1/2 | 2 | 3 | 4 | 6 | 8 | 10 | 12 | 14 | 16 | 18 | 20 | 22 | 24 |
| :---: | :---: | :---: | :---: | :---: | :---: | :---: | :---: | :---: | :---: | :---: | :---: | :---: | :---: | :---: | :---: | :---: | :---: |
| **W.T.** | 160 | 160 | 160 | 160 | 160 | 40/std | 40/std | 40/std | 40/std | 40/std | 20 | 10 | 10 | 10 | 10 | 10 | 10 |

**NOTES:**

2. Maximum Spectacle Blind size shall be 12NPS. A blind and spacer shall be used for larger pipe sizes. Spectacle Blind material shall be A516 Gr 70N. For low temperature service, material shall be Charpy Y-notch tested at temperatures no warmer than the minimum allowable operating temperature.
4. See Owner's Specification GS 2.10 for Nondestructive Examination requirements. When the amount of radiographic examination is less than 100%, the progressive examination requirements of B31.3 Clause 341.3.4 or CSA Z662 Clause 7.10.3.1 shall apply.
5. Maximum allowable temperature 100°C.
16. For glycol and hot oil service, use SW fittings, except valves which may be threaded.
18. A53 Gr. B Pipe may be substituted with approval. (ERW for NPS 12-18, DSAW for NPS 20-24). Check wall thickness.
24. If using SW flanges, bore to match pipe.
26. For FF Flanges use Class 150 - 3 mm THK Full Face Gaskets, "Klinger® 1000", "Durlon-8600" or "Garlock 3150".
28. RFSO flanges may be substituted with approval.
29. For treated de-ironized boiler feed water upstream of the deaerator, use 304L stainless steel pipe and fittings with 316 stainless steel valves.
31. Use Flat Faced (FF) flanges in firewater service or when mating to cast iron flanges.

000-PES-5002
Piping Material Line Class Detail
Rev.1.0
April 16, 2010

[Plains Midstream Canada logo]

## PIPING CLASS A1

> **Table - PIPING CLASS A1 — Service and material specification table** - see [XLSX](tables/03-piping-materials-and-line-classes-04_p0002_tbl01_piping-class-a1-service-material-spec.xlsx) and [source crop](tables/03-piping-materials-and-line-classes-04_p0002_tbl01_piping-class-a1-service-material-spec.png)

| | CLASS A1 |
| :--- | :--- |
| **CODE B31.3** | |
| **Service** | Sour Gas and Hydrocarbon Liquids, H.P. and L.P. Flare (Sour Service), Rich Sulfinol (Note 21) |
| **Maximum Pressure Rating** | Per ANSI B16.5 Class 150 Material Group 1.1 |
| **Temperature Range** | -29°C to 204°C |
| **Minimum Corrosion Allowance** | 1.5 mm |
| **Radiography** | 100% |
| **Post Weld Heat Treatment** | All Welds (Note 11) |

| **ITEM** | **Sizes (NPS)** | **General Description** | **Material Code** | **Notes** |
| :--- | :--- | :--- | :--- | :--- |
| **Pipe** | 1/2 - 1 1/2 | Seamless, PE | A106 GR. B | 1, 7 |
| | 2 - 24 | Seamless, PE | A106 GR. B | 1 |
| **Fittings** | 1/2 - 1 1/2 | Class 3000 THD/SW | A105 | 1, 7 |
| | 2 - 24 | Butt Weld, WT to match pipe | A234 WPB | 1 |
| **Nipples** | 1/2 - 1 1/2 | Seamless SCH 160 TE/PE | A106 GR. B | 1, 7 |
| **Swages** | 1/2 - 2 | Bore to match pipe | A234 WPB | |
| **Flanges** | 1/2 - 1 1/2 | Class 150 RF THD/SW, SCH 160 | A105 | 1, 2, 24 |
| | 3/4 - 24 | Class 150 RFWN, bore to match pipe | A105N | 1, 2 |
| **Bolting** | All | Studs | A193 GR. B7M | 1 |
| | | Nuts | A194 GR. 2HM | |
| **Gaskets** | All | Class 150 - 3 mm (1/8") THK. 'Flexitallic' Style CG ASME B16.20 or Owner approved equivalent | 316 SS | 1 |
| **Valves** | GATE | | | |
| | 1/2 - 1 1/2 | Class 800 THD/SW | GA-816/817/819GA-110 | 7 |
| | 1/2 - 1 1/2 | Class 150 Flanged | GA-110/111 | 10 |
| | 2 - 6, 8 - 24 | Class 150 Flanged | | |
| | GLOBE | | | |
| | 3/4 - 1 1/2 | Class 800 THD | GL-816/817/818 | 7 |
| | 2 - 4 | Class 150 Flanged | GL-110 | |
| | CHECK | | | |
| | 3/4 - 1 1/2 - 24 | Class 800 THD/SW | CH-816/817/818/819 | 7 |
| | 2 - 24 | Class 150 RF Swing Type | CH-110 | |
| | 2 - 24 | Class 150 Piston Type | CH-112 | |
| | 2 - 24 | Class 150 RF Wafer Type | CH-11X | |
| | BALL | | | |
| | 1/2 - 1 1/2 | Class 800 THD | BA-618 | 5, 7 |
| | 1/2 - 6, 8 - 10 | Class 150 Flanged | BA-110/111 | 5, 10 |

> **Table - PIPING CLASS A1 — Pipe size and wall thickness schedule table** - see [XLSX](tables/03-piping-materials-and-line-classes-04_p0002_tbl02_piping-class-a1-size-wt-schedule.xlsx) and [source crop](tables/03-piping-materials-and-line-classes-04_p0002_tbl02_piping-class-a1-size-wt-schedule.png)

| **Size** | 1/2 | 3/4 | 1 | 1 1/2 | 2 | 3 | 4 | 6 | 8 | 10 | 12 | 16 | 20 | 22 | 24 |
| :---: | :---: | :---: | :---: | :---: | :---: | :---: | :---: | :---: | :---: | :---: | :---: | :---: | :---: | :---: | :---: |
| **W.T.** | 160 | 160 | 160 | 160 | 80 | 40/std | 40/std | 40/std | 40/std | 40/std | 20 | 10 | 20 | 30 | 20/std |

## NOTES:

1. See Sour Service Definition and definition of Sour Service material specifications at Section 3, H.P. and L.P. Flare Service Definition, H.P. and L.P. Flare material specifications and Specification material supplements in Appendix D.
2. Maximum Spectacle Blind size shall be 12 NPS. A blind and spacer shall be used for larger pipe sizes. Spectacle Blind material shall be A516 Gr 70N. For low temperature service, material shall be Charpy V-notch tested at temperatures no warmer than the minimum metal design temperature.
3. Maximum allowable temperature 100°C.
5. Maximum minimum metal design temperature.
6. Threaded connections allowed subject to compliance with Owner's Specification Piping Design.
10. Flanged valves 1/2 - 1 1/2 NPS for use on Post Weld Heat Treated piping only.
11. With approval of weld procedures by Owner PWHT exemption per Owner's Specification Welding Appendix D may be applied.
21. Rich Sulfinol from lean/rich heat exchanger level control valve to regenerator, use 304L Stainless Steel with 316 Stainless Steel valves and Spectacle blinds material A167 or A240 Grades 304 or 304L.
24. If using SW flanges, bore to match pipe.

000-PES-5002
Piping Material Line Class Detail
Rev.1.0
April 16, 2010

[Plains Midstream Canada logo]

# PIPING CLASS A1C

> **Table - CODE B31.3 — CLASS A1C piping class detail** - see [XLSX](tables/03-piping-materials-and-line-classes-04_p0003_tbl01_code-b313-class-a1c-piping-class-detail.xlsx) and [source crop](tables/03-piping-materials-and-line-classes-04_p0003_tbl01_code-b313-class-a1c-piping-class-detail.png)

| CODE B31.3 | CLASS A1C |
| :--- | :--- |
| **Service** | Sour Gas and Hydrocarbon Liquids, H.P. and L.P. Flare (Sour Service), Rich Sulfinol. |
| **Maximum Pressure** | Per ANSI B16.5 Class 150 Material Group 1.1 |
| **Temperature Range** | -45°C to 204°C |
| **Minimum Corrosion Allowance** | 3.0 mm |
| **Radiography** | 100% |
| **Post Weld Heat Treatment** | All Welds (Note 11) |

> **Table - CLASS A1C — Item, Sizes, General Description, Material Code, Notes** - see [XLSX](tables/03-piping-materials-and-line-classes-04_p0003_tbl02_class-a1c-item-sizes-description-materia.xlsx) and [source crop](tables/03-piping-materials-and-line-classes-04_p0003_tbl02_class-a1c-item-sizes-description-materia.png)

| **ITEM** | **Sizes (NPS)** | **General Description** | **Material Code** | **Notes** |
| :--- | :--- | :--- | :--- | :--- |
| Pipe | 1/2 – 1 1/2 | Seamless, PE | A333 GR. 6 | 1, 7 |
| | 2 – 24 | Seamless, BE | A333 GR. 6 | 1, 7 |
| Fittings | 1/2 – 1 1/2 | Class 3000 THD/SW | A350 LF 2 CL1 | 1, 7 |
| | 2 – 24 | Butt Weld, WT to match pipe | A420 WPL 6 | 1, 7 |
| Nipples | 1/2 – 1 1/2 | Seamless SCH 160 TE/PE | A333 GR. 6 | 1, 7 |
| Flanges | 1/2 – 2 | Bore to match pipe | A350 WPL 6 | 1, 2 |
| | 1/2 – 1 1/2 | Class 150 RF THD/SW | A350 LF 2 CL1 | 1, 7, 24 |
| | 3/4 – 24 | Class 150 RFWN, bore to match pipe | A350 LF 2 CL1 | 1, 2 |
| Bolting | All | Studs | A193 GR. B7M | 1 |
| | | Nuts | A194 GR. 2HM | |
| Gaskets | All | Class 150: 3 mm (1/8") THK. "Flexitallic" Style CG ASME B16.20 or Owner approved equivalent. | 316 SS | 8 |
| Valves | GATE | | | |
| | 1/2 – 1 1/2 | Class 800 THD/SW | GA-846/847/848 | 7 |
| | 1/2 – 1 1/2 | Class 150 Flanged | GA-140 | 10 |
| | 2 – 24 | Class 150 Flanged | GA-140/141 | |
| | GLOBE | | | |
| | 3/4 – 1 1/2 | Class 800 THD/SW | GL-846/847/848 | 7 |
| | 2 – 4 | Class 150 Flanged | GL-140 | |
| | CHECK | | | |
| | 3/4 – 1 1/2 | Class 800 THD Flanged Swing type | CH-846/847/848/849 | 7 |
| | 2 – 18 | Class 150 Flanged Swing type | CH-740 | |
| | | Class 150 Wafer type | CH-14X | |
| | BALL | | | |
| | 1/2 – 1 1/2 | Class 600 THD | BA-648 | 5, 7 |
| | 2 – 6/8 – 10 | Class 150 Flanged | BA-140/141 | 5 |

> **Table - CLASS A1C — Size/Schedule matrix** - see [XLSX](tables/03-piping-materials-and-line-classes-04_p0003_tbl03_class-a1c-size-schedule-matrix.xlsx) and [source crop](tables/03-piping-materials-and-line-classes-04_p0003_tbl03_class-a1c-size-schedule-matrix.png)

| **Size** | 1/2 | 3/4 | 1 | 1 1/2 | 2 | 3 | 4 | 6 | 8 | 10 | 12 | 14 | 16 | 18 | 20 | 22 | 24 |
| :---: | :---: | :---: | :---: | :---: | :---: | :---: | :---: | :---: | :---: | :---: | :---: | :---: | :---: | :---: | :---: | :---: | :---: |
| **sch** | 160 | 80/std | 160 | 160 | 80/std | 40/std | 40/std | 40/std | 40/std | 40/std | 20 | 10 | 20 | 20 | 20/std | | 20/std |

NOTES:

1. See Sour Service Definition and Material Requirements in Owner's Specification.
2. Maximum Spectacle Blind size shall be 12 NPS. A blind and spacer shall be used for larger pipe sizes. Spectacle Blind material shall be A516 GR 70N. For low temperature service, material shall be Charpy V-notch tested at temperatures no warmer than the minimum metal design temperature.
5. Maximum allowable temperature 100°C.
7. Threaded connections allowed subject to compliance with Owner's Specification Piping Design.
10. Flanged valves 1/2 – 1 1/2 NPS for use on Post Weld Heat Treated lines.
11. With approval, welding procedures by Owner PWHT exemption per Owner's Specification Welding Appendix D may be applied.
24. If using SW flanges, bore to match pipe.

000-PES-5002
Piping Line Class Detail
Rev.1.0
April 16, 2010

[Plains Midstream Canada logo]

## PIPING CLASS A1S

> **Table - CLASS A1S Piping Class Detail** - see [XLSX](tables/03-piping-materials-and-line-classes-04_p0004_tbl01_class-a1s-piping-class-detail.xlsx) and [source crop](tables/03-piping-materials-and-line-classes-04_p0004_tbl01_class-a1s-piping-class-detail.png)

| CODE B31.3 | CLASS A1S |
| :--- | :--- |
| **Service** | Sour Gas and Hydrocarbon Liquids, H.P. and L.P. Flare (Sour Service), Rich Sulfinol (Note 2) |
| **Maximum Pressure** | Per ANSI B16.5 Class 150 Material Group 1.1 |
| **Temperature Range** | -29°C to 204°C |
| **Minimum Corrosion Allowance** | 3.0 mm |
| **Radiography** | 100% |
| **Post Weld Heat Treatment** | All Welds (Note 11) |

| **ITEM** | **Sizes (NPS)** | **General Description** | **Material/Code** | **Notes** |
| :--- | :--- | :--- | :--- | :--- |
| **Pipe** | 1/2 - 1 1/2 | Seamless, PE | A106 GR. B | 1, 7 |
| | 2 - 24 | Seamless, PE | A106 GR. B | 1 |
| **Fittings** | 1/2 - 1 1/2 | Class 3000 THD/SW | A105N | 1, 7 |
| | 2 - 24 | Butt Weld, WT to match pipe | A234 WPB | 1 |
| **Nipples** | 1/2 - 1 1/2 | Seamless SCH xxH PE/PE | A106 GR. B | 1, 7 |
| **Swages** | 1/2 - 2 | Bore to match pipe | A234 WPB | 1 |
| **Flanges** | 1/2 - 24 | Class 150 RF THD/SW | A105N | 1, 7, 24 |
| | 3/4 - 24 | Class 150 RFWN, bore to match pipe | A105N | 1, 2 |
| **Bolting** | All | Studs | A193 GR. B7M | 1 |
| | | Nuts | A194 GR. 2HM | 1 |
| **Gaskets** | All | Class 150 : 3 mm (1/8") THK "Flexitallic" Style CG ASME B16.20 or Owner approved equivalent | 316 SS | |
| **Valves** | GATE | | | |
| | 1/2 - 1 1/2 | Class 800 THD/SW | BI/816-816/817 | 7 |
| | 1/2 - 1 1/2 | Class 150 Flanged | GA-110 | 10 |
| | 2 - 6, 8 - 24 | Class 150 Flanged | GA-110/111 | |
| | GLOBE | | | |
| | 3/4 - 1 1/2 | Class 800 THD/SW | BI/816-816/817 | 7 |
| | 2 - 4 | Class 150 Flanged | GL-110 | |
| | CHECK | | | |
| | 3/4 - 1 1/2 | Class 800 THD/SW | CH-816-817/818/819 | 7 |
| | 2 - 24 | Class 150 RF Swing Type | CH-110 | |
| | 2 - 24 | Class 150 Piston Type | CH-112 | |
| | 2 - 24 | Class 150 RF Wafer Type | CH-11X | |
| | BALL | | | |
| | 1/2 - 1 1/2 | Class 600 THD | BA-618 | 5, 7 |
| | 2 - 6, 8 - 10 | Class 150 Flanged | BA-110/111 | 5 |

> **Table - SIZE and W.T. reference table** - see [XLSX](tables/03-piping-materials-and-line-classes-04_p0004_tbl02_size-wt-reference-table.xlsx) and [source crop](tables/03-piping-materials-and-line-classes-04_p0004_tbl02_size-wt-reference-table.png)

| **Size** | 1/2 | 3/4 | 1 | 1 1/2 | 2 | 3 | 4 | 6 | 8 | 10 | 12 | 16 | 18 | 20 | 24 |
| :---: | :---: | :---: | :---: | :---: | :---: | :---: | :---: | :---: | :---: | :---: | :---: | :---: | :---: | :---: | :---: |
| **W.T.** | sch | 160 | 160 | 160 | 80/xH | 40/std | 40/std | 40/std | 40/std | 20 | 20 | 10 | 20 | 20 | 20/std |

NOTES:

1. See Sour Service Definition and Material Requirements in Owner's Specification.
2. Maximum Spectacle Blind size shall be 12 NPS. A blind and spacer shall be used for larger pipe sizes. Spectacle Blind material shall be A516 Gr 70N. For low temperature service, material shall be Charpy V-notch tested at temperatures no warmer than the minimum metal design temperature.
5. Maximum allowable temperature 100°C.
7. Threaded connections allowed subject to compliance with Owner's Specification Piping Design.
10. Flanged valves 1/2 - 1 1/2 NPS for use on Post Weld Heat Treated lines.
11. With approval of weld procedures by Owner PWHT exemption per Owner's Specification Welding Appendix D may be applied.
31. Rich Sulfinol from lean/rich heat exchanger level control valve to regenerator, use 304L Stainless Steel with 316 Stainless Steel valves and Spectacle blinds material A167 or A240 Grades 304 or 304L.
24. If using SW flanges, bore to match pipe.

000-PES-5002
Piping Material Line Class Detail
Rev.1.0
April 16, 2010

[Plains Midstream Canada logo]

## PIPING CLASS A2

> **Table - Piping Class A2 — Service, Pressure, Temperature, Corrosion, Radiography, Post Weld Heat Treatment, and Itemized Materials** - see [source crop](tables/03-piping-materials-and-line-classes-04_p0005_tbl01_piping-class-a2-materials.png)

| **CODE Z662** | **CLASS A2** |
| :--- | :--- |
| **Service** | Sweet Gas and Hydrocarbon Liquids, Fresh Water (Pipelines CSA Z662 Surface Piping) |
| **Maximum Pressure Rating** | Lower of ANSI B16.5 Class 150 Material Group 1.1 or CSA Z245.12 PN 20 |
| **Temperature Range** | −29°C to 120°C |
| **Minimum Corrosion Allowance** | 0 mm |
| **Radiography** | 15% (Note 4) |
| **Post Weld Heat Treatment** | Per Z662 |

| **ITEM** | **Sizes (NPS)** | **General Description** | **Material/Code** | **Notes** |
| :--- | :--- | :--- | :--- | :--- |
| Pipe | 1/2 - 1 1/2 | Seamless, PE | A106 Gr. B | 5, 17 |
| | 2 - 24 | Seamless, BE | A106 Gr. B | 3, 8, 9, 17, 18 |
| Fittings | 1/2 - 1 1/2 | Class 3000 SW/THD | A234 WPB | 9, 17 |
| | 2 - 24 | Butt Weld, WT to match pipe | A234 WPB | 9, 17 |
| Nipples | 1/2 - 4 | Pipe Pipe | A106 Gr. B | 9, 17 |
| Swages | 1/2 - 4 | Bore to match pipe | A234 WPB | 9, 17 |
| Flanges | 1/2 - 1 1/2 | Class 150 SW (no SW as required); Bore to match pipe | A105-N; B | 9, 17, 24 |
| | 2 - 10 | Class 150 RFWN; bore to match pipe | A105-N | 9, 17, 31 |
| | 12 - 24 | Class 150 RFWN (with approval); bore to match pipe | A105-N | 2, 9, 17, 28, 31 |
| Bolting | All | Studs | A193 GR. B7 | 17 |
| | | Nuts | A194 GR. 2H | 17 |
| Gaskets | All | Class 150 - 3 mm (1/8") THK "Flexitallic" Style CG | 316 SS | 17, 26 |
| | | ASME B16.20 or Owner approved equivalent | | |
| Valves | GATE | | | |
| | 1/2 - 4 | Class 800 THD/SW | GA-806/807/808 | 17 |
| | 2 - 6, 8 - 24 | Class 150 Flanged | GA-100/101 | 17 |
| | GLOBE | | | |
| | 3/4 - 4 | Class 800 THD/SW | GA-806/807/808 | 17 |
| | 2 - 4 | Class 150 Flanged | GL-100 | 17 |
| | CHECK | | | |
| | 3/4 - 4 | Class 800 THD | CH-806/807/808/809 | 17 |
| | 4 - 24 | Class 150 Flanged Swing Type | CH-100 | 5, 17 |
| | 4 - 24 | Class 150 Wafer Type | CH-10X | 17 |
| | BALL | | | |
| | 3/4 - 4 | Class 600 THD | BA-606 | 5, 17 |
| | 2 - 6, 8 - 10 | Class 150 Flanged | BA-101/101 | 5, 6, 17 |
| | BUTTERFLY | | | |
| | 2 - 12 | Class 150 | BU-100/101 | 17 |

| **Size** | 1/2 | 3/4 | 1 | 1 1/2 | 2 | 2 1/2 | 3 | 3 1/2 | 4 | 5 | 6 | 8 | 10 | 12 | 14 | 16 | 18 | 20 | 24 |
| :--- | :---: | :---: | :---: | :---: | :---: | :---: | :---: | :---: | :---: | :---: | :---: | :---: | :---: | :---: | :---: | :---: | :---: | :---: | :---: |
| **W.T.** | 120 | 120 | 160 | 160 | 40/std | 40/std | 40/std | 40/std | 40/std | 40/std | 40/std | 40/std | 40/std | 26 | 26 | 26 | 26 | 26 | 26 |

NOTES:

2. Maximum Spectacle-Blind size shall be 12NPS. A blind and spacer shall be used for larger pipe sizes. Spectacle Blind material shall be A516 Gr 70N. For low temperature service, material shall be Charpy V-notch tested at temperatures no warmer than the minimum metal design temperature.
3. Buried pipe to be externally coated with materials suitable for the application.
4. See Owner's Specification for Supplementary Examination requirements. When the amount of radiographic examination is less than 100%, the progressive examination requirements of B31.3 Clause 341.3.4 or CSA Z662 Clause 7.10.3.1 shall apply.
5. Maximum allowable temperature 100°C.
6. Full port valves for use on lines subject to pigging operations.
8. Lines subject to pigging operations to be 3 NPS or larger.
9. Design Factors for CSA Z662 equation 4.3.5.1 are F=0.8, L=0.625, J=1, T=1. Designer shall verify design factors are appropriate.
Re evaluate wall thickness, if required.
16. For glycol and hot oil service, use SW fittings, except valves which may be threaded.
17. Materials are appropriate for category II fluid service only.
18. A53 Gr. B Pipe may be substituted with approval. (ERW for NPS 12-18, DSAW for NPS 20-24). Check wall thickness.
24. If using SW flanges, bore to match pipe.
26. For FF Flanges use Class 150 - 3 mm THK Full Face Gaskets, "Klingertite 1000", "Durlon 8600" or "Garlock 3100".
28. RFWN flanges may be substituted with approval.
31. Use Flat Faced (FF) flanges in freewater service or when mating to cast iron flanges.

000-PES-5002
Piping Material Line Class Detail
Rev.1.0
April 16, 2010

[Plains Midstream Canada logo]

# PIPING CLASS A3

> **Table - Piping Class A3 — Component Specifications** - see [XLSX](tables/03-piping-materials-and-line-classes-04_p0006_tbl01_piping-class-a3-component-specifications.xlsx) and [source crop](tables/03-piping-materials-and-line-classes-04_p0006_tbl01_piping-class-a3-component-specifications.png)

| CODE Z662 | CLASS A3 |
| :--- | :--- |
| **Service** | Sour Gas and Hydrocarbon Liquids (Pipelines CSA Z662 Surface Piping) |
| **Maximum Pressure Rating** | Lowest of ANSI B16.5 Class 150 Material Group 1.1 or PN 20 CSA Z245.12 |
| **Temperature Range** | -29°C to 120°C |
| **Minimum Corrosion Allowance** | 3.0 mm |
| **Radiography** | 100% |
| **Post Weld Heat Treatment** | All Welds (Note 11) |

> **Table - Piping Class A3 — Fittings and Components** - see [XLSX](tables/03-piping-materials-and-line-classes-04_p0006_tbl02_piping-class-a3-fittings-and-components.xlsx) and [source crop](tables/03-piping-materials-and-line-classes-04_p0006_tbl02_piping-class-a3-fittings-and-components.png)

| ITEM | Sizes (NPS) | General Description | Material/Code | Notes |
| :--- | :--- | :--- | :--- | :--- |
| **Pipe** | 1/2 : 1 1/2 | Seamless, PE | Z245.1 Cat I Gr 241 SS | 1, 3, 7, 9, 14 |
| | 2 : 24 | Seamless, PE | Z245.1 Cat I Gr 241 SS | 1, 3, 7, 9, 14 |
| | 1/2 : 1 1/2 | Class 3000 THD-SW | Z245.11 Cat I Gr 241 SS | 1, 7, 9, 14 |
| | 2 : 24 | Butt Weld, WT to match pipe | Z245.11 Cat I Gr 241 SS | 1, 9, 14 |
| **Nipples** | 1/2 : 1 1/2 | Threaded Sch 160 Minimum | Z245.11 Cat I Gr 241 SS | 1, 7, 9, 14 |
| **Swages** | 1/2 : 2 | Bore to match pipe | Z245.11 Cat I Gr 241 SS | 1, 7, 9, 14 |
| **Flanges** | 1/2 : 1 1/2 | Class 150 RF THD-SW, bore to match pipe | Z245.12 Cat I SS | 1, 2, 9, 10, 24 |
| | 3/4 : 24 | Class 150 RFWN, bore to match pipe | Z245.12 Cat I SS | 1, 2, 9, 14 |
| **Bolting** | All | Stud | A193 GR. B7 | 1 |
| | All | Nut | A194 GR. 2HM | 1 |
| **Gaskets** | All | Class 150 : 3 mm (1/8") THK "Flexitallic" Style CG ASME B16.20 or Owner approved equivalent. | 316 SS | 1 |
| **GATE** | GATE | | | |
| | 1/2 : 1 1/2 | Class 800 THD-SW | GA-816/817/818 | 7, 32 |
| | 1/2 : 1 1/2 | Class 150 Flanged | GA-110 | 10, 32 |
| | 2 : 6, 8 : 24 | Class 150 Flanged | GA-110/111 | 32 |
| | GLOBE | | | |
| | 3/4 : 1 1/2 | Class 800 THD-SW | GL-816/817/818 | 7, 32 |
| | 2 : 4 | Class 150 Flanged | GL-110 | 32 |
| | CHECK | | | |
| | 3/4 : 1 1/2 | Class 800 THD-SW | CH-816/817/818/819 | 7, 32 |
| | 4 : 18 | Class 150 Flanged Swing Type | CH-110 | 6, 32 |
| | 4 : 18 | Class 150 Water Type | CH-11X | 32 |
| **BALL** | 1/2 : 1 1/2 | Class 600 THD | BA-618 | 5, 7, 32 |
| | 2 : 6, 8 : 10 | Class 150 Flanged | BA-110/111 | 5, 6, 32 |

> **Table - Piping Class A3 — Pipe Wall Thickness / Weight Table** - see [XLSX](tables/03-piping-materials-and-line-classes-04_p0006_tbl03_piping-class-a3-wall-thickness-table.xlsx) and [source crop](tables/03-piping-materials-and-line-classes-04_p0006_tbl03_piping-class-a3-wall-thickness-table.png)

| Size | 1/2 | 3/4 | 1 | 1 1/2 | 2 | 3 | 4 | 6 | 8 | 10 | 12 | 14 | 16 | 18 | 20 | 22 | 24 |
| :---: | :---: | :---: | :---: | :---: | :---: | :---: | :---: | :---: | :---: | :---: | :---: | :---: | :---: | :---: | :---: | :---: | :---: |
| **W.T.** | 160 | 160 | 160 | 160 | 80/std | 40/std | 40/std | 40/std | 20 | 20 | 20 | 15 | 10 | 10 | 20 | 20 | 80/std |

NOTES:

1. See Sour Service Definition and Selection of Materials suitable for the application.
2. Maximum Spectacle Blind size shall be 12NPS. A blind and spacer shall be used for larger pipe sizes. Spectacle Blind material shall be A516 Gr.70HF. For low-temperature service, material shall be Charpy V-notc tested at temperatures no warmer than the minimum metal design temperature.
3. Buried pipe to be externally coated with materials suitable for the application.
5. Maximum allowable temperature 100°C.
6. Full port valves for use on lines subject to pigging operations.
7. Threaded connections allowed subject to compliance with Owner's Specification Piping Design.
8. Lines subject to pigging operations to be 3 NPS and larger.
9. Design Factors for CSA Z662 equation 4.3.5.1 are F=0.6, L=0.625, J=1, T=1. Designer shall verify design factors are appropriate. Re-evaluate wall thickness, if required.
10. Flanged valves 1/2 : 1 1/2 NPS for use on Post Weld Heat Treated lines.
11. With approval of weld procedures by Owner PWHT exemption per Owner's Specification GS 2.9 Welding Appendix D may be applied.
14. Dual certified materials may be used A234 WPB/Z245.11 SS, A106 Gr.B/Z245.1 Cat I SS, A105N/Z245.12 SS. Fittings may have only ASTM specification only when suitable CSA Z245 materials not available.
24. If using SW flanges, bore to match pipe.
32. Material conformance to CSA Z245.15 SS required.

000-PES-5002
Piping Material Line Class Detail
Rev.1.0
April 16, 2010

[Plains Midstream Canada logo]

## PIPING CLASS A4

> **Table - CLASS A4 — Service and General Parameters** - see [XLSX](tables/03-piping-materials-and-line-classes-04_p0007_tbl01_class-a4-service-general-parameters.xlsx) and [source crop](tables/03-piping-materials-and-line-classes-04_p0007_tbl01_class-a4-service-general-parameters.png)

| | CLASS A4 |
| :--- | :--- |
| **CODE B31.3** | |
| **Service** | Corrosive Produced Water, Acid Gas, Sour (H₂S and CO₂) Water |
| **Maximum Pressure Rating** | Per ANSI B16.5 Class 150 Material Group 1.1 |
| **Temperature Range** | -29 to 204°C |
| **Minimum Corrosion Allowance** | 3.0 mm |
| **Radiography** | 20% Local (100% Gas Note 4) |
| **Post Weld Heat Treatment** | All Welds (Note 12) |

> **Table - CLASS A4 — Piping Component Specifications** - see [XLSX](tables/03-piping-materials-and-line-classes-04_p0007_tbl02_class-a4-piping-component-specifications.xlsx) and [source crop](tables/03-piping-materials-and-line-classes-04_p0007_tbl02_class-a4-piping-component-specifications.png)

| ITEM | Sizes (NPS) | General Description | Material/Code | Notes |
| :--- | :--- | :--- | :--- | :--- |
| Pipe | 1/2 – 1 1/2 | Seamless, BE | A106 GR. B | 1, 2 |
| | 2 – 24 | Seamless, BE | A106 GR. B | 1, 18 |
| Fittings | 1/2 – 1 1/2 | Class 3000 THD/SW | A105 | 1, 7 |
| | 2 – 24 | Butt Weld, WF, to match pipe | A234 WPB | 1 |
| Nipples | 1/2 – 1 1/2 | Seamless SCH 160 TE/PE | A106 GR. B | 1, 7 |
| Flanges | 1/2 – 2 | Bore to match pipe | A105 WN/FB | 1 |
| | 1/2 – 1 1/2 | Class 150 RF/SW-THD | A105 | 1, 24 |
| | 2 – 24 | Class 150 RFWN, bore to match pipe | A105 | 1, 2 |
| Bolting | All | Studs | A193 GR. B7M | 1 |
| | | Nuts | A194 GR. 2HM | 1 |
| Gaskets | All | Class 150: 3 mm (1/8") THK "Flexitallic" Style CG ASME B16.20 or Owner approved equivalent | | |
| Valves | GATE | | | |
| | 1/2 – 1 1/2 | Class 800 SW/THD | GA-826/827/828 | 7 |
| | 2 – 5, 8 – 24 | Class 150 Flanged | GA-120/121 | |
| | GLOBE | | | |
| | 3/4 – 1 1/2 | Class 800 SW/THD | GL-826/827/828 | 7 |
| | 2 – 4 | Class 150 Flanged | GL-120 | |
| | CHECK | | | |
| | 3/4 – 1 1/2 | Class 800 SW/THD | CH-826/827/828 | 7 |
| | 2 – 24 | Class 150 Flanged Swing type | CH-120 | |
| | 2 – 24 | Class 150 Wafer type | CH-525 | |
| | BALL | | | |
| | 1/2 – 1 1/2 | Class 800 THD | BA-826 | 5, 7 |
| | 2 – 6, 8 – 24 | Class 150 Flanged | BA-120/121 | 5 |

| Size | 1/2 | 3/4 | 1 | 1 1/2 | 2 | 3 | 4 | 6 | 8 | 10 | 12 | 14 | 16 | 18 | 20 | 24 |
| :---: | :---: | :---: | :---: | :---: | :---: | :---: | :---: | :---: | :---: | :---: | :---: | :---: | :---: | :---: | :---: | :---: |
| **W.T.** | 160 | 160 | 160 | 160 | 40/std | 40/std | 40/std | 40/std | 40/std | 20 | 20 | 10 | 10 | 10 | 10 | 20/std |

## NOTES:

1. See Sour Service Definition and Material Requirements in Owner's Specification.
2. Maximum Spectacle Blind size shall be 12NPS. A blind and spacer shall be used for larger pipe sizes. Spectacle Blind material shall be A516 Gr.70N. For low temperature service, material shall be Charpy V-notch tested at temperatures no warmer than the minimum metal design temperature.
3. See Owner's Specification for Nondestructive Examination requirements. When the amount of radiographic examination is less than 100%, the progressive examination requirements of B31.3 Clause 341.3.4 or CSA Z662 Clause 7.10.3.1 shall apply.
5. Maximum allowable temperature 100°C.
6. Threaded connections allowed subject to compliance with Owner's Specification Piping Design.
12. PWHT required when service conditions of ISO 15156 are met except as exempted in Specification Appendix D. When sour service piping is exempted from PWHT, it shall be indicated on drawings provided to the piping specification.
18. If using SW flanges, bore to match pipe.
24. As per A516 Gr. B pipe may be substituted with approval. (ERW for NPS 12-18; DSAW for NPS 20-24). Check wall thickness.

000-PES-5002
Piping Material Line Class Detail
Rev.1.0
April 16, 2010

[Plains Midstream Canada logo]

# PIPING CLASS A5

> **Table - Piping Class A5 — Line Class Detail** - see [XLSX](tables/03-piping-materials-and-line-classes-04_p0008_tbl01_piping-class-a5-line-class-detail.xlsx) and [source crop](tables/03-piping-materials-and-line-classes-04_p0008_tbl01_piping-class-a5-line-class-detail.png)

| CODE CSA Z662 | CLASS A5 |
| :--- | :--- |
| **Service** | Sour Hydrocarbon Liquids (Pipelines, CSA Z662, Surface Piping) |
| **Maximum Pressure Rating** | Lower of ANSI B16.5 Class 150 Material Group 1.1 or CSA Z245.12 PN 20 |
| **Temperature Range** | -45°C to 60°C |
| **Minimum Corrosion Allowance** | 3.0 mm |
| **Radiography** | 100% |
| **Post Weld Heat Treatment** | All Welds (Note 11) |

> **Table - Piping Class A5 — Component Descriptions** - see [XLSX](tables/03-piping-materials-and-line-classes-04_p0008_tbl02_piping-class-a5-component-descriptions.xlsx) and [source crop](tables/03-piping-materials-and-line-classes-04_p0008_tbl02_piping-class-a5-component-descriptions.png)

| **ITEM** | **Sizes (NPS)** | **General Description** | **Material Code** | **Notes** |
| :--- | :--- | :--- | :--- | :--- |
| Pipe | 1/2 - 1 1/2 | Seamless, BE | Z245.1 Gr 241 Cat I SS | 1, 3, 8, 9, 22 |
| | 2 - 24 | Seamless, BE | Z245.1 Gr 241 Cat I SS | 1, 3, 8, 9, 22 |
| Fittings | 1/2 - 1 1/2 | Class 3000 THD | Z245.11 Gr 241 Cat I SS | 1, 7, 9, 22 |
| | 2 - 24 | BW, Std. WT to match pipe | Z245.11 Gr 241 Cat I SS | 1, 9, 22 |
| Nipples | 1/2 1 1/2 | Seamless SCH 160 Minimum | Z245.1 Gr 241 Cat I SS | 1, 7, 9, 22 |
| Swages | 1/2 - 2 | Hex in match pipe | Z245.11 Gr 241 Cat I SS | 1, 7, 9, 22 |
| Flanges | 1/2 - 1 1/2 | Class 150 RF THD/SW | Z245.12 Gr 241 Cat I SS | 1, 7, 9, 22, 24 |
| | 2 - 24 | Class 150 RFWN, bore to match pipe | Z245.12 Gr 241 Cat I SS | 1, 9, 22, 25 |
| Bolting | All | Studs | A193 GR. B7M | 1 |
| | All | Nuts | A194 GR. 2HM | 1 |
| Gaskets | All | Class 150 - 3 mm (1/8") THK "Flexitallic" Style CG ASME B16.20 or Owner approved equivalent | 316 SS | 31 |
| Valves | GATE | | | |
| | 1/2 - 1 1/2 | Class 800 THD/SW | GA-846/847/848 | 7, 32 |
| | 2 - 6, 8 - 24 | Class 150 RF Flanged | GA-140/141 | 32 |
| | GLOBE | | | |
| | 1/2 - 1 1/2 | Class 800 THD/SW | GL-846/847/848 | 7, 32 |
| | 2 - 4 | Class 150 RF Flanged | GL-140 | 32 |
| | CHECK | | | |
| | 1/2 - 1 1/2 | Class 150 THD/SW | CH-846/847/848/849 | 7, 32 |
| | 2 - 24 | Class 150 RF Flanged Swing type | CH-146 | 6, 32 |
| | 2 - 24 | Class 150 RF Wafer type | CH-147 | 32 |
| | BALL | | | |
| | 1/2 - 1 1/2 | Class 600 THD | BA-648 | 7, 32 |
| | 2 - 6, 8 - 16 | Class 150 RF Flanged | BA-140/141 | 6, 32 |

> **Table - Piping Class A5 — Schedule/Wall Thickness Table** - see [XLSX](tables/03-piping-materials-and-line-classes-04_p0008_tbl03_piping-class-a5-schedule-wall-thickness.xlsx) and [source crop](tables/03-piping-materials-and-line-classes-04_p0008_tbl03_piping-class-a5-schedule-wall-thickness.png)

| Size | 1/2 | 3/4 | 1 | 1 1/2 | 2 | 3 | 4 | 6 | 8 | 10 | 12 | 14 | 16 | 18 | 20 | 22 | 24 |
| :---: | :---: | :---: | :---: | :---: | :---: | :---: | :---: | :---: | :---: | :---: | :---: | :---: | :---: | :---: | :---: | :---: | :---: |
| **W.T.** | 160 | 160 | 160 | 160 | 80/std | 40/std | 40/std | 40/std | 40/std | 20 | 20 | 10 | 10 | 20 | 20/std | 20/std |

NOTES:

1. See Sour Service Definition and Material Requirements in Owner's Specification.
2. Maximum Spectacle Blind size shall be 12NPS. A blind and spacer shall be used for larger pipe sizes. Spectacle Blind material shall be A516 Gr 70N. For low temperature service, material shall be Charpy V-notch tested at temperatures no warmer than the minimum design temperature.
3. Buried pipe to be externally coated with materials suitable for the application.
6. Full port valves for size ranges subject to piping operations.
7. Threaded connections allowed subject to compliance with Owner's Specification Piping Design.
8. Lines subject to piping operations to be 3 NPS or larger.
9. Design Factors for CSA Z662 equation 4.3.5.1 are F=0.8, L=0.625, J=1, T=1. Designer shall verify design factors are appropriate. Re-calculate wall thickness, if required.
11. With approval of weld procedures by Owner PWHT exemption per Owner's Specification Welding Appendix D may be applied.
22. Dual certified materials may be used A333 Gr 6 / Z245.1 Gr. 241 Cat I SS; A420 WPL 6 / Z245.11 Gr. 241 Cat I SS; A350 LF2 / Z245.12 Cat I SS. Fittings may have only ASTM specification only when suitable CSA Z245 materials not available.
24. If using SW flanges, bore to match pipe.
32. Material conformance to CSA Z245.15 SS required.

000-PES-5002
Piping Material Line Class Detail
Rev.1.0
April 16, 2010

[Plains Midstream Canada logo]

## PIPING CLASS A5G

> **Table - Piping Class A5G — Material Specifications** - see [XLSX](tables/03-piping-materials-and-line-classes-04_p0009_tbl01_piping-class-a5g-material-specifications.xlsx) and [source crop](tables/03-piping-materials-and-line-classes-04_p0009_tbl01_piping-class-a5g-material-specifications.png)

| CODE CSA Z662 | CLASS A5G |
| :--- | :--- |
| **Service** | Sour Gas - (Pipelines, CSA Z662, Surface Piping) |
| **Maximum Pressure Rating** | Lower of ANSI B16.5 Class 150 Material Group 1.1 or CSA Z245.12 PN 20 |
| **Temperature Range** | -45°C to 120°C |
| **Minimum Corrosion Allowance** | 3.0 mm |
| **Radiography** | 100% |
| **Post Weld Heat Treatment** | All Welds (Note 11) |

> **Table - Piping Class A5G — Item Material Codes and Notes** - see [XLSX](tables/03-piping-materials-and-line-classes-04_p0009_tbl02_piping-class-a5g-item-material-codes.xlsx) and [source crop](tables/03-piping-materials-and-line-classes-04_p0009_tbl02_piping-class-a5g-item-material-codes.png)

| ITEM | Sizes (NPS) | General Description | Material/Code | Notes |
| :--- | :--- | :--- | :--- | :--- |
| Pipe (Select) | 1/2 - 1 1/2 | Seamless | Z245.1 Gr 241 Cat II (M45C) SS | 1, 7, 9, 33 |
| | 2 - 24 | Seamless | Z245.1 Gr 241 Cat II (M45C) SS | 1, 7, 9, 33 |
| Fittings | 1/2 - 1 1/2 | Class 3000 THD/SW | Z245.11 Gr 241 Cat II (M45C) SS | 1, 7, 9, 33 |
| | 2 - 24 | Butt Weld, WT to match pipe | Z245.11 Gr 241 Cat II (M45C) SS | 1, 9, 33 |
| Nipples | 1/2 - 1 1/2 | Seamless Sch 160, Minimum | Z245.1 Gr 241 Cat II (M45C) SS | 1, 7, 9, 33 |
| Swages | 1/2 - 2 | Bore to match pipe | Z245.11 Gr 241 Cat II (M45C) SS | 1, 7, 9, 33 |
| Flanges | 1/2 - 1 1/2 | Class 150 THD/SW | Z245.12 Gr 241 Cat II (M45C) SS | 1, 7, 9, 33 |
| | 2 - 24 | Class 150 RFWN, bore to match pipe | Z245.12 Gr 241 Cat II (M45C) SS | 1, 2, 9, 33 |
| Bolting | All | Studs | A193 Gr 8M | |
| | | Nuts | A194 Gr 2HM | 1 |
| Gaskets | All | Class 150 – 3 mm (1/8") THK "Flexitallic" Style CG ASME B16.20 or Owner approved equivalent | 316 SS | |
| Valves | GATE | | | |
| | 1/2 - 1 1/2 | Class 800 THD/SW | GA-846/847/848 | 7, 32 |
| | 2 – 6, 8 - 24 | Class 150 RF Flanged | GA-140/141 | 32 |
| | GLOBE | | | |
| | 1/2 - 1 1/2 | Class 800 THD/SW | GL-846/847/848 | 7, 32 |
| | 2 – 4 | Class 150 RF Flanged | GL-140 | 32 |
| | CHECK | | | |
| | 1/2 - 1 1/2 | Class 800 THD/SW | CH-846/847/848/849 | 7, 32 |
| | 2 - 24 | Class 800 RF Flanged Swing type | CH-140 | 8, 32 |
| | 4 – 24 | Class 150 RF Wafer type | CH-14X | 32 |
| | BALL | | | |
| | 1/2 - 2 | Class 600 THD | BA-648 | 7, 32 |
| | 2 – 6, 8 - 16 | Class 150 RF Flanged | BA-140/141 | 8, 32 |

> **Table - Piping Class A5G — Size and Wall Thickness** - see [XLSX](tables/03-piping-materials-and-line-classes-04_p0009_tbl03_piping-class-a5g-size-wall-thickness.xlsx) and [source crop](tables/03-piping-materials-and-line-classes-04_p0009_tbl03_piping-class-a5g-size-wall-thickness.png)

| Size | 1/2 | 3/4 | 1 | 1 1/2 | 2 | 3 | 4 | 6 | 8 | 10 | 12 | 14 | 16 | 18 | 20 | 22 | 24 |
| :---: | :---: | :---: | :---: | :---: | :---: | :---: | :---: | :---: | :---: | :---: | :---: | :---: | :---: | :---: | :---: | :---: | :---: |
| **W.T.** | 160 | 160 | 160 | 160 | 80/wt | 40/wt | 40/wt | 40/wt | 20/wt | 20/wt | 20/wt | 20/wt | 20/wt | 20/wt | 20/wt | 20/wt | 20/wt |

## NOTES:

1. See Sour Service Definition and Material Requirements in Owner's Specification GS 1.0
2. Maximum Spectacle Blind size shall be NPS 16. A blind and spacer shall be used for larger pipe sizes. Spectacle Blind material shall be A516 Gr 70N. For low temperature service, material shall be Charpy V-notch tested at temperatures no warmer than the minimum metal design temperature.
3. Buried pipe to be externally coated with materials suitable for the application.
4. Full port valves for use on lines subject to pigging operations.
5. Threaded connections allowed subject to compliance with Owner's Specification GS 2.1 Piping Design.
6. Lines subject to pigging operations to be 3 NPS or larger.
7. Design Factors for CSA Z662 equation 4.3.5.1 are F=0.8, L=0.625, J=1, T=1. Designer shall verify design factors are appropriate. Re-evaluate wall thickness, if required.
8. With approval of weld procedures by Owner PWHT exemption per Owner's Specification GS 2.9 Welding Appendix D may be applied.
9. If using SW flanges, bore to match pipe.
10. Material conformance to CSA Z245.15 SS required.
11. Using dual certified materials may be used A333 Gr. 6 / Z245.1 Gr. 241 Cat II (M45C) SS, A420 WPL 6 / Z245.11 Gr. 241 Cat II (M45C) SS, A350 LF2 / Z245.12 Cat II (M45C) SS. Fittings may have only ASTM specification only when suitable CSA Z245 materials are not available.

000-PES-5002
Piping Material Line Class Detail
Rev.1.0
April 16, 2010

[Plains Midstream Canada logo]

# PIPING CLASS A6

> **Table - Piping Class A6 — Service and General Parameters** - see [XLSX](tables/03-piping-materials-and-line-classes-04_p0010_tbl01_piping-class-a6-service-general-paramete.xlsx) and [source crop](tables/03-piping-materials-and-line-classes-04_p0010_tbl01_piping-class-a6-service-general-paramete.png)

| :--- | :--- |
| **CODE CSA Z662** | **CLASS A6** |
| **Service** | Sweet Gas and Hydrocarbon Liquids, Fresh Water, Produced Water (Note 27) (Pipelines CSA Z662, Surface Piping) |
| **Maximum Pressure Rating** | Lower of ANSI B16.5 Class 150 Material Group 1.1 or Z245.12 PN 20 |
| **Temperature Range** | -45°C to 120°C |
| **Minimum Corrosion Allowance** | 0 mm |
| **Radiography** | 15% (Note 4) |
| **Post Weld Heat Treatment** | Per Z662 |
