Repository: sgttomas/chirality

# Local Source Corpus

Place piping-design source PDFs, extracted markdown/source folders, generated PDF2MD work directories, and related local corpus files here.

This folder is intentionally ignored by git except for this README and `.gitkeep`.

File: domains/piping-design/_Sources/industry-practices/03-piping-materials-and-line-classes/03-piping-materials-and-line-classes-05.md
# Summary

This document provides guidance on the application of piping material for plant or facility piping for the Oil Search projects on the North Slope of Alaska.

[Oil Search logo]

## Table of Contents

**1** Introduction ............................................................................................................................. 6

1.1 Scope .................................................................................................................................... 6

1.2 Industry Codes and Standards............................................................................................... 6

1.3 Supplemental Specification................................................................................................... 7

**2** Terms and Definition................................................................................................................ 7

**3** Criteria ..................................................................................................................................... 8

3.1 General.................................................................................................................................. 8

3.2 Line Class Selection............................................................................................................... 9

3.3 Design Factor......................................................................................................................... 9

3.4 Corrosion Allowance.............................................................................................................. 9

3.5 Pressure and Temperature.................................................................................................... 10

- 3.5.1 Flange Full Pressure-Temperature Ratings ........................................................... 10
- 3.5.2 Design Conditions and Pressures........................................................................... 10

3.6 Impact Tested Minus 20°F Materials...................................................................................... 10

3.7 Duplex Stainless Steel in Wet Sour Service........................................................................... 10

3.8 Pipes, Fittings, Flanges and Valves....................................................................................... 11

- 3.8.1 Thickness Transitions............................................................................................ 11
- 3.8.2 Branch Fitting Preferences..................................................................................... 12

3.9 Materials Not Covered by Piping Line Class Material Specifications ...................................... 13

3.10 Gasket .................................................................................................................................. 14

- 3.10.1 Asbestos Material ................................................................................................ 14
- 3.10.2 Non-Asbestos Gasket........................................................................................... 14
- 3.10.3 Spiral Wound Gaskets.......................................................................................... 14
- 3.10.4 Full-Faced Gasket................................................................................................ 14
- 3.10.5 Ring Type Gasket................................................................................................ 14
- 3.10.6 Flange Insulation Kits.......................................................................................... 14

3.11 Bolting .................................................................................................................................. 14

**4** Valve Code Number ............................................................................................................... 15

**5** **Line Class Designations**...................................................................................................... 15

5.1 Process and Utility Piping .................................................................................................... 15

**6** **Line Class Service Index** .................................................................................................... 17

[Oil Search logo]

# 1 Introduction

## 1.1 Scope

This Specification provides guidance on the application of piping material for plant or facility piping. All designs shall meet or exceed the minimums referenced by this criteria and other noted documents. This document covers material and component requirements for process, utility and instrumentation piping material line classes. Line classes not covered in the attached service index shall be developed using this piping material specification as a minimum quality level.

## 1.2 Industry Codes and Standards

The latest edition of each of the following industry codes and standards shall be considered a part of this specification. Additional codes and standards may be identified in the reference documents.

American Society of Mechanical Engineers (ASME)

| Code | Description |
| :--- | :--- |
| ASME B31.3 | Process Piping |
| ASME B31.4 | Pipeline Transportation Systems for Liquids and Slurries |
| ASME B31.8 | Gas Transmission and Distribution Piping Systems |
| ASME B1.1 | Unified Inch Screw Threads (UN and UNR Thread forms) |
| ASME B16.3 | Malleable Iron Threaded Fittings Class 150 and 300 |
| ASME B16.5 | Pipe Flanges and Flanged Fittings |
| ASME B16.9 | Factory-Made Wrought Steel Buttwelding Fittings |
| ASME B16.10 | Face-To-Face and End-To-End Dimensions of Valves |
| ASME B16.11 | Forged Fittings, Socket-Welding and Threaded |
| ASME B16.20 | Metallic Gaskets for Pipe Flanges Ring-Joints, Spiral-Wound, and Jacketed |
| ASME B16.21 | Nonmetallic Flat Gaskets for Pipe Flanges |
| ASME B16.44 | Valves - Flanged, Threaded, and Welding End |
| ASME B16.36 | Orifice Flanges |
| ASME B16.47 | Large Diameter Steel Flanges NPS 26 Through 60 |
| ASME B16.48 | Line Blanks |
| ASME B36.10 | Welded and Seamless Wrought Steel Pipe |
| ASME B36.19 | Stainless Steel Pipe |
| ASME B46.1 | Surface Texture (Surface Roughness, Waviness, and Lay) |

American Petroleum Institute (API)

|:---|:---|
| API Spec 5L | Specification for Line Pipe |
| API Spec 6A | Specification for Wellhead and Christmas Tree Equipment |
| API 599 | Metal Plug Valves – Flanged, Threaded and Welding Ends |
| API 600 | Bolted Bonnet Steel Gate Valves for Petroleum and Natural Gas Industries |
| API 602 | Compact Steel Gate, Globe, and Check Valves |
| API 608 | Metal Ball Valves – Flanged, Threaded, and Welding Ends |
| API 609 | Butterfly Valves: Double Flanged, Lug- and Wafer-Type |

NACE International

NACE MR0175/ISO 15156    Petroleum, petrochemical, and natural gas industries – Materials for use in H2S – containing environments in oil and gas production · industries.

### 1.3 Supplemental Specification

The following Company specifications and criteria, where applicable, supplement these specifications:

Oil Search Project Specifications

OGE-PICRT-000001    In-Plant Piping Criteria

OGE-PISPE-000002    Low Yield Carbon Steel Pipe-Flanges-Fittings Specification

## 2 Terms and Definition

For the purpose of this document the following terminology will apply:

> **Table - Terms and Definition** - see [XLSX](tables/03-piping-materials-and-line-classes-05_p0004_tbl01_terms-and-definition.xlsx) and [source crop](tables/03-piping-materials-and-line-classes-05_p0004_tbl01_terms-and-definition.png)

| **Term** | **Definition** |
|:---|:---|
| Contractor | Any individual, company, or organization employed by the Company through direct contract, purchase order, or agreement that that is engaged in the work described in this specification. |
| Company | Oil Search Alaska, LLC or its designated representative |
| Company Representative | An inspector, Supplier, manufacturer, or inspection agency contracted by the Company to represent the Company. |

[Oil Search logo]

> **Table - Definitions table \(continued\) — Terms and Definitions** - see [XLSX](tables/03-piping-materials-and-line-classes-05_p0005_tbl01_definitions-table-continued.xlsx) and [source crop](tables/03-piping-materials-and-line-classes-05_p0005_tbl01_definitions-table-continued.png)

| **Term** | **Definition** |
| :--- | :--- |
| Supplier | Any individual, company, or organization that supplies parts, equipment, or material for the work described in this specification. |
| **Clean Service Liquids** | Liquids that are not generally corrosive, but are piped in corrosion resistant alloys (CRA) to provide a clean environment, such as fine water mist, wet air systems, lube oil and seal oil systems. |
| **Corrosive Liquid** | Crude oil, produced water, seawater, methanol, ethanol, triethylene glycol (TEG), and any other liquids with a corrosive or erosive effect on piping components. |
| **Design Factor** | A value applied to the specified minimum yield strength to arrive at an allowable design stress. |
| **Dry Gas** | Air, nitrogen, miscible injectant, or natural gas with no free water at any operating or upset condition. |
| **Low Temperature** | Unless otherwise specified, low temperature is defined as -50°F (-46°C). |
| **Noncorrosive Liquid** | Natural Gas Liquids (NGL), Liquid Petroleum Gas (LPG), and other liquids with no free water and no corrosive effect on piping components. |
| **Supplier** | The term "Supplier" as used in this specification shall include those who have contracted to provide the specified materials. |
| **Utilities** | Heating and cooling glycol, heat transfer fluids. |
| **Wet Gas** | Natural gas with free water under normal operating conditions; natural gas with CO2 and free water under operating or upset conditions. Wet gas is assumed to be highly corrosive. |

# 3 Criteria

This specification covers material and component requirements for all new piping systems for Process and Utility Piping Systems built in accordance with ASME B31.3 piping code. Also covered are plants, manifolds, terminals, and interconnect piping built in accordance with ASME B31.4 and/or B31.8 piping codes using 0.5 and 0.6 design (F x SMYS) factors.

## 3.1 General

The line class designation for each piping system will be identified on the piping and instrumentation diagrams (P&IDs) and isometric piping drawings. The Contractor Process Engineer is responsible for checking the complete line designation, especially the line classes on process and instrumentation drawings.

Each line class includes a list of piping components (pipe, fittings, valves, etc.) that have been selected for a given pressure, temperature and service. Use of the line class for fluid service, other than that listed in the service index, must be approved by the Company Representative.

Line class designation shall be in accordance with Section 5 of this specification.

Some piping line classes contain a set of notes that are part of that line class and are necessary to ensure the proper use of that line class.

## 3.2 Line Class Selection

The service index summarizes each line class. The assignment of a line class designation to a particular line can be made by reference to the service index for the corresponding pressure-temperature limits, type of connections, material, type of valve trim, corrosion allowances, etc.

## 3.3 Design Factor

The normal design factors to be used in B31.4 and B31.8 piping are as follows:

0.50: Compressor station piping. Gas pipelines within 660 feet of permanent living quarters.

0.60: Liquid, gas, and multi-phase piping within manned facilities; Liquid, gas, and multi-phase manifolds; Gas pipelines within 660 ft (200 m) of normally manned locations, such as camps and control rooms; Pig launchers and receivers; and associated piping.

The engineer may elect to use a lower (more conservative) design factor where conditions warrant. Higher (less conservative) design factors shall not be used without the approval of the Company representative.

## 3.4 Corrosion Allowance

The corrosion allowances specified in the individual line class are nominal. Reduction of the specified corrosion allowance must be approved by the Piping Materials Engineer.

The Piping Material Engineer may elect to use a greater corrosion allowance where conditions warrant. Lower allowances shall not be used without the approval of the Company representative. Any corrosion allowances different than shown in the Line Classes should be indicated on the Process Flow Diagrams, the P&ID, and Line Lists.

Item Description

Piping line items, including pipe, fittings, and valves, are assigned material codes. These codes are based upon a series of material code matrices that enable the code to be used for a computer-generated description of the line item.

The item descriptions, shown in the individual line classes, are abbreviated and shall not be used for purchasing.

For purchase of piping components, full purchase description under the applicable material code number shall be used.

Manufacturer's names are used only as a reference. Equal substitutes will only be made, subject to prior purchaser engineering approval. Piping components shall only be purchased from the latest Oil Search projects on the North Slope of Alaska Approved Manufacturer's List (AML), unless otherwise approved by the Company.

## 3.5 Pressure and Temperature

Pressure and temperature design criteria shall be in accordance with the applicable ASME piping code and the following:

### 3.5.1 Flange Full Pressure-Temperature Ratings

Generally, each line class has components designed for the full pressure-temperature ratings of the flange for the specified temperature range. Exceptions to this may result from temperature limitations from pipe wall thickness or soft seated valves. These exceptions are indicated in the service index and in the line classes. If maximum operating pressures-temperatures fall above or below the specified range, the selected piping classification is inappropriate. Move to a higher or lower flange rated piping classification listing the same service and corrosion allowance

### 3.5.2 Design Conditions and Pressures

Unless otherwise specified in the individual line class, all pressures and temperatures referred to are design conditions and pressures are positive. Piping systems subjected to negative pressures shall be investigated on an individual basis. Design temperatures and pressures are determined in accordance with requirements set forth in the process engineering "Line Summary".

## 3.6 Impact Tested Minus 20°F Materials

Some material specifications require impact testing for non-low temperature (-20°F or higher) service when the material thickness exceeds 1/2 inch. As impact-tested non-low temperature materials are not widely stocked, substituting the equivalent −50°F material will be considered.

## 3.7 Duplex Stainless Steel in Wet Sour Service

The combination of high strength and high corrosion resistance make the austenitic-ferritic duplex stainless steels very attractive for severe service conditions. The application of these alloys should be made in consultation with the metallurgist or the Company representative, as they may react differently in the presence of O2 or CO2. In ordinary applications, the pH level of the fluid will limit the allowable partial pressure of H2S as follows:

- 22Cr duplex stainless steel (30 ≤ PREN ≤ 40)

- pH 3.5 or greater: 0.1 bar H₂S (1.45 psia)
- pH 2.8 - 3.5: 0.02 bar H₂S (0.29 psia)
- NB in good agreement with latest NACE MR0175 limits for solution HT alloys

- 25Cr *and other super duplex stainless steel* (30 ≤ PREN ≤ 40)
  - pH 4.5 or greater: 0.5 bar H₂S (7.35 psia)
  - pH 3.5 - 4.5: 0.25 bar H₂S (3.6 psia)
  - pH 3.5 or lower: 0.1 bar H₂S (1.45 psia)

## 3.8 Pipes, Fittings, Flanges and Valves

This section shall be reference to "Plant Piping Design Specification". (OGE-PISPE-000005)

### 3.5.1 Thickness Transitions

Pipe and fittings of differing wall thickness may require a transition at a weld for a number of reasons: a change in material strength properties, a change in allowances, a change in line class or pressure class, or the availability of a thicker-than-specified component. The specific treatment of each of these cases is shown below:

#### Material Strengths

Some line classes allow for both high yield and low yield materials, either by size or availability. Where the high yield material is thinner than the minimum wall of the low yield material, the applicable Code will govern. B31.3 requires a transition piece of high yield material, with a thick end that meets or exceeds the minimum wall of the low yield material. This transition piece may take the form of straight pipe or a fitting. B31.4 and B31.8 are governed by Figure 434.8.6 (a)(2) and Figure I5, respectively. If the calculated wall of the low yield material is more than 1.5 times the calculated thickness of the high yield, a transition piece is required. Otherwise, the low yield material may be tapered at 14 to 30 degrees to match the high yield material.

#### Changes in Allowances

Allowances are provided for many reasons including threading, corrosion, etc. If a material has the greater allowance for threading, it may be appropriate to neglect it at the weld point and taper the connection. If the allowance is for corrosion due to an increased susceptibility in the selected material, the transition area shall not be thinner than the calculated wall with the corrosion allowance included.

#### Change in Line Class

Line class transitions at a weld should ensure that both issues of material strengths and changes in allowances are addressed per the above.

[Oil Search logo]

#### Increased Thickness

Where materials are supplied in a greater thickness than required, the end should be tapered on the inside and /or the outside at an angle between 14 and 30 degrees.

### 3.8.2 Branch Fitting Preferences

The appropriate fitting to use for each branch connection will usually be determined by the type of fabrication (i.e., new construction, online service, or in-service) and the respective process and service conditions (i.e., corrosive/noncorrosive, instrumentation fitting, vent or drain connection, process throughput branch, etc.).

The use of the following graphical representations with corresponding narrative for typical branch configurations in conjunction with the logic of Fig. 1 "Table D" will provide guidelines for proper branch fitting selection. The presentations are in the general order of preference with the understanding that the nuances of previously mentioned fabrication type and service conditions must be taken into consideration.

![Figure 1: Branch Connection Selection](figures/03-piping-materials-and-line-classes-05_p0010_fig01_figure-1-branch-connection-selection.png)

## 3.9 Materials Not Covered by Piping Line Class Material Specifications

Special piping items such as static mixers and in-line strainers, are not listed in the individual line classes. The Piping Material Engineer is responsible for insuring that the components are suitable for the intended service and that they meet or exceed the line class parameters. The isometric bill of material should provide sufficient information to determine suitability, such as materials of construction and design

parameters. Miscellaneous items, such as nipolets that are not specifically called-out in a line class, are permitted, unless language specifically prohibiting them is included.

## 3.10 Gasket

### 3.10.1 Asbestos Material

Asbestos shall not be permitted for any gasket material.

### 3.10.2 Non-Asbestos Gasket

Non-asbestos gaskets shall be made from compressed, flexible, and resilient fibrous sheet manufactured from selected carbon fiber material with a suitable nitrile (NBR), oil-resistant polymer elastomer binder or equivalent, bonded under pressure.

### 3.10.3 Spiral Wound Gaskets

Gaskets shall be composed of interlocked plies of preformed 304 SS and 100% graphite foil (Grafoil) filler material, retained between 304 SS inner ring and carbon steel outer (centering) ring according to ASME B16.20. Gaskets for ASME Class 150 flanges shall be supplied with low seating stress filler design having a gasket seating stress of 5,000 psi. ASME Class 300 to Class 600 flange gaskets shall be supplied with standard graphite filler having a nominal seating stress of 10,000 psi.

### 3.10.4 Full-Faced Gasket

Material for full-faced gaskets shall be Garlock 9850 or approved equal.

### 3.10.5 Ring Type Gasket

Ring type gaskets shall be used with ASME Class 900 and above flanges. Ring type gaskets will be 304 SS oval style R, RX and BX gaskets with a maximum hardness of 160 Brinell (identification stamped "S304") for all services. Octagonal gaskets and 316 SS gaskets may be substituted as needed. Soft iron gaskets, with a maximum hardness of 90 Brinell (identification stamped "D") may be used in noncorrosive service, with approval of the Company Representative. Ring type gaskets made of carbon steel are not approved.

### 3.10.6 Flange Insulation Kits

An insulating kit shall be used whenever flanges of dissimilar metals are mated, including coated flanges.

## 3.11 Bolting

Standard bolting should be ASTM A320 Gr L7 studs with two each A194 Gr 7 heavy hex nuts except where bolting will be exposed to a "sour" process stream, that is, with a total pressure of at least 65 psia and a partial pressure of H2S of at least 0.05 psia or denied direct atmospheric exposure by sealed flange protectors or sealed insulation.

Subject to availability, line classes with minimum design metal temperature of −40°F or above may substitute ASTM A193 B7 Studs with two ASTM A194 2H heavy hex nuts.

NACE "Modified" bolting, either studs or bolts or nuts, in grades B7M and L7M are required when the bolt may be in direct contact with a "sour" process stream. Bolts in direct contact include those used for vessel internals, valve assembly, and any location where the gasket- sealing surface is outside of the bolt so that fluids may be in contact with the bolt, or as otherwise determined by the designer. Bolts that are not "exposed to the atmosphere," that is, are buried or enclosed in insulation where H2S might accumulate, are also subject to this requirement. Due to ASTM listing of L7M studs only through 2½" in diameter, Vendor availability in larger diameters may be limited, resulting in unacceptable lead times or economics.

ASTM A453 Grade 660 studs with two each ASTM A453 Grade 660 heavy hex nuts, impact tested, may be used where bolting will be exposed to process fluids and L7M studs are not available.

Locations that require "modified" bolting should be specified on the drawings.

## 4 Valve Code Number

The Valve coding is defined in the equipment, line and instrument, and cable numbering procedure OGE-PRPRO-000001.

## 5 Line Class Designations

This guide shall be used to assign designations to individual Line Classes. The letters "I" and "O" shall not be used.

### 5.1 Process and Utility Piping

1st Digit: A single letter shall be used to identify the basic line class as follows.

> **Table - Pressure Class Rating by Letter** - see [XLSX](tables/03-piping-materials-and-line-classes-05_p0012_tbl01_pressure-class-rating-by-letter.xlsx) and [source crop](tables/03-piping-materials-and-line-classes-05_p0012_tbl01_pressure-class-rating-by-letter.png)

| Class | Pressure Class Rating |
| :---: | :---: |
| A | 150 |
| B | 300 |
| C | 400 (not used) |
| D | 600 |
| E | 900 |
| F | 1500 |
| G | 2500 |

2nd and 3rd Digits: A sequential numeric indicator used to identify the Material types.

[Oil Search logo]

> **Table - 2nd & 3rd Digits — Material** - see [XLSX](tables/03-piping-materials-and-line-classes-05_p0013_tbl01_2nd-3rd-digits-material.xlsx) and [source crop](tables/03-piping-materials-and-line-classes-05_p0013_tbl01_2nd-3rd-digits-material.png)

| **2nd & 3rd Digits** | **Material** |
| :---: | :--- |
| 1 - 10 | CS / HYCS |
| 11 – 20 | CS / HYCS IMPACT TESTED (NACE) |
| 21-30 | LTCS / HYCS IMPACT TESTED |
| 31 - 40 | LTCS / HYCS IMPACT TESTED (NACE) |
| 51 - 60 | DSS |
| 61 - 70 | 316/316L SS |
| 71 - 80 | 316/316L SS (NACE) |
| WA | GALV CS |

4th Digit preceded by a period: A single number to identify design code:

> **Table - Number — ASME Design code** - see [XLSX](tables/03-piping-materials-and-line-classes-05_p0013_tbl02_number-asme-design-code.xlsx) and [source crop](tables/03-piping-materials-and-line-classes-05_p0013_tbl02_number-asme-design-code.png)

| **Number** | **ASME Design code** |
| :---: | :--- |
| 3 | B31.3 |
| 4 | B31.4 (with 0.6 DF) |
| 5 | B31.4 (with 0.5 DF) |
| 8 | B31.8 |

[Oil Search logo]

## 6 Line Class Service Index

> **Table - Line Class Service Index** - see [source crop](tables/03-piping-materials-and-line-classes-05_p0014_tbl01_line-class-service-index.png)

| Materials | Corrosion Allowance | ASME Design Group | Temp Min °F | Temp Max °F | Design Pressure | Service | API Value | NACE Grouping | Line Class | CLASS 150 | CLASS 300 | CLASS 600 | CLASS 900 | CLASS 1500 | CLASS 2500 | Comment |
| :--- | :---: | :---: | :---: | :---: | :---: | :--- | :---: | :---: | :---: | :---: | :---: | :---: | :---: | :---: | :---: | :--- |
| CS / HVCE | 1/8 | B31.1 | -20/400 | — | Hydrocarbon, Produced Water Nitrogen, Glycol | 8 | No | 2.0 | A2.2 | A2.2 | C2.2 | S2.2 | P2.2 | Y2.2 | Q2.2 | See Note 1 |
| CS / HVCE | 1/4 | B31.1 | -20/400 | — | Well Fluids, Flash Gas, Slurry | 8 | No | 2.0 | A1.2 | A1.2 | C1.2 | S1.2 | P1.2 | Y1.2 | Q1.2 | See Note 1 |
| CS / HVCE (NACE) | 1/8 | B31.1 | -20/400 | — | Corrosive Hydrocarbon, Corrosive Produced Water, Lift Gas, Sour Service (NACE) | 13 | Yes | 14.0 | A13.2 | B13.2 | C13.2 | D13.2 | P13.2 | Y13.2 | Q13.2 | See Note 1 |
| LT CS (HVCE Impact Tested) | 1/8 | B31.1 | -50/400 | — | Hydrocarbon, Produced Water Nitrogen, Glycol | 13 | No | 32.5 | A32.3 | A32.3 | C32.3 | S32.3 | P32.3 | Y32.3 | Q32.3 | — |
| LT CS (HVCE Impact Tested) | 1/4 | B31.1 | -50/400 | — | Well Fluids, Flash Gas, Slurry | 13 | No | 32.5 | A34.3 | A34.3 | C34.3 | S34.3 | P34.3 | Y34.3 | Q34.3 | See Note 1 |
| LT CS (HVCE Impact Tested) | 1/8 | B31.1 | -50/400 | — | Flare | 13 | No | 33.5 | A33.5 | A33.5 | A33.5 | S33.5 | P33.5 | Y33.5 | Q33.5 | See Note 1; Higher Wall Thickness due to reduced utilization mitigation |
| LT CS / HVCE (NACE) Impact Tested | 1/8 | B31.1 | -50/400 | — | Corrosive Hydrocarbon, Corrosive Produced Water, Sour Service (NACE) | 13 | Yes | 40.5 | A43.5 | B43.5 | C43.5 | D43.5 | P43.5 | Y43.5 | Q43.5 | See Note 1 |
| HVCE Impact Tested | 1/8 | B31.4 | -50/400 | 0.8 | Corrosive Hydrocarbon Injection, Produced Water, Sour Service (NACE) | 13 | Yes | B32.4 | B32.4 | C32.4 | C32.4 | D32.4 | P32.4 | Y32.4 | Q32.4 | — |
| HVCE Impact Tested | 1/8 | B31.4 | -50/400 | 0.9 | Produced Water, Sour Service (NACE) | 13 | Yes | B32.5 | B32.5 | C32.5 | — | D32.5 | P32.5 | Y32.5 | Q32.5 | — |
| HVCE Impact Tested | 1/8 | B31.4 | -50/400 | 0.9 | Corrosive Hydrocarbon Injection, Sour Service (NACE,CC) | 13 | Yes | 32.8 | A43.8 | A43.8 | A43.8 | S43.8 | D43.8 | Y43.8 | Q43.8 | — |
| 316/316L SS | 0 | B31.3 | -50/400 | — | Antifreeze, Biocide, Corrosion Inhibitor, Scale Inhibitor, Fire Water Mist, Emulsion Breaker, PH Control Chemical | 13 | No | 61.3 | A61.3 | B61.3 | C67.3 | D67.3 | P67.3 | Y61.3 | Q61.3 | — |
| 316/316L SS (NACE) | 0 | B31.3 | -100/400 | — | Cryogenic | 13 | No | 64.3 | A64.3 | B64.3 | C64.3 | D64.3 | P64.3 | Y64.3 | Q64.3 | — |
| 316/316L SS (NACE) | 0 | B31.3 | -50/400 | — | Corrosive Hydrocarbon, Corrosive Produced Water (NACE) | 13 | Yes | 71.5 | A71.5 | A71.5 | C71.5 | D71.5 | P71.5 | Y71.5 | Q71.5 | — |
| Gas CE | N/A | B31.1 | -20/200 | — | Instrument air, plant air, utility air | Bronze | No | N/A | N/A | — | — | — | — | — | — | — |

\* HVCE an option for Class 800 thru 2500
