Repository: sgttomas/chirality

# Local Source Corpus

Place piping-design source PDFs, extracted markdown/source folders, generated PDF2MD work directories, and related local corpus files here.

This folder is intentionally ignored by git except for this README and `.gitkeep`.

File: domains/piping-design/_Sources/industry-practices/03-piping-materials-and-line-classes/03-piping-materials-and-line-classes-09.md
**OIL SEARCH, ALASKA PROJECTS**
**HIGH YIELD CARBON STEEL FITTINGS SPECIFICATION**
**OGE-PISPE-000008 – REV 0**

[Oil Search logo]

## Summary

This document sets forth the minimum requirements for the manufacture, testing, and inspection of seamless and welded high-yield welding fittings, mandrel-formed fittings, factory hot- formed fittings, and extruded fittings.

[Oil Search logo]

## Table of Contents

**1** General.....................................................................................................................................................7

1.1 Scope ..................................................................................................................................................7

1.2 Referenced Standards and Codes .....................................................................................................7

1.3 Material Source ...................................................................................................................................7

1.4 Terms and Definitions .........................................................................................................................7

**2** **Codes and Standards** ...........................................................................................................................8

**3** **Symbols and Abbreviations**..................................................................................................................9

**4** **Design, Construction, and Dimensions**.............................................................................................10

4.1 Design Requirements........................................................................................................................10

4.2 Dimensions ........................................................................................................................................10

4.3 Tolerances .........................................................................................................................................11

**5** **Process of Manufacture** ......................................................................................................................11

5.1 Construction .......................................................................................................................................11

5.2 Heat Treatment ..................................................................................................................................12

5.3 Manufacturing Restrictions ................................................................................................................12

**6** **Chemical Properties and Test**.............................................................................................................12

**7** **Physical Properties and Test**...............................................................................................................13

7.1 Tensile Properties ..............................................................................................................................13

7.2 Charpy V-Notch Test..........................................................................................................................13

7.3 Stepwise Cracking Resistance...........................................................................................................15

**8** **Nondestructive Examination**................................................................................................................15

8.1 Visual Inspection ................................................................................................................................15

8.2 Ultrasonic Testing ...............................................................................................................................15

8.3 Hardness Testing ................................................................................................................................15

8.4 Radiographic Testing ..........................................................................................................................16

8.5 Weld Bevels ........................................................................................................................................16

**9** **Rejection and Repairs** ..........................................................................................................................16

9.1 Rejection .............................................................................................................................................16

[Oil Search logo]

9.2    Repairs...........................................................................................................................................16

**10**    **Marking..........................................................................................................................................16**

**11**    **Preparation for Shipment ..........................................................................................................17**

**12**    **Quality Documentation .............................................................................................................17**

[Oil Search logo]

# 1   General

## 1.1   Scope

This Specification (SPC) sets forth the minimum requirements for the manufacture, testing, and inspection of seamless and welded high-yield welding fittings, mandrel-formed fittings, factory hot-formed fittings, and extruded fittings of Manufacturers Standardization Society (MSS) SP-75, modified grades WPHY-52 through WPHY-70. High-yield Carbon Steel Flanges and Forged Fittings, such as integrally reinforced branch connections (o-lets), socket weld and threaded unions, elbows and couplings, and flanged pipettes shall conform to High-yield Carbon Steel Flanges and Forged Fittings (OGE-PISPE-000007).

## 1.2   Referenced Standards and Codes

This SPC states requirements that are in addition to the referenced codes and standards. Wherever conflicts exist between the requirements of the referenced codes and standards and this SPC, the requirements of the more stringent shall govern. Items not addressed in this SPC shall conform to the requirements of the referenced standards and codes.

## 1.3   Material Source

For all materials, a statement of country of origin shall be made at the time of quotation. If the item is formed in one location (e.g., forged or cast) and processed in another (e.g., machined or heat-treated), each shall be noted.

## 1.4   Terms and Definitions

> **Table - Terms and Definitions** - see [XLSX](tables/03-piping-materials-and-line-classes-09_p0004_tbl01_terms-and-definitions.xlsx) and [source crop](tables/03-piping-materials-and-line-classes-09_p0004_tbl01_terms-and-definitions.png)

| Term | Definition |
| :--- | :--- |
| 3R | A fitting with a centerline radius of three times the nominal pipe diameter. |
| Company | Oil Search Alaska, LLC or its designated representative |
| Factory Hot-formed | A pipe section formed through heating and controlled working without a mandrel |
| Fitting | Any factory-made, seamless, and welded butt-welding fittings such as elbows, segments of elbows, return bends, caps, tees, crosses, y laterals, reducers, sweepolets single or multiple-outlet extruded headers, reducers, extensions and transition sections. |
| Forged Fitting | A billet section formed through heating and controlled compression between a set of forging dies. |

[Oil Search logo]

> **Table - Definitions table \(continued\) — Induction Bend through Short Radius** - see [XLSX](tables/03-piping-materials-and-line-classes-09_p0005_tbl01_definitions-table-continued-induction-be.xlsx) and [source crop](tables/03-piping-materials-and-line-classes-09_p0005_tbl01_definitions-table-continued-induction-be.png)

| Term | Definition |
| :--- | :--- |
| Induction Bend | A pipe section with one or more bends formed through localized heating and controlled working without a mandrel on a machine specifically designed for that purpose. |
| Long Radius | A pipe section curved to a centerline radius of 1 1/2 times the nominal pipe diameter. |
| Lot | All fittings of the same type and maximum wall thickness (or schedule) that are produced from the same heat of steel and subjected to the same finishing (i.e., heat treatment, amount of working, and welding procedure). Heat treatment may be in multiple furnace loads providing all temperatures are controlled within ±50 °F. |
| Mandrel-formed | A pipe section formed through heating and controlled forming over a mandrel. |
| Matched Heats | Multiple heats for which, all of the reported elements are within ±10 percent of the mean. Where noted, matched heats, which are subjected to the same finishing, may be grouped into a single lot. |
| Short Radius | A pipe section curved to a centerline radius of 1 times the nominal pipe diameter |

## 2 Codes and Standards

The following codes, standards, and specifications shall be considered as a part of this SPC. All documents shall be the latest editions in force. Where a conflict exists between any of the below codes and standards, the Vendor shall notify the Company for resolution.

**American Petroleum Institute (API)**

API 5L    Specification for High-test Line Pipe

**American Society for Testing and Materials (ASTM)**

ASTM A370    Mechanical Testing of Steel Products

ASTM E114    Recommended Practice for Ultrasonic Pulse-echo Straight-beam Testing by the Contact Method

ASTM E213    Ultrasonic Inspection of Metal Pipe and Tubing for Longitudinal Discontinuities

**American Society of Mechanical Engineers (ASME)**

ASME B16.9    Factory-made Wrought Steel Butt-welding Fittings

[Oil Search logo]

ASME B16.25    Butt-welding Ends

ASME B31.3    Process Piping

ASME B31.4    Pipeline Transportation Systems for Liquid Hydrocarbons and Other Liquids

ASME B31.8    Gas Transmission and Distribution Piping Systems

**Boiler and Pressure Vessel Code**

Section V    Non-destructive Examination

Section VIII    Pressure Vessels

Section IX    Welding and Brazing Qualifications

**Manufacturers Standardization Society (MSS)**

MSS SP-25    Standard Marking System for Valves, Fittings, Flanges, and Unions

MSS SP-75    High Test Wrought Welding Fittings

**National Association of Corrosion Engineers (NACE)**

NACE MR0175    Metals for Sulfide Stress Cracking and Stress Corrosion Cracking Resistance in Sour Oilfield Environments

NACE TM0284    Evaluation of Pipeline Steels for Resistance to Hydrogen-Induced Cracking

# 3 Symbols and Abbreviations

For the purpose of this SPC, the following symbols and abbreviations apply:

API    American Petroleum Institute

ASME    American Society of Mechanical Engineers

ASTM    American Society for Testing and Materials

HAZ    Heat-Affected Zone

I.D.    Inside diameter

in.    inch

ksi    kilopounds per square inch

mm    millimeter

MSS    Manufacturers Standardization Society

NACE    National Association of Corrosion

O.D.    outside diameter

[Oil Search logo]

Psi    pounds per square inch

SMYS   specified minimum yield strength

SPC    Specification

STP    Site Technical Practice

# 4   Design, Construction, and Dimensions

## 4.1   Design Requirements

- All butt-welding fitting designs shall be qualified by proof testing per MSS SP-75.

- High-yield carbon steel fittings specified are intended to be welded to high-yield carbon steel pipe of the same metallurgy, yield strength, and similar wall thickness. If lower yield fittings are offered as alternatives, they must be made thicker to compensate. The increase in wall thickness shall be on the outside diameter (O.D.) rather than on the inside diameter (I.D.) to facilitate "bridge welding" during field fabrication (refer to ASME B31.4, Figure 434.8.6(a) -2, sketch (f), for details). The quotation shall indicate the grade of low-yield fittings being offered, including wall thickness. In addition, the quotation shall include a detailed dimensional drawing of the butt-weld ends. All such substitutions must receive prior approval from the Company.

- All butt-weld fittings shall be made in such a manner that the mechanical properties of the pipe are not reduced below the minimum values allowed for the original pipe grade. Additionally, all butt-weld fittings shall meet the requirements of the appropriate code and standard specifications listed in Section 2.0.

- All butt-weld fittings shall be made in such a manner as to preserve the cross-sectional shape of the pipe, and shall be free from wrinkling, buckling, cracks, or other evidence of mechanical damage.

## 4.2   Dimensions

Fittings shall comply with the dimensional requirements of the referenced design standard in the purchase order description.

- High-yield fittings, 16 inch O.D. and larger, shall have dimensions and tolerances per MSS SP-75. All High-yield butt-welding fittings 14 inches and less shall have dimensions and tolerances per ASME B16.9.

- Unless otherwise noted, transition pieces shall have lengths equal to ASME B16.9 reducer lengths. When specified, some transition pieces will be required to have drawn outlets (e.g., for use with bypass valves).

[Oil Search logo]

- Nonstandard and proprietary fittings that are not manufactured to an industry standard, such as weldolets, laterals, etc., shall be furnished with the dimensions of the manufacturer referenced in the purchase description. All other manufacturing considerations shall be per the design standard referenced in the purchase description.

## 4.3 Tolerances

- All tolerances shall be as per MSS SP-75 or ASME B16.9 as applicable and as further specified herein. For fittings larger than 48 inches nominal O.D., the tolerances shall be the same as for 48 inches nominal O.D.
- The maximum wall thickness at the fitting ends shall not exceed the specified wall thickness by more than 15 percent.
- All fitting ends shall be beveled for welding, per MSS SP-75.
- If the minimum I.D. is more than 3/16 inch smaller than the nominal I.D., the fitting shall be taper-bored at an angle of not less than 14 degrees nor more than 30 degrees from the axis of the pipe, so that the land on the bevel matches the nominal I.D.
- All fittings specified as having "controlled roundness" shall have a maximum allowable O.D. out-of-roundness at any point of +1 percent

# 5 Process of Manufacture

## 5.1 Construction

- The fitting manufacturing process shall be fully described in the quotation. Free bending shall not be permitted.
- When welded construction is specified, the fittings shall comply with MSS SP-75 Section 14.4 and the following:
  - The weld shall be made with the addition of filler metal by welders, welding operators, and welding procedures qualified under provisions of ASME, BPVC Section IX.
  - Filler material shall deposit a composition that corresponds to the chemical composition and mechanical properties of the base material.
  - The fitting shall be radiographically or ultrasonically examined throughout the entire length of each fabricated weld as per MSS SP-75, after final forming and heat treatment.
- Split hot tap fittings shall have no weld seams in the body of the fitting before use.

## 5.2 Heat Treatment

- Post-forming heat treatment may be required to meet the test requirements. Fittings shall receive the heat treatment prescribed in the referenced standard, except as noted.
- Heat treatment shall be on the entire fitting by placing the fitting in a furnace of sufficient size to contain the piece. The temperature shall be as shown in the Manufacturer's approved procedure and shall be maintained within a maximum range of ±50 °F. Heat treating by passing the fitting through an induction coil is not allowed. Localized heat treatment on welds (of welded fittings) is not permitted. All split hot tap fittings requiring heat treatment shall have both halves heat treated in the same lot.

## 5.3 Manufacturing Restrictions

- All butt-welding fittings shall be sandblasted on the O.D. prior to bending to remove foreign particles. Under no circumstances shall the pipe come in contact with copper or zinc bearing materials after sandblasting.
- Fabricated branch fittings made by joining two pieces of pipe ("stub-in") are not permitted. Y-laterals may be submitted on an exception basis.
- Mitered type fittings are not permitted.
- Circumferential welds within the fittings are prohibited.
- The welding of a pup piece to correct fabrication defects or dimensional errors is not permitted.
- All fittings shall be made in such a manner as to preserve the cross-sectional shape of the pipe.
- For fittings made from pipe containing a longitudinal weld, the weld shall be positioned as close as possible to the least distortion axis of the fitting.

# 6 Chemical Properties and Test

The product analysis of the steel shall fall within the chemical limits of the referenced standard and Table 1. The actual content of all of the elements in the referenced standard, as well as all intentionally added elements, shall be reported.

> **Table - Table 1 Chemical Composition Limits** - see [XLSX](tables/03-piping-materials-and-line-classes-09_p0009_tbl01_table-1-chemical-composition-limits.xlsx) and [source crop](tables/03-piping-materials-and-line-classes-09_p0009_tbl01_table-1-chemical-composition-limits.png)

| Elements | Symbol | Maximum % |
| :--- | :---: | ---: |
| Carbon | C | 0.20 |
| Manganese | Mn | 1.60 |
| Sulfur | S | 0.010 |
| Phosphorus | P | 0.020 |
| IIW Carbon | CE | 0.42 |

The equivalent carbon content shall be calculated using the equation below:

$$CE=C+\frac{Mn}{6}+\frac{Cr+Mo+V}{5}+\frac{Ni+Cu}{15}$$

If any value falls outside the limits listed as acceptable, all the fittings made from that heat shall be rejected, or alternatively, every fitting shall be checked as required for the heat for compliance with the specified requirements.

# 7 Physical Properties and Test

## 7.1 Tensile Properties

Per MSS SP-75, one fitting from each lot shall be subjected to tensile testing. Test specimens may be any size conforming to ASTM A370, Figures 3 and 4, with full thickness specimens preferred. Specimens shall be oriented as specified in MSS SP-75, except that transverse weld tests are required on all sizes of welded pipes. Reduced size transverse weld test specimens are permitted for sizes smaller than NPS 8. Tensile tests specimens shall be taken at the following regions.

- Fully formed and/or extruded region(s): Locations shall be at both the most compressed and tensioned sections of the fitting base metal and at any welds.
- Transition zone (base and weld).
- Tangent length (if heat treated; base and weld).

Matched heats may be grouped into a single lot. All of the above specimens should be tested from one heat. The additional heats may then be qualified by tensile tests of the most worked areas of the base metal and of the weld.

The tensile properties shall be in accordance with MSS SP-75 for the grade of fittings specified, except that the ratio of yield strength to tensile strength of each test specimen shall not exceed

0.90. Per MSS SP-75 SR-6, the actual yield strength shall not exceed the specified minimum

yield strength by more than 20,000 pounds per square inch (psi).

## 7.2 Charpy V-Notch Test

- One set of Charpy V-Notch impact tests, in accordance with ASTM A370 (a set consists of three specimens), shall be performed on the base metal, one set on the weld, and one set on the heat-affected zone (HAZ) from one fitting from each lot. Matched heats may be grouped into a single lot.

- For fitting sizes that accommodate full-size (0.394 in x 0.394 in) Charpy specimens and larger, the specimens shall be machined from the fitting without flattening. For sizes too small for full-size specimens, subsized specimens may be used.

- For NPS 6 and larger fittings, specimens shall be oriented transverse to the longitudinal axis with the notch oriented through the wall thickness so that the crack propagates in the longitudinal direction. Charpy specimens from the base metal of welded fittings shall be taken from a location 90 degrees from the weld. Charpy specimens from the weld shall be machined with the notch along the center line of the weld and in the same orientation described above.

- For fittings smaller than NPS 6, the Charpy specimens shall be oriented longitudinal to the fitting axis with the notch through the wall thickness.

- All Charpy tests shall be performed at -50 °F/-46 °C, unless otherwise specified.

- The minimum required Charpy V-notch absorbed energy in foot-pounds is based on the wall thickness (t) and grade of the fitting. In each case, the first number is the required average value for any set of three full-size (0.394 in x 0.394 in) specimens, the second is the lowest specimen tested.

> **Table - Table 2 Full Charpy Test Specimens** - see [XLSX](tables/03-piping-materials-and-line-classes-09_p0011_tbl01_table-2-full-charpy-test-specimens.xlsx) and [source crop](tables/03-piping-materials-and-line-classes-09_p0011_tbl01_table-2-full-charpy-test-specimens.png)

| Wall Thickness, t (inches) | SMYS (ksi) 52 avg. | SMYS (ksi) 52 min. | SMYS (ksi) 56 avg. | SMYS (ksi) 56 min. | SMYS (ksi) 60 avg. | SMYS (ksi) 60 min. | SMYS (ksi) 65 avg. | SMYS (ksi) 65 min. | SMYS (ksi) 70 avg. | SMYS (ksi) 70 min. |
| :--- | :---: | :---: | :---: | :---: | :---: | :---: | :---: | :---: | :---: | :---: |
| ≤1.0 | 27 | 24 | 31 | 28 | 37 | 33 | 43 | 39 | 50 | 45 |
| >1.0 to ≤1.5 | 39 | 35 | 45 | 41 | 52 | 47 | 62 | 39 | 72 | 65 |
| >1.5 | 51 | 46 | 60 | 54 | 69 | 62 | 81 | 73 | 94 | 85 |

For subsize specimens, the absorbed energy shall be reduced in accordance with the following:

> **Table - Table 3 Sub-Size Charpy Test Specimens \(in ft-lbs\)** - see [XLSX](tables/03-piping-materials-and-line-classes-09_p0011_tbl02_table-3-sub-size-charpy-test-specimens.xlsx) and [source crop](tables/03-piping-materials-and-line-classes-09_p0011_tbl02_table-3-sub-size-charpy-test-specimens.png)

| Specimen | Width | %Absorbed Energy |
| :--- | :--- | :---: |
| 3/4 | 0.295 inch | 87% |
| 1/2 | 0.197 inch | 67% |
| 1/4 | 0.098 inch | 33% |

For all grades and sizes, the minimum percent shear area shall be 75% in the base metal and 50% in the weld and HAZ.

### 7.3 Stepwise Cracking Resistance

For fittings formed from plate or welded pipe, one fitting from each heat shall be subject to stepwise cracking resistance testing. Tests performed on the parent plate or pipe at the mill are acceptable. One test shall be performed for each heat in accordance with NACE Standard TM0284. For acceptance, the crack length ratio (CLR) shall not exceed 15%, the crack sensitivity ratio (CSR) shall not exceed 2%, and the crack thickness ratio (CTR) shall not exceed 5% for the average of all planes on all specimens from a single lot of steel. The test specimen evaluation shall be by metallographic examination.

Stepwise cracking resistance testing is not required for cast fittings or for fittings formed from seamless pipe.

## 8 Nondestructive Examination

### 8.1 Visual Inspection

Each fitting shall be inspected to ensure that tolerances listed in this SPC are not exceeded. Every fitting shall be visually examined externally for surface faults. The full inside surface shall be inspected, if accessible.

All fittings shall be free from wrinkling, buckling, cracks, or other evidence of mechanical damage. Waves with a width to depth ratio of 12 to 1 or greater are acceptable. Smooth dents, less than 1/4 inch deep and no greater than one-half the pipe diameter in width, are acceptable.

### 8.2 Ultrasonic Testing

The wall thickness of all fittings shall be checked by ultrasonic testing in accordance with ASTM E114 or E 213 and shall not be less than the specified minimum wall thickness.

Each extruded or weld-fabricated fitting shall be inspected for wall thickness and defects in the entire area of cold or hot working or welding per MSS SP-75.

At five locations along the fitting, a series of three readings shall be taken. These locations shall include all the areas where the material was bent, stretched, compressed, or welded.

### 8.3 Hardness Testing

Hardness tests shall be made on at least one fitting from every post-fabrication heat treatment lot and on at least one fitting from each lot with no post fabrication heat treatment. No hardness shall exceed Rockwell C Hardness (HRC) 22 (Vickers 248, Brinnel 235).

[Oil Search logo]

## 8.4 Radiographic Testing

All butt welds shall be radiographically or ultrasonically inspected per MSS SP-75, after forming and heat treatment.

## 8.5 Weld Bevels

All weld bevels are to be checked for lamination by ultrasonic, dye-penetrant, or magnetic particle processes. No lamination is acceptable.

# 9 Rejection and Repairs

## 9.1 Rejection

If any fitting fails to meet the test result requirements, the reason shall be determined, if possible. Retesting may be permitted as follows:

Two additional fittings from the same lot shall be tested. If either fitting fails to meet the specified requirements, the entire lot of fittings shall be rejected unless subsequent heat treatment and 100 percent retesting shows acceptable results.

## 9.2 Repairs

No welding repairs to the body or seam of any fitting shall be permitted. The repair of dents shall not be permitted. Defects in the fitting not encroaching upon the required minimum thickness may be removed by grinding, provided a smooth, curved surface is maintained and the final thickness after grinding is not less than the required minimum thickness. The remaining wall thickness shall be measured by ultrasonic methods. Defects in the fitting encroaching upon the specified minimum thickness shall be cause for rejection

# 10 Marking

All fittings furnished under this SPC shall be marked per MSS SP-25 and the referenced ASME or ASTM specification. For split hot tap fittings, mark the top half on one end and the bottom half on the opposite end. Serial numbers shall be traceable to the original mill heat number.

If marking is to be done by stamp, low-pressure (blunt-nosed-continuous or blunt-nosed-interrupted- dot die) steel stamps, in accordance with MSS SP-25, shall be used. The depth of impression shall not infringe upon the required design minimum wall thickness. Steel-stamping on welded construction fittings shall not be on any weld or HAZs.

[Oil Search logo]

## 11   Preparation for Shipment

Fittings shall be carefully handled and protected during all phases of manufacture, shipping, and storage. All fittings shall be palletized or securely fastened to trailers for shipping purposes and shall not be permitted to come in contact with each other.

- All weld bevels shall be thoroughly cleaned and coated with a long-term rust inhibitor such as deoxaluminite.

- Threaded and socket welded connections shall be protected by tightly fitting plastic caps or plugs.

- Plastic end caps and plugs shall be suitable for a salt water tropical atmosphere and temperatures as low as -50 °F.

- All hooks and chains used for handling fittings must be soft-faced. Protected wire rope or chains, aluminum, Teflon, or rubber is suggested. Copper and copper alloys (bronze, brass, etc.) are specifically prohibited.

- The inner and outer surfaces shall be free of oil, grease, dirt, loose mill scale and other foreign matter.

## 12   Quality Documentation

The following certified reports shall be provided:

- Heat analysis reports on the chemical composition of each heat of steel used in the manufacture of the fittings.

- Report on results of all required physical tests, including impact and hardness tests.

- Description of heat treatments applied to the fitting material and test pieces.

- Certification stating that all requirements of this SPC have been met.

- For wet sour service, a written certification shall be included to certify the material meets the requirements of NACE MR0175/ISO 15156.

- For materials to be used for low temperature services and for all cast steels, quality certificates from the primary raw materials manufacturers (steel mill, foundries, etc.) and ASTM standard designation shall be included.

File: domains/piping-design/_Sources/industry-practices/03-piping-materials-and-line-classes/03-piping-materials-and-line-classes-10.md
[Oil Search logo]

## Summary

This document presents the manufacturing, testing, and inspection of seamless and welded 22Cr and 25Cr duplex stainless steel fittings for the Oil Search projects on the North Slope of Alaska.

[Oil Search logo]

## Table of Contents

|:---|---:|
| **1** | **General** ........................................................................................................................... 6 |
| 1.1 | Scope .................................................................................................................................. 6 |
| 1.2 | Applicable Codes and Standards ........................................................................................ 6 |
| 1.3 | Definition and Terms .......................................................................................................... 7 |
| **2** | **Symbols and Abbreviations** ........................................................................................... 8 |
| **3** | **Manufacturing** ................................................................................................................. 9 |
| 3.1 | General ............................................................................................................................... 9 |
| 3.2 | Longitudinal Seam Welds ................................................................................................... 9 |
| 3.3 | Cold Working ..................................................................................................................... 10 |
| **4** | **Chemical Composition** ................................................................................................. 10 |
| 4.1 | Composition ...................................................................................................................... 10 |
| **5** | **Microstructure** ............................................................................................................... 10 |
| **6** | **Mechanical Properties** .................................................................................................. 10 |
| 6.1 | Tensile Test ....................................................................................................................... 11 |
| 6.2 | Hardness Test .................................................................................................................... 11 |
| 6.3 | Impact Testing ................................................................................................................... 11 |
| **7** | **Dimensions, Weights and Lengths** ............................................................................... 12 |
| 7.1 | Fittings ............................................................................................................................... 12 |
| 7.2 | Flanges and Connector ..................................................................................................... 13 |
| **8** | **Nondestructive Testing** ................................................................................................ 14 |
| **9** | **Workmanship** ................................................................................................................ 15 |
| **10** | **Traceability** .................................................................................................................... 15 |
| **11** | **Marking and Coating** .................................................................................................... 15 |
| **12** | **Packaging, Handling, and Shipment** ............................................................................ 16 |
| **13** | **Certification** .................................................................................................................. 16 |

[Oil Search logo]

# 1 General

## 1.1 Scope

This Specification covers the manufacturing, testing, and inspection of duplex stainless steel fittings made from plate or pipe, as well as line blinds and spacers made from forgings or plate, and flanges, forged connectors, and forged fittings for use in gas, oil, and water systems.

## 1.2 Applicable Codes and Standards

The following codes, standards, and specifications shall be considered as a part of this specification. All documents shall be the latest editions in force.

**American Petroleum Institute (API)**

API Spec 6A    Wellhead Equipment

**American Society for Non-destructive Testing (ASNT)**

ASNT-TC-1A    Personnel Qualification and Certification in Nondestructive Testing

**American Society for Testing and Materials (ASTM)**

ASTM A182    Forged or Rolled Alloy and Stainless Steel Pipe Flanges, Forged Fittings, and Valves and Parts for High-Temperature Service

ASTM A194    Carbon and Alloy Steel Nuts for Bolts for High Pressure and High Temperature Service, or Both

ASTM A320    Alloy-Steel and Stainless Steel Bolting for Low-Temperature Service

ASTM A370    Standard Test Methods and Definitions for Mechanical Testing of Steel Products

ASTM A815    Wrought Ferritic, Ferritic/Austenitic, and Martensitic Stainless Steel Pipe Fittings

ASTM A960    Common Requirements for Wrought Steel Pipe Fittings

ASTM A961    Common Requirements for Steel Flanges, Forged Fittings, Valves, and Parts for Piping Applications

ASTM E562    Standard Test Method for Determining Volume Fraction by Systematic Manual Point Count

**American Society of Mechanical Engineer (ASME)**

ASME B16.5    Pipe Flanges and Flanged Fittings

ASME B16.9    Factory-Made Wrought Steel Butt-Welding Fittings

ASME B16.11    Forged Steel Fittings, Socket-Welding and Threaded

ASME B16.20	Ring-Joint Gaskets and Grooves for Steel Pipe Flanges

ASME B16.25	Butt-Welding Ends

ASME B16.47	Large Diameter Steel Flanges

ASME B16.48	Steel Line Blanks

ASME B31.3	Process Piping

ASME BPV Section V	Boiler and Pressure Vessel Code, Nondestructive Examination

ASME BPV Section VIII	Boiler and Pressure Vessel Code, Unfired Pressure Vessel

ASME BPV Section IX	Boiler and Pressure Vessel Code, Welding and Brazing Qualifications

**Manufacturers Standardization Society (MSS)**

MSS SP-6	Contact Faces of Pipe Flanges and Connecting-End Flanges of Valves and Fittings

MSS SP-25	Standard Marking Systems for Valves, Fittings, Flanges and Unions

MSS SP-44	Steel Pipeline Flanges

MSS SP-75	High-Test, Wrought, Butt-Welding Fittings

## 1.3 Definition and Terms

For the purpose of this specification, the following terms and definition apply:

> **Table - Table — Definition and Terms** - see [XLSX](tables/03-piping-materials-and-line-classes-10_p0004_tbl01_definition-and-terms.xlsx) and [source crop](tables/03-piping-materials-and-line-classes-10_p0004_tbl01_definition-and-terms.png)

| **Term** | **Definition** |
| :--- | :--- |
| Contractor | Any individual, company, or organization employed by the Company through direct contract, purchase order, or agreement that is engaged in the work described in this specification. |
| Company | Oil Search Alaska, LLC or its designated representative. |
| Company Representative | An inspector, Supplier, manufacturer, or inspection agency contracted by the Company to represent the Company. |
| Supplier | Any individual, company, or organization that supplies parts, equipment, or material for the work described in this specification. |
| Butt-Welding Fitting | Items such as elbows, segments of elbows, return bends, caps, tees, single or multiple outlet extruded headers, and reducers, formed from pipe or plate. |

> **Table - Definitions table — piping terminology \(Connector through Slip Blind or Spacer\)** - see [XLSX](tables/03-piping-materials-and-line-classes-10_p0005_tbl01_piping-terminology-definitions.xlsx) and [source crop](tables/03-piping-materials-and-line-classes-10_p0005_tbl01_piping-terminology-definitions.png)

| Term | Definition |
| :--- | :--- |
| Connector | The term "connector" shall mean dimensionally interchangeable mechanical connectors (e.g., Grayloc or Techlok). |
| Fitting | The term "fitting" both buttweld and socket weld fittings. |
| Flange | The term "flanges" designed to ASME B16.5, ASME B16.47, MSS SP-44, or API Spec 6A Type 6B, or special requirements (for flanges beyond the referenced ratings). |
| Forged Fitting | The term "forge fitting" billet section forged through heating and controlled compression between a set of forging dies, and includes socket welded fittings as well as branch connections. |
| Item | The term "item" shall refer to fittings, flanges, slip blinds, spacers, and connectors, collectively. |
| Lot | A lot is defined as all items made from the same heat of steel and heat treatment batch. |
| Slip Blind or Spacer | Blinds or spacers intended to be installed between flanges and rest entirely within the flange bolt circle. |

## 2 Symbols and Abbreviations

For the purpose of this specification, the following symbols and abbreviations apply:

API — American Petroleum Institute

ASME — American Society of Mechanical Engineers

ASNT — American Society for Nondestructive Testing

ASTM — American Society for Testing and Materials (now ASTM International)

BOM — bill of materials

CS — carbon steel

CVN — Charpy V-notch

HAZ — heat affected zone

ID — inside dimension, inner diameter

lb — pound

mil — thousandth of an inch

mm — millimeter

MSS — Manufacturers Standardization Society

NDT — Nondestructive Testing

NPS
:   Nominal Pipe Size

OD
:   outside dimension, outer diameter

PO
:   Purchase Order

PQR
:   Procedure Qualification Record

PT
:   Liquid Penetrant or Dye Penetrant testing

RF
:   Raised Face

RT
:   Radiographic Testing

RTJ
:   Ring Type Joint

SMYS
:   Specified Minimum Yield Strength

UT
:   Ultrasonic testing

WPS
:   Welding Procedure Specification

# 3 Manufacturing

## 3.1 General

All fittings shall be made in such a manner as to preserve the cross-sectional shape of the fitting, and shall be free from wrinkling, buckling, cracks, or other evidence of mechanical damage. Waves with a width-to-depth ratio of 12 to 1 or greater are acceptable.

Fittings made from pipe containing a longitudinal weld, it shall be positioned as near as practicable to the least distortion axis of the fitting.

Blind flanges, blind spectacles, blind paddles, and spacer paddles may be offered constructed of low temperature CS (-50 °F), with a weld overlay of Incoloy 825 (UNS N08825) or Alloy 20 (UNS N08020), instead of solid duplex. The Manufacturer shall submit welding and fabrication procedures for approval.

For connectors, only the hub pieces and seals must be duplex. The clamps may be -50 °F rated CS, unless otherwise noted.

All items must be solution annealed and water quenched within the temperature range requirements of ASTM A815 or A182.

After final heat treating, all items shall receive a chemical descaling and neutralizing treatment before the final repassivation of the product. Air repassivation is acceptable unless otherwise noted.

## 3.2 Longitudinal Seam Welds

All seam welds shall be made using a filler metal.

Welding shall be performed by only qualified welders using Welding Procedure Specification (WPS) qualified in accordance with ASME Section IX. The qualification tests shall be conducted with base plate of the same nominal thickness as will be used for production. The test plate shall meet the requirements of this specification.

The brand name and designation of the weld filler metal and flux shall be included in the WPS and PQR (Procedure Qualification Record). The same filler metal or wire/flux combination used for qualification shall be used for production welding.

Welding repairs on the long seam welds may not be performed after the final heat treatment.

## 3.3 Cold Working

Cold working after final heat treatment is not allowed except for sizing and straightening of fittings. Cold sizing shall not result in more than 1.5% reduction in cross-sectional area. Cold bending for straightening shall not exceed 2 degrees. Cold work is not permitted for the purpose of enhancing mechanical properties.

# 4 Chemical Composition

## 4.1 Composition

For 22% Cr items, the composition of the steel to be used shall be as per UNS S31803 (F51) or as per UNS S32205 (F60), with an additional requirement that the nitrogen content shall be 0.14 to 0.20 weight percent. PRE (PRE = %Cr + 3.3x%Mo + 16x%N) shall be a minimum of 33.

For 25% Cr items, the composition of the steel to be used shall be as per S32750 (F53), or S32760 (F55), or S39274 (F54), or S39277 (F57). PRE shall be a minimum of 40.

# 5 Microstructure

The ferrite content shall be determined for the base, weld metal and HAZ. The average ferrite content of each region tested shall be between 30% to 65%.

# 6 Mechanical Properties

All mechanical property tests, including CVN impact tests, shall be performed after final solution annealed, sizing and straightening. All test procedures shall be in accordance with the relevant ASTM standard.

Unless otherwise noted, the physical properties for fittings, blinds, and spacers made from pipe or plate shall comply with ASTM A815, while the properties of flanges, connectors, forged fittings and blinds and spacers made from forgings shall comply with ASTM A182.

## 6.1 Tensile Test

Tensile test shall be in accordance with the tensile properties in the applicable product specification.

## 6.2 Hardness Test

Hardness measurements shall be made in accordance with the applicable product standard.

## 6.3 Impact Testing

Two set of Charpy impact tests in accordance with ASTM A370 (a set consists of three specimens) shall be performed on welded fittings on the weld, and one set on the HAZ from one fitting from each lot.

Charpy specimens from the weld shall be machined with the notch along the centerline of the weld and oriented through the wall thickness so that the crack propagates in the longitudinal direction of the fitting. Flattening of the specimens shall be permitted.

For items that accommodate 2/3-size (0.394 x 0.264 in) Charpy specimens, the specimens shall be machined without flattening. For sizes too small for 2/3-size specimens, Charpy specimens of the full wall thickness shall be machined from flattened blanks to achieve the largest possible specimen size.

The Charpy tests shall be performed at -50 °F, regardless of specimen size, and meet the following requirements.

> **Table - Table 1 – Charpy Test Requirement** - see [XLSX](tables/03-piping-materials-and-line-classes-10_p0008_tbl01_charpy-test-requirement.xlsx) and [source crop](tables/03-piping-materials-and-line-classes-10_p0008_tbl01_charpy-test-requirement.png)

| Specimen Size | Absorbed Energy Requirement (average/min) |
| :--- | :---: |
| 0.394 x 0.394 in | 50/40 ft·lbs |
| 0.394 x 0.295 in | 38/30 ft·lbs |
| 0.394 x 0.264 in | 34/27 ft·lbs |
| 0.394 x 0.197 in | 25/20 ft·lbs |
| 0.394 x 0.098 in | 13/10 ft·lbs |

The same acceptance criteria apply for the base material, weld metal and HAZ for both 22% Cr and 25% Cr fittings.

The lateral expansion, in mils (0.001 inch), and the percent shear shall be reported for information.

The Company's Inspector is authorized to permit a retest if there is reason to believe that the failure of a specimen to show the minimum impact value required is due to some fault in its preparation or testing and that it has not provided a true indication of the notch ductility of the material.

If any specimen fails to pass the test, the remainder of the fittings in the heat may, at the option of the Supplier, be submitted individually for tests and acceptance.

[Oil Search logo]

# 7   Dimensions, Weights and Lengths

## 7.1   Fittings

The diameter, wall thickness, and grade of the fitting shall be as shown on the PO. Fitting dimensions shall comply with the following:

- All fittings shall have dimensions compliant with ASME B16.9, except tolerances for fittings 16-inch and larger shall comply with MSS SP-75, Table 3.
- Screwed and socket welding fittings shall comply with ASME B16.11.
- Forged 3,000-lb. screwed and socket welding unions shall comply with MSS SP-83.
- When 3R bends are specified, the "A" dimension of Table 2 in ASME B16.9 shall be two times the dimension shown. Straight tangents 2 feet 0 inches long shall be added to both ends of 3R bends, unless otherwise specified.
- Unless otherwise noted, transition pieces shall have lengths equal to ASME B16.9 reducer lengths. When specified, some transition pieces will be required to have drawn outlets (for use with bypass valves).
- Non-standard and proprietary fittings that are not manufactured to an industry standard; such as weldolets, laterals, etc., shall be furnished with the dimensions of the Manufacturer referenced in the purchase description. All other manufacturing considerations shall comply with the design standard referenced in the purchase description.
- All tolerances shall comply with MSS SP-75 or ASME B16.9, as applicable and as further specified herein. For fittings larger than 48 inches nominal OD, the tolerances shall be the same as for 48-inch nominal OD.
- The maximum wall thickness of the completed fittings shall not exceed the specified wall thickness by more than 15% at the tangent pipe (i.e., fitting ends) without prior agreement by the Company. If the minimum ID is more than 3/16 inch smaller than the nominal ID of the adjoining pipe, the ID of the fitting shall be taper bored in accordance with the applicable code.
- All fitting ends shall be beveled for welding according to ASME B16.25, Figures 1, 2a, or 3a, as appropriate (extrapolated as required for sizes larger than 36 inches nominal OD), unless otherwise specified in the PO. Any beveled ends not meeting the dimensions specified shall be machined at no cost to the Company.
- All fittings specified as having controlled roundness throughout shall have a maximum allowable OD out-of-roundness at any point of +1%.

[Oil Search logo]

## 7.2 Flanges and Connector

The diameter, wall thickness, and grade of the flanges and connectors shall be as shown on the PO. Dimensions shall comply with the following:

- Except as noted otherwise in this specification, all flanges shall be made in accordance with ASME B16.5, ASME B16.47 or MSS SP-44.

- All connector assemblies shall have three components: a metal seal ring, hubs, and a clamp assembly. The connector hubs shall be made of the same generics material as the piping system they connect. All connectors shall be dimensionally interchangeable with mechanical connectors. The Supplier shall furnish with the quotation a detailed dimensional drawing of all connector assemblies for review.

- All special flanges or connectors in sizes and ratings not covered by ASME B16.5, ASME B16.47, or MSS SP-44 shall be designed to extrapolations of the referenced flange standards. Since these special designs shall be of a custom or special nature, the Vendor shall submit all design calculations and drawings for Company review before commencing fabrication. All special flanges and connectors shall be supplied complete with all required gaskets, studs, and nuts.

- All flanges of ½ - 1½ inches nominal pipe size shall be socket welded type. All flanges of 2-inch nominal pipe size and larger shall be butt welded type.

- All flanges of ASME ratings 150#, 300#, or 600# shall be RF. All flanges of ASME ratings 900#, 1500#, or 2500# shall be RTJ. All flanges of API ratings 2000#, 3000#, 5000#, 10000#, or 20000# shall be RTJ.

- All flanges of 2 - 14 inches nominal pipe size or ASME 1500# and 2500# flange rating shall meet the dimensional requirements of ASME B16.5. All flanges of larger nominal pipe size or ASME 150# through 900# shall meet the dimensional requirements of MSS SP-44, or ASME B16.47 Series A, unless otherwise specified.

- For materials not shown in ASME B16.5 Table 2 or meeting the requirements of MSS SP-44 Section 3, allowable pressure-temperature ratings shall be provided, calculated in accordance with ASME B16.5 Annex D.

- The PO or BOM shall state the wall thickness and SMYS of the pipe to which each flange or connector shall be welded.

- When the SMYS of the flange or connector hub material equals that of the adjoining pipe, the hub design shall be in accordance with ASME B16.5, ASME B16.47, MSS SP-44, or API Spec 6A, Design Type 6B, Material Type 4, as applicable.

- The Supplier shall bevel the hub ends in accordance with ASME B16.5, ASME B16.47, MSS SP-44, or API Spec 6A, Design Type 6B, Material Type 4, as applicable.

- The Supplier shall bore the flange or connector to match the ID of the pipe to which it shall be welded.

- The finish for all RF gasket contact surfaces shall comply with MSS SP-6.

- All flanges with RTJs shall have a flat bottom groove in accordance with ASME B16.20 or API Spec 6A, Design Type 6B, Material Type 4, as applicable.

- All special flange and connector studs shall be of a quality and strength not less than ASTM A320 grade L7 with ASTM A194 grade 7 nuts.

- Where flanges are specified as "jackbolt flanges" they shall be modified with two drilled and tapped jackbolt holes 180 degrees apart on the flange bolt circle and centered between adjacent bolt holes. Jackbolts shall be ASTM A193 grade BBM hex head bolts. Jackbolt diameter shall be a minimum of one-half of the standard stud diameter or ⅝-inch, whichever is greater. Jackbolt length shall be a minimum of two times the flange thickness. Jackbolt tips shall be ground smooth with a rounded end and a radius equal to the bolt diameter. The jackbolt holes shall be tapped to the lesser of the full flange thickness or twice the jackbolt diameter.

- All slip blind and spacer "T" dimensions shall meet the requirements of ASME B16.48.

## 8 Nondestructive Testing

NDT shall be based upon ASME Section V. Each item, NPS 4 and larger, shall be full body, 100% UT inspected for longitudinal and transverse defects after forming and heat treating. Welded items shall have all welds 100% radiographically inspected after heat treating according to ASME Section VIII, UW-51 (e.g., ASTM A815 Class WP-WX).

All weld bevels are to be checked for lamination by UT or PT processes. No lamination is acceptable.

All personnel performing NDT shall be certified in accordance with ASNT SNT-TC-1A. Personnel interpreting or evaluating results of NDT for acceptance or rejection shall be certified to ASNT SNT-TC-1A Level II or Level III.

- Thoroughly investigate all indications of imperfections using UT and visual methods.

- Any imperfection equal to or greater than 10% of the nominal wall thickness is defined as a defect.

- Remove all detected imperfections and defects, provided 90% of the nominal wall remains after removal.

[Oil Search logo]

- All grinds for removal of imperfections shall be checked for remaining wall thickness with a calibrated ultrasonic wall thickness meter. Grinding and cleaning shall be done only with tools that will not leave detrimental deposits on the base metal. Only aluminum oxide or silicon carbide grinding wheels and austenite stainless steel brushes shall be used. These tools shall not have previously been used on any materials other than that to be cleaned.

## 9 Workmanship

- Every item shall be visually examined externally and internally when diameter permits, for surface flaws in the body of the item.

- Minor cosmetic areas and flaws in the item not encroaching on the required minimum thickness may be removed by grinding, provided a smooth curved surface is maintained and the final thickness after grinding is not less than the required minimum thickness. The remaining wall thickness shall be measured by UT methods.

- No repairs by welding are permitted, except for repair of seam welds. All weld seam repairs shall conform to the requirements of ASTM A815. All repairs shall be completed prior to solution heat treatment.

- No repairs of dents are permitted.

- The Vendor shall maintain continuous supervision of his inspection procedures by qualified supervisors directly responsible to management.

- In addition to the above, all millrun items shall be subject to inspection by the Company at all stages of the manufacturing and delivery process.

## 10 Traceability

- Throughout the manufacturing process, a means of identification shall be used to maintain a strict accountability of all items.

- Should heat, heat treat lot, or part number traceability be lost during processing, the affected pieces shall be rejected.

## 11 Marking and Coating

- All items shall be marked in accordance with MSS SP-25.

- In addition to the above, extruded headers shall also include the design pressure and temperature and code.

[Oil Search logo]

- Cold die stamping shall not be used except on the outside surface of the flange rim or connector clamp assembly or handles of slip blinds and spacers. Low stress round nose or interrupted dot stamp shall be used for marking on any other part of the item.

- Marking materials shall be free of any harmful contaminants such as zinc, lead, chlorides, sulfur, and other low melting point metals.

- All fittings shall be shipped without mill coating. The fitting surface shall be free of oil, grease, dirt, loose mill scale, and other foreign matter.

## 12 Packaging, Handling, and Shipment

- Ends and bevels shall be protected using a plastic end cap. Flange sealing faces shall be protected by heavy wooden or plastic covers securely fastened in place.

- No chains are allowed for any reason.

- Only nylon or other suitable nonmetallic materials are acceptable for straps.

## 13 Certification

The Supplier shall certify in writing that the pipe meets the requirements of the latest edition of the applicable ASME or MSS standard and this specification. The purchase order, or attachment to the purchase order, will define the specific documentation requirements. This shall include, but not be limited to:

- List of documents requiring Company's comment/approval

- Content list for the electronic manufacturing dossier.

- Certification dossier for each shipment

- Tally list for coating and installation contractor's use.

Certified copies of the material certifications and the results of the tensile, hardness, Charpy test and others shall be furnished to Company.
