Repository: sgttomas/chirality

# Local Source Corpus

Place piping-design source PDFs, extracted markdown/source folders, generated PDF2MD work directories, and related local corpus files here.

This folder is intentionally ignored by git except for this README and `.gitkeep`.

File: domains/piping-design/_Sources/industry-practices/03-piping-materials-and-line-classes/03-piping-materials-and-line-classes-11.md (part 1 of 2)
[Oil Search logo]

## Summary

This document presents the manufacturing, testing, and inspection of seamless and welded 22Cr and 25Cr duplex stainless steel line pipe.

[Oil Search logo]

## Table of Contents

**1** **General**......................................................................................................................................... 8

1.1 Scope .......................................................................................................................................... 8

1.2 Applicable Codes and Standards ................................................................................................ 8

1.3 Terms and Definition ................................................................................................................... 9

**2** **Manufacturing**............................................................................................................................... 10

2.1 Longitudinal Seam Welds .......................................................................................................... 10

2.2 Circumferential Welds ................................................................................................................ 10

2.3 Heat Treatment ........................................................................................................................... 10

2.4 Cold Working .............................................................................................................................. 11

**3** **Chemical Composition** .................................................................................................................. 11

3.1 Acceptance ................................................................................................................................. 12

3.2 Heat Analysis .............................................................................................................................. 12

3.3 Product Analysis ......................................................................................................................... 12

**4** **Microstructure** ............................................................................................................................... 12

4.1 Sampling Location and Frequency ............................................................................................. 12

4.2 Examination and Assessment of Ferrite Content ........................................................................ 13

4.3 Sulfide Stress Cracking Test ....................................................................................................... 13

4.4 Stress Corrosion Cracking and Pitting Corrosion Test ................................................................ 13

**5** **Mechanical Properties** .................................................................................................................. 13

5.1 Tensile Test ................................................................................................................................. 13

5.2 Flattening Test ............................................................................................................................. 14

5.3 Guided Bend Test ........................................................................................................................ 14

5.4 Hardening Testing ....................................................................................................................... 14

5.5 Impact Testing ............................................................................................................................. 14

5.6 Hydrostatic Test ........................................................................................................................... 15

**6** **Dimensions, Weights and Lengths** ................................................................................................ 16

6.1 Diameter ...................................................................................................................................... 16

6.2 Wall Thickness ............................................................................................................................ 16

[Oil Search logo]

6.3 Length ..............................................................................................................16

**7 Nondestructive Testing ......................................................................................17**

7.1 General .............................................................................................................17

7.2 Personnel Certification ......................................................................................17

7.3 Ultrasonic and Electromagnetic Inspection of Seamless Pipe..............................17

7.4 Dye Particle Inspection of Seamless Pipe ..........................................................19

**8 Workmanship, Visual Inspection and Repair of Defects .....................................19**

8.1 Workmanship ....................................................................................................19

8.2 Visual Inspection ...............................................................................................20

8.3 Repair of Defects...............................................................................................20

**9 Traceability ........................................................................................................20**

**10 Marking and Coating.........................................................................................21**

10.1 Sequence of Marking ........................................................................................21

**11 Packaging, Handling, and Shipment .................................................................22**

11.1 General .............................................................................................................22

11.2 Pipe Handling and Storage ................................................................................22

**12 Certification ......................................................................................................22**

**APPENDIX A: Sulfide Stress Cracking Test Procedure ........................................23**

A.1: Introduction ......................................................................................................23

A.2: A.2 Sulfide Stress Cracking Test Method ..........................................................23

A.3: Reagents ..........................................................................................................23

A.4: Gases ...............................................................................................................23

A.5: Test Solution Preparation .................................................................................23

A.6: Test Vessels and Solution Volume ....................................................................24

A.7: Test Temperature .............................................................................................25

A.8: Test Pieces .......................................................................................................25

A.9: Number of Tests ...............................................................................................25

A.10: Applied Stress ..................................................................................................25

A.11: Test Duration ....................................................................................................25

[Oil Search logo]

A.12: Failure Appraisal ....................................................................................................................... 25

A.13: Data Reporting .......................................................................................................................... 26

**APPENDIX B:** Autoclave Stress Corrosion Cracking Test Procedure ........................................ 27

B.1: Introduction ................................................................................................................................ 27

B.2: Stress Corrosion Cracking Test Method .................................................................................... 27

B.3: Reagents .................................................................................................................................... 27

B.4: Gases......................................................................................................................................... 27

B.5: Test Solution Preparation .......................................................................................................... 27

B.6: Solution Volume ......................................................................................................................... 28

B.7: Test Temperature ....................................................................................................................... 28

B.8: Test Pieces ................................................................................................................................. 29

B.9: Number of Tests ......................................................................................................................... 29

B.10: Applied Stress .......................................................................................................................... 29

B.11: Test Duration ............................................................................................................................ 29

B.12: Failure Appraisal ...................................................................................................................... 29

B.13: Data Reporting .......................................................................................................................... 30

**APPENDIX C:** Autoclave Corrosion/Pitting Corrosion Test Procedure ..................................... 31

C.1: Introduction ................................................................................................................................. 31

C.2: Test Method ................................................................................................................................ 31

C.3: Reagents .................................................................................................................................... 31

C.4: Gases......................................................................................................................................... 31

C.5: Test Solution Preparation .......................................................................................................... 31

C.6: Solution Volume ......................................................................................................................... 32

C.7: Test Temperature ....................................................................................................................... 32

C.8: Test Pieces and Specimen Preparation ..................................................................................... 32

C.9: Number of Tests ......................................................................................................................... 32

C.10: Test Duration ............................................................................................................................ 33

C.11: Data Analysis ............................................................................................................................ 33

C.12: Data Reporting .......................................................................................................................... 33

[Oil Search logo]

# 1 General

## 1.1 Scope

This Specification covers the manufacturing, testing, and inspection of seamless and welded 22Cr and 25Cr duplex stainless steel line pipe. This specification supplements the following:

- ASTM A999 – "General Requirements for Alloy and Stainless Steel Pipe"
- ASTM A928 – "Ferritic/Austenitic (Duplex) Stainless Steel Pipe Electric Fusion Welded Addition of Filler Material"
- ASTM A790 – "Seamless and Welded Ferritic/Austenitic Stainless Steel Pipe

The guidance for 22Cr and 25Cr duplex stainless steel line seamless line pipe is based on API Spec 5LC – "Specification for Corrosion-Resistant Alloy (CRA) Line Pipe" and to standards as indicated in Section 2.0 Regulations, Codes and Standards. In the event of an inconsistency, conflict or discrepancy between any of the standards, specification or regulations, the contractor shall follow the most stringent and safest requirement applicable to the project. Any inconsistency critical to the design shall be brought to Company attention for approval.

## 1.2 Applicable Codes and Standards

The following codes, standards, and specifications shall be considered as a part of this specification. All documents shall be the latest editions in force.

**American Petroleum Institute (API)**

API Spec 5LC&emsp;Specification for CRA Line Pipe

API 938-C&emsp;Use of Duplex Stainless Steels in the Oil Refining Industry

**American Society of Mechanical Engineers (ASME)**

BPV, Section V&emsp;Boiler and Pressure Vessel Code, Nondestructive Examination

BPV, Section VIII&emsp;Boiler and Pressure Vessel Code, Unfired Pressure Vessels

BPV, Section IX&emsp;Boiler and Pressure Vessel Code, Welding and Brazing Qualifications

**American Society for Non-destructive Testing (ASNT)**

ASNT-TC-1A&emsp;Personnel Qualification and Certification in Nondestructive Testing

**American Society of Testing and Materials (ASTM International)**

ASTM A370&emsp;Standard Test Methods and Definitions for Mechanical Testing of Steel Products

ASTM A790    Seamless and Welded Ferritic/Austenitic Stainless Steel Pipe

ASTM A928    Ferritic/Austenitic (Duplex) Stainless Steel Pipe Electric Fusion Welding with Addition of Filler Meta*

ASTM A999    General Requirements for Alloy and Stainless Steel Pipe

ASTM E562    Standard Test Method for Determining Volume Fraction by Systematic Manual Point Count*

ASTM E165    Standard Test Methods for Liquid Penetrant Examination

ASTM G39     Standard Practice for Preparation and Use of Bent-Beam Stress Corrosion Test Specimen

**International Organization for Standardization (ISO)**

ISO 7539-1   Corrosion of Metals and Alloys – Stress Corrosion Testing – Part 1: General Guidance on Testing Procedure

ISO 10124    Seamless and Welded (Except Submerged Arc Welded) Steel Tubes for Pressure Purposes – Ultrasonic Testing for the Detection of Laminar Imperfections*

ISO 15156    Petroleum and Natural Gas Industries (Oil & Gas) – Materials for Use in H2S-Containing Environments in Oil and Gas Production (NACE MR0175)

**NACE International (NACE)**

NACE TM0177  Laboratory Testing Method for Resistance to Sulfide Stress Cracking in H2S Environments

## 1.3 Terms and Definition

> **Table - Terms and Definition** - see [XLSX](tables/03-piping-materials-and-line-classes-11_p0006_tbl01_terms-and-definition.xlsx) and [source crop](tables/03-piping-materials-and-line-classes-11_p0006_tbl01_terms-and-definition.png)

| **Term** | **Definition** |
| :--- | :--- |
| Contractor | Any individual, company, or organization employed by the Company through direct contract, purchase order, or agreement that that is engaged in the work described in this specification. |
| Company | Oil Search Alaska, LLC or its designated representative |
| Company Representative | An inspector, Supplier, manufacturer, or inspection agency contracted by the Company to represent the Company. |
| Supplier | Any individual, company, or organization that supplies parts, equipment, or material for the work described in this specification. |

[Oil Search logo]

## 2 Manufacturing

Pipe shall be either seamless or welded. All seamless pipes shall be in accordance with ASTM A790. All welded pipe shall require the addition of a filler metal, and shall be in accordance with ASTM A928, Class 1 or Class 3. Pipe shall be supplied in the solution annealed and water quenched, descaled and pickled condition.

The acceptable pipe manufacturing process for the production of 22% and 25% chromium (Cr) duplex stainless steel seamless line pipe shall be either:

- Blast furnace refining followed by de-carbonization using both the Argon Oxygen (AOD) and Vacuum Oxygen (VOD) processes. If necessary, final adjustment or molten metal analyses and condition shall be carried out using the Ladle Treatment (LT) process. or
- Electric furnace melting and refining followed by AOD (if considered necessary), VOD, and LT.

### 2.1 Longitudinal Seam Welds

All seam welds shall be made using a filler metal.

Welding shall be performed by only qualified welders using Welding Procedure Specification (WPS) qualified in accordance with ASME Section IX. The qualification tests shall be conducted with base plate of the same nominal thickness as will be used for production. The test plate shall meet the requirements of this specification.

The brand name and designation of the weld filler metal and flux shall be included in the WPS and PQR (Procedure Qualification Record). The same filler metal or wire/flux combination used for qualification shall be used for production welding.

### 2.2 Circumferential Welds

Circumferential welding is permitted to provide the lengths requested in the purchase order. PWHT (Post Weld Heat Treatment) of circumferential welds can only be done with prior approval of the Company representative.

### 2.3 Heat Treatment

All pipes must be solution annealed and water quenched within the temperature range requirements of ASTM A790 or A928.

Lubricants shall be removed from the surfaces prior to heat treatment. The Supplier shall submit heat treatment procedures to the Company for approval.

All pipes shall be descaled and pickled after long seam welding and final heat treatment. Welding repairs on the long seam welds cannot be performed after the final heat treatment.

## 2.4 Cold Working

Cold working after final heat treatment is not allowed except for sizing and straightening of pipe. Cold sizing shall not result in more than 1½% reduction in cross-sectional area. Cold bending for straightening shall not exceed 2 degrees. Cold work is not permitted for the purpose of enhancing mechanical properties.

# 3 Chemical Composition

For 22% Cr pipe, the composition of the steel to be used in the manufacture of the pipe shall be according to UNS S31803 or S32205, with an additional requirement that nitrogen content shall be 0.14 to 0.20 weight percent. PRE~W~ shall be a minimum of 33.

For 25% Cr pipe, the composition of the steel to be used in the manufacture of the pipe shall be as per UNS S32750, or S32760, or S39274, or S39277. PRE~W~ shall be a minimum of 40.

A preferred steel composition (heat and product analyses) for the specific material nominated on the Data Sheet for Line Pipe (22% and 25% Chromium Duplex Stainless-steel Seamless) shall be nominated for approval by the Company Representative. The proposed analysis and the tolerances applied to each element shall also be subject to approval by the Company Representative. Alternative grades may be proposed, subject to approval by the Company.

> **Table - Table 1a - Chemical Requirements for Heat Analyses of 22% Cr Duplex Stainless Steels, Percent** - see [XLSX](tables/03-piping-materials-and-line-classes-11_p0008_tbl01_table-1a-chemical-requirements-22cr-dupl.xlsx) and [source crop](tables/03-piping-materials-and-line-classes-11_p0008_tbl01_table-1a-chemical-requirements-22cr-dupl.png)

**Table 1a - Chemical Requirements for Heat Analyses of 22% Cr Duplex Stainless Steels, Percent**

| Carbon | 0.030 max. | Manganese | 2.0 max. |
| :--- | :--- | :--- | :--- |
| Silicon | 1.00 max. | Sulfur | 0.010 max. |
| Phosphorus | 0.030 max. | Nitrogen | 0.08/0.20 |
| Nickel | 4.5/6.5 | Molybdenum | 2.5/3.5 |
| Chromium | 21.0/23.0 | PRE~W~\* | 30 min./40 max. |

> **Table - Table 1b - Chemical Requirements for Heat Analyses of 25% Cr Duplex Stainless Steels, Percent** - see [XLSX](tables/03-piping-materials-and-line-classes-11_p0008_tbl02_table-1b-chemical-requirements-25cr-dupl.xlsx) and [source crop](tables/03-piping-materials-and-line-classes-11_p0008_tbl02_table-1b-chemical-requirements-25cr-dupl.png)

**Table 1b - Chemical Requirements for Heat Analyses of 25% Cr Duplex Stainless Steels, Percent**

| Carbon | 0.030 max. | Manganese | 1.0 max. |
| :--- | :--- | :--- | :--- |
| Silicon | 0.75 max. | Sulfur | 0.010 max. |
| Phosphorus | 0.030 max. | Nitrogen | 0.10/0.30 |
| Nickel | 5.7/7.5 | Molybdenum | 2.5/2.5 |
| Chromium | 24.0/26.0 | Tungsten | 0.10/0.50 |
| Copper | 0.20/0.80 | PRE~W~\* | 30 min./40 max. |

> **Table - Table 1c - Chemical Requirements for Heat Analyses of 25% Cr Super Duplex Stainless Steels, Percent** - see [source crop](tables/03-piping-materials-and-line-classes-11_p0008_tbl03_table-1c-chemical-requirements-25cr-supe.png) and needs_extraction

[Oil Search logo]

> **Table - Chemical composition limits \(continued\)** - see [source crop](tables/03-piping-materials-and-line-classes-11_p0009_tbl01_chemical-composition-limits-continued.png)

| Carbon | 0.030 max. | Manganese | 1.0 max. |
| :--- | :--- | :--- | :--- |
| Silicon | 0.8 max. | Sulfur | 0.010 max. |
| Phosphorus | 0.030 max. | Nitrogen | 0.20/0.32 |
| Chromium | 24.0/26.0 | Molybdenum | 2.5/3.5 |
| Copper | 0.20/0.80 | Tungsten | 2.5 max. |
| | | PRE_N | 40 min./45 max. |

Note:

*1. PRE_N = Cr% + 3.3(Mo% + 0.5W %) + 16 N%.

## 3.1 Acceptance

One product analysis shall be performed in accordance with Section 9 of ASTM A790 or A928, and the results reported to the Company.

If the results of either of the product analyses fail, every pipe from the lot shall be tested.

## 3.2 Heat Analysis

Each required analysis of steel shall be made by the steel manufacturer to determine the percentages of the specified elements.

The chemical composition thus determined, or that determined from a product analysis made by the tubular product manufacturer shall conform to the requirement specified. For this requirement, a grade is defined as an alloy describe individually and identified by its own unified numbering system (UNS) designation in a table of chemical requirements within any specification listed within the scope.

## 3.3 Product Analysis

Product analysis requirements and options, if any, shall be contained in the applicable product specification.

Product analysis carried out on sample representative of the full material thickness, shall be performed at a frequency of two pipes per heat. One of these analyses shall be performed on the first pipe rolled from each individual heat of steel.

Product analysis variation shall be as agreed upon in the manufacturing procedure specification.

# 4 Microstructure

## 4.1 Sampling Location and Frequency

One specimen representing each lot of pipe shall be removed from a length of pipe after the final solution annealed heat treatment for microstructural examination. For welded pipe, the specimen shall include the weld metal and Heat Affected Zone (HAZ).

## 4.2 Examination and Assessment of Ferrite Content

The metallographic specimen shall be polished and etched and examined at a minimum magnification of 400 times (x400), shall be carried out on both longitudinal and transverse specimens taken from a minimum of one pipe per heat after final heat treatment. Photomicrographs of all metallography shall be part of the permanent mill report to the Company. The material shall be essentially free from grain boundary carbides, nitrides and intermetallic phases such as sigma.

The ferrite content shall be determined by the manual point counting method in accordance with ASTM E562 or by a computerized quantitative image analysis technique. Use of any other technique requires prior approval of the Company.

The ferrite content shall be measured in the base material for all pipe and in the HAZ and weld metal of welded pipe. The average ferrite content of each region tested shall be 35% to 55%.

## 4.3 Sulfide Stress Cracking Test

Sulfide stress corrosion (SSC) cracking test shall be in accordance with Appendix A. This should be carried out on at least one of the pipes selected from each mechanical testing in accordance with Section 5. The test solutions and other test variables shall be defined in the Data Sheet for Line Pipe (22% and 25% Chromium Duplex Stainless Steel Seamless).

## 4.4 Stress Corrosion Cracking and Pitting Corrosion Test

High-temperature Stress Corrosion Cracking (SCC) and pitting corrosion tests are required to "pre-qualify" the material for the intended application and shall be carried out in accordance with Appendices B and C, respectively, on one pipe selected from each of the first two heats as part of the manufacturing procedure qualification test. The test solution to be used shall be as defined in the Data Sheet for Line Pipe (22% and 25% Chromium Duplex Stainless-steel Seamless).

# 5 Mechanical Properties

All mechanical property tests, including Charpy V-Notch (CVN) impact tests, shall be performed after final solution annealed, sizing, and straightening. All test procedures shall be in accordance with the relevant ASTM standard.

## 5.1 Tensile Test

Tensile test shall be in accordance with the tensile properties in the applicable product specification. The tensile test shall be performed on a minimum of two pipes from each heat with test position being representative of the manufacturing process condition.

The tensile test requirements for pipe material tests conducted at room temperature shall conform to those defined below:

> **Table - Table 2 – Tensile Test Requirement \(ksi\)** - see [XLSX](tables/03-piping-materials-and-line-classes-11_p0011_tbl01_table-2-tensile-test-requirement-ksi.xlsx) and [source crop](tables/03-piping-materials-and-line-classes-11_p0011_tbl01_table-2-tensile-test-requirement-ksi.png)

| Material | Orientation | YS (R<sub>0.1%</sub>) | UTS (Rm) | Yield Ratio |
| :--- | :--- | :---: | :---: | :---: |
| 22% Cr | Longitudinal | 65.27 - 94.27 | 92.82 min. | |
| | Transverse | 65.27 - 91.37 | | |
| 25% Cr Duplex | Longitudinal | 75.42 - 104.43 | 94.27 min. | 0.89 max. |
| | Transverse | 75.42 - 101.53 | | |
| 25% Cr Super Duplex | Longitudinal | 79.77 - 108.79 | 116.03 min. | |
| | Transverse | 79.77 - 105.88 | | |

If guaranteed mechanical properties at elevated temperatures are required, testing temperatures and minimum acceptable tensile properties shall also be specified in the purchase order.

Tensile elongation shall be recorded and shall not be less than 25% for strip tensile and 20% for round bar specimens.

## 5.2 Flattening Test

One flattening test shall be run on one specimen from each lot of seamless or welded pipe, as per A999, Section 21.

## 5.3 Guided Bend Test

One guided bend test specimen shall run on the long seam weld from one pipe from each lot of welded pipe as per A928, Section 12.

## 5.4 Hardening Testing

Hardness testing shall be performed in accordance with A790, on the same sections used for the tensile tests.

## 5.5 Impact Testing

Impact testing shall be carried out at the temperature and against the requirements given on the Data Sheet for Line Pipe (22% and 25% Chromium Duplex Stainless-steel Seamless). Unless otherwise specified on the Data Sheet for Line Pipe (22% and 25% Chromium Duplex Stainless-steel Seamless), the test temperature shall be the lesser of 32 °F or the pipeline minimum Td.

Unless otherwise specified on the Data Sheet for Line Pipe (22% and 25% Chromium Duplex Stainless-steel Seamless), the pipeline minimum design temperature (Td), shall be -50 °F.

The energy values for full size, transverse specimens shall be a minimum average of 55.31 ft-lbs with a minimum individual of 40.57 ft-lbs.

If applicable, alternative energy requirements for sub-size or longitudinal tests shall be as defined on the Data Sheet for Line Pipe (22% and 25% Chromium Duplex Stainless-steel Seamless).

One set of Charpy impact tests in accordance with ASTM A370 (a set consists of three specimens) shall be performed on welded pipe on the weld, and one set on the HAZ from one length of pipe from each lot.

Specimens shall be oriented transverse to the longitudinal axis of the pipe with the notch oriented through the pipe wall thickness so that the crack propagates in the longitudinal direction of the pipe.

For pipe that accommodates 1/2-size (0.394 x 0.197 in) Charpy specimens, the specimens shall be machined from the pipe without flattening. For sizes too small for 1/2-size specimens, Charpy specimens of the full wall thickness shall be machined from flattened blanks to achieve the largest possible specimen size.

The Charpy tests shall be performed at -50 °F, regardless of specimen size, and meet the following requirements.

> **Table - Table 3 – Charpy Test Requirement** - see [XLSX](tables/03-piping-materials-and-line-classes-11_p0012_tbl01_table-3-charpy-test-requirement.xlsx) and [source crop](tables/03-piping-materials-and-line-classes-11_p0012_tbl01_table-3-charpy-test-requirement.png)

**Table 3 – Charpy Test Requirement**

| Specimen Size | Absorbed Energy Requirement (average min) |
| :--- | :---: |
| 0.394 x 0.398 in | 50/40 ft-lbs |
| 0.394 x 0.295 in | 38/30 ft-lbs |
| 0.394 x 0.264 in | 34/27 ft-lbs |
| 0.394 x 0.197 in | 25/20 ft-lbs |
| 0.394 x 0.098 in | 13/10 ft-lbs |

The same acceptance criteria apply for the base material, weld metal and HAZ for both 22% Cr and 25% Cr pipe.

The lateral expansion, in mils (0.001 inch), and the percent shear shall be reported for information.

The Company's Inspector is authorized to permit a retest if there is reason to believe that the failure of a specimen to show the minimum impact value required is due to some fault in its preparation or testing and that it has not provided a true indication of the notch ductility of the material.

If any specimen fails to pass the test, the remainder of the pipes in the heat may, at the option of the Supplier, be submitted individually for tests and acceptance.

## 5.6 Hydrostatic Test

Each pipe length shall be hydrostatically tested in accordance with ASTM A999 Section 22.2.

The minimum hydrostatic test pressure shall be as stated on the Data Sheet for Line Pipe (22% and 25% Chromium Duplex Stainless-steel Seamless) (it is the intention to test at a pressure corresponding to a fiber stress of 95% of the minimum specified yield strength based on the minimum allowable wall thickness).

Hydrostatic testing shall be carried out on the pipe in its final condition and before final inspection.

# 6 Dimensions, Weights and Lengths

## 6.1 Diameter

All outside diameters, wall thicknesses, weights, and tolerances shall conform to ASTM A999. Pipe ends shall be prepared with a single bevel, 30 degrees (+5, -0 degrees), unless otherwise stated.

Pipe diameter shall be measured using circumferential (pi) tape, and out-of-roundness shall be determined by direct measurement. The maximum tolerance for diameter shall be 0.012 inch for all pipes. In Addition, along the whole length of the pipe, the maximum outside diameter (OD) measured at any point shall not exceed the minimum OD, measured by the same technique at the same point, by more than 1% or 0.16 inch whichever is lesser.

The controlling dimensions shall be revised to inside diameter (ID) and tolerance on the ID within 4 inches of the pipe ends shall be ±0.08 inch. The internal out-of-roundness within 4 inches of any pipe end shall not exceed 0.12 inch or 0.75% of the ID whichever is lesser.

The finished pipe shall be reasonably straight. The deviation from straight line shall not exceed 0.10%.

## 6.2 Wall Thickness

The wall thickness tolerance shall be:

- ±12.5% for nominal wall thickness less than 0.4 inch.
- ±10% from nominal wall thickness greater than or equal to 0.4 inch.

Note:

For specific applications, enhanced tolerances on pipe I.D. may require the pipe to be bore machined. Any such requirements will be defined on the Data Sheet for Line Pipe (22% and 25% Chromium Duplex Stainless-steel Seamless).

## 6.3 Length

Pipe lengths shall lie within the range stated in the Data Sheet for Line Pipe (22% and 25% Chromium Duplex Stainless-steel Seamless). Normally, pipe lengths from 39.4 to 41 feet are acceptable. Unless

otherwise defined in the purchase order, the minimum average length in the entire shipment supplied shall not be less than 40 feet.

# 7 Nondestructive Testing

## 7.1 General

The full length of each pipe shall be inspected for longitudinal and transverse defects by multi-probe automatic ultrasonic examination equipment.

Nondestructive inspection for acceptance shall be carried out after completion of any cold expansion, heat treatment, and hydrostatic test using equipment, techniques, and procedures approved by the Company Representative.

If flaws are indicated by any of the inspection techniques, Company shall require additional testing to demonstrate the acceptability of the pipes.

Manual ultrasonic inspection shall be used to inspect any portion of the pipe length not covered by all automatic probes.

After end preparation, ultrasonic inspection using compression wave techniques shall be carried out on both ends of each pipe in a full circumferential band at least 2 inches wide to ensure freedom from laminations.

Dye penetrant inspection (DPI) shall be carried out on the finished pipe ends.

## 7.2 Personnel Certification

Personnel carrying out nondestructive inspection shall be experienced in using the equipment specified and shall be qualified to a minimum of American Society for Nondestructive Testing (ASNT) TC-1A Level 2.

The person responsible for the preparation of inspection procedures and supervision of inspection activities shall be qualified to ASNT-TC-1A Level 3.

## 7.3 Ultrasonic and Electromagnetic Inspection of Seamless Pipe

The automatic ultrasonic probe array shall scan the pipe along a helical path with a separation between adjacent probes, which ensures the:

- Detection of longitudinal and transverse defects with 100% of the pipe surface being inspected
- Measurement of wall thickness and detection of pipe body laminations over 100% of the pipe volume.

[Oil Search logo]

If ultrasonic indications above the alarm level are detected, an audible alarm shall be initiated and the suspect area shall be paint sprayed. The equipment shall also be fitted with an audible alarm to indicate loss of couplant between the probes and the pipe.

The results of each automatic ultrasonic examination shall be permanently recorded using a method that identifies the position of indications at or above the alarm level and with each record traceable to individual pipe numbers.

If any pipe end region is not scanned by the automatic technique, the appropriate area shall be inspected by compression and shear wave manual ultrasonic for longitudinal and/or transverse defects.

The reference pipe shall be of sufficient length to enable the standard reflectors to be detected during dynamic calibration of the automatic inspection equipment at its maximum inspection speed.

The ultrasonic reference standard for calibration of the automatic shear wave technique shall contain four N5 notches of the nominal wall thickness. One longitudinal and one transverse notch shall be machined on both the internal and external surfaces. Notches shall have a maximum length of 2 inches and have a maximum depth of 0.06 inch regardless of pipe thickness.

The reference standard shall also include suitably positioned reflectors that confirm the effective scan length (dead zone) of the automatic equipment and define any additional length of the pipe that is to be examined by manual ultrasonic as required by 11.2.

For pipe wall thicknesses in excess of 0.80 inch, an additional reflector located at mid-thickness may be required to assist in the detection of buried longitudinal imperfections. The type and position of the additional reflector shall be agreed upon with the Company.

In order to minimize inaccuracies in automatic ultrasonic inspection during production, the calibration pipe shall be passed through the system a minimum of ten times to demonstrate the repeatability of reflector response signals before any production run.

During pipe production, the reference pipe shall be run at the start of each shift and again at approximately mid-shift. No adjustments shall be made before any proving run.

If, during dynamic calibration, the standard defects do not produce signals of the required magnitude, the equipment shall be recalibrated and pipes accepted, since the previous successful calibration shall be reexamined.

The alarm level for automatic ultrasonic examination shall be set at a level below the lowest amplitude signal produced by any of the standard reflectors during the repeatability check procedure detailed in b. above. The alarm set point shall be agreed upon with the Company Representative.

Any imperfection causing the automatic inspection equipment to alarm shall be investigated by manual ultrasonic and/or DPI as appropriate to the defect type indicated.

Manual ultrasonic reassessment of imperfections shall be carried out with a reference level determined by the signal amplitude obtained from an external N5 notch, without added gain.

Acceptance limits for laminations and inclusion clusters shall be as given in ISO 10124; the pipe body shall comply with Acceptance Level B2, and the pipe ends shall comply with acceptance Level B1.

## 7.4 Dye Particle Inspection of Seamless Pipe

Any appropriate indications from ultrasonic examination, together with the end bevel and the pipe surfaces within 1 inch of the end of each pipe end, shall be inspected using DPI.

- Equipment: The equipment shall be capable of detecting the presence of any defects, such as laminations, in the end bevel.
- Reference Standard: Pipe containing appropriate defects shall be made available, or a suitable field strength indicator shall be proposed so that checks on the efficiency of the DPI procedure and consumables may be made at any time during processing of the order.
- Acceptance Limits: Any inclusion or inclusion cluster greater than 0.12 inch in diameter, or any lamination detected on the end bevel, shall be cause for re-beveling.

Imperfections shall not be repaired by welding.

# 8 Workmanship, Visual Inspection and Repair of Defects

## 8.1 Workmanship

No weld repairs to the body of the pipe shall be permitted after solution heat treatment. Pipe shall NOT contain any dents.

After blasting and pickling, if grinding is necessary to remove surface blemishes or remaining scale, the surface roughness of any ground areas shall be equal to or less than the adjacent pipe metal base.

Cracks, sweats, and leaks shall be clearly marked and the pipe length shall be set aside for inspection by the Company representative. Pipe bevels containing laminations or other discontinuities shall be cut back until imperfections detectable by dye penetrant or ultrasonic inspection have been removed. Sharp-edged imperfections, regardless of depth, shall be considered as defect.

All weld seam repairs shall conform to the requirements of ASTM A928, paragraph 6.2.4. A weld seam repair procedure shall be approved by the Company prior to repair of weld seam defects. The following shall include:

- Type of defect to be repaired and location drawing.
- Defect elimination procedure.

- Welding procedure specification and welder qualification

- Inspection test procedure

All repairs shall be completed prior to solution heat treatment.
