Repository: sgttomas/chirality

# Local Source Corpus

Place piping-design source PDFs, extracted markdown/source folders, generated PDF2MD work directories, and related local corpus files here.

This folder is intentionally ignored by git except for this README and `.gitkeep`.

File: domains/piping-design/_Sources/industry-practices/03-piping-materials-and-line-classes/03-piping-materials-and-line-classes-12.md (part 1 of 2)
[Phillips 66 logo]

**REP 5-2.1**
Revision 2.0
Date: 3/2019
Page: 1 of 31

*Refining Engineering Practices*

## SELECTION OF PIPING COMPONENTS AND MATERIALS

## TABLE OF CONTENTS

- 1.0 SCOPE...............................................................................................................2
- 2.0 REFERENCES....................................................................................................2
- 3.0 DEFINITIONS.....................................................................................................6
- 4.0 GENERAL...........................................................................................................6
- 5.0 MATERIALS.........................................................................................................7
  - 5.1 General.....................................................................................................7
  - 5.2 Metallic Materials......................................................................................7
  - 5.3 Non-Metallic Materials..............................................................................8
  - 5.4 Identification.............................................................................................8
- 6.0 PIPING................................................................................................................8
  - 6.1 General Requirements.............................................................................8
  - 6.2 Size Limitations........................................................................................9
  - 6.3 Corrosion Allowance and Wall Thickness................................................9
- 7.0 PIPING JOINTS................................................................................................11
  - 7.1 General Requirements...........................................................................11
  - 7.2 Welded Joints.........................................................................................11
  - 7.3 Threaded Joints......................................................................................11
  - 7.4 Flanged Joints........................................................................................12
  - 7.5 Unions....................................................................................................13
  - 7.6 Proprietary Joints...................................................................................13
- 8.0 TUBING.............................................................................................................13
  - 8.1 General Requirements...........................................................................13
  - 8.2 Size Limitations......................................................................................13
  - 8.3 Corrosion Allowance and Wall Thickness..............................................13
- 9.0 TUBING JOINTS...............................................................................................14
  - 9.1 General Requirements...........................................................................14
  - 9.2 Proprietary Joints...................................................................................14
  - 9.3 Bite-Type Compression Fittings.............................................................14
- 10.0 VALVES...........................................................................................................14
- 11.0 FITTINGS.........................................................................................................14
  - 11.1 General Requirements.........................................................................14
  - 11.2 Branch Connections.............................................................................15
  - 11.3 Bends and Mitered Bends....................................................................15
  - 11.4 Reducers, Pipe Caps, and Plugs..........................................................16
- 12.0 SPECIAL COMPONENTS...............................................................................16
- 13.0 TABLES...........................................................................................................17

ATTACHMENT 1: REVISION LOG...........................................................................31

*This document may not be used or reproduced without the permission of Phillips 66.*

[Phillips 66 logo]

# SELECTION OF PIPING COMPONENTS AND MATERIALS

## 1.0 SCOPE

**1.1** This Practice covers requirements for the selection and application of piping components and materials for use in refineries. Refer to the Environmental Design REP 3–1–1 for design requirements to satisfy environmental regulations.

**1.2** Supplemental requirements including data to be furnished by the Purchaser, the Manufacturer's responsibility, documentation, marking, packaging and shipping for pipe and piping components are covered in REP 5–2–4.

**1.3** The requirements in this Practice establish the basis for the Phillips 66 Piping Standard, and shall be followed when additions, changes, or new specification standards are necessary. The Phillips 66 Piping Standards are listed in REP 5–2–3.

**1.4** Any deviation from this Practice must be approved by the procedure described in REP 1–1–3.

**1.5** An asterisk (*) indicates that a decision by the Owner's Engineer or Owner is required, or that additional information is furnished by the Purchaser.

**1.6** A revision bar indicates all changes made to this Revision.

## 2.0 REFERENCES

The latest edition of the following standards and publications are referred to herein.

### STANDARDS AND PUBLICATIONS

> **Table - Refining Engineering Practices \(REPs\)** - see [XLSX](tables/03-piping-materials-and-line-classes-12_p0002_tbl01_refining-engineering-practices-reps.xlsx) and [source crop](tables/03-piping-materials-and-line-classes-12_p0002_tbl01_refining-engineering-practices-reps.png)

| Refining Engineering Practices (REPs) | |
| :--- | :--- |
| REP 1–1–3 | Deviations to the Refining Engineering Practices |
| REP 3–1–1 | Environmental Design |
| REP 5–1–1 | General Piping Design |
| REP 5–2–2 | Flanges, Gaskets and Bolting |
| REP 5–2–3 | Piping Standards |
| REP 5–2–4 | Supplemental Requirements for Pipe and Piping Components |
| REP 5–3–1 | Valve Design and Selection Criteria |
| REP 5–3–21 | Supplemental Requirements for Valves |
| REP 5–4–1 | Metal Expansion Joints |
| REP 5–4–2 | Fabric Expansion Joints |
| REP 5–5–1 | Piping Fabrication |
| REP 5–5–2 | Welding Requirements for Piping |
| REP 5–5–3 | Piping Erection and Testing |
| REP 5–6–8 | Steam Tracing |
| REP 5–9–1 | Design and Installation of Non-Metallic Piping |
| REP 5–9–2 | Plastic-Lined Metallic Pipe |
| REP 5–9–3 | Cement-Lined Metallic Pipe |
| REP 5–10–1 | Supplemental Requirements for Piping in HF-Service (COP Licensed) |
| REP 6–9–3 | Oil Mist Lubrication Systems – Design |
| REP 7–1–1D | Pressure Vessels – Design – *Overlay to PIP VECV1001* |

## STANDARDS AND PUBLICATIONS (CONTINUED)

> **Table - Standards and Publications — Refining Engineering Practices, ASME, and ASTM International** - see [source crop](tables/03-piping-materials-and-line-classes-12_p0003_tbl01_standards-publications-rep-asme-astm.png)

| :--- | :--- |
| **Refining Engineering Practices (Cont.)** | |
| REP 10–2–1 | Material Requirements for Aggressive Environmental Cracking Services |
| REP 10–2–2 | Supplemental Requirements for Metallic Materials |
| REP 10–2–3 | Material Hardness Requirements |
| REP 15–1–4 | Positive Material Identification for Offsite Fabrication |
| REP 15–4–2A | Minimum Required Pipe Thickness for Carbon and Alloy Steels |
| **American Society of Mechanical Engineers (ASME)** | |
| B31.1 | Power Piping |
| B31.3 | Process Piping |
| B 1.20.1 | Pipe Threads, General Purpose (Inch) |
| B16.1 | Cast Iron Pipe Flanges and Flanged Fittings, Class 25, 125, 250, and 800 |
| B16.3 | Malleable Iron Threaded Fittings, Class 150 and 300 |
| B16.5 | Pipe Flanges and Flanged Fittings |
| B16.9 | Factory-Made Wrought Steel Buttwelding Fittings |
| B 16.11 | Forged Steel Fittings, Socket-Welding and Threaded |
| B16.25 | Buttwelding Ends |
| B16.28 | Wrought Steel Buttwelding Short Radius Elbows and Returns |
| B16.34 | Valves, Flanged and Buttwelding End |
| B16.36 | Steel Orifice Flanges, Class 300, 400, 600, 900, 1500, and 2500 |
| B16.42 | Ductile Iron Pipe Flanges and Flanged Fittings |
| B16.48 | Steel Line Blanks |
| B38.10 | Welded and Seamless Wrought Steel Pipe |
| B36.19 | Stainless Steel Pipe |
| **ASTM International (ASTM)** | |
| A53 | Pipe Steel Black and Hot Dipped, Zinc-Coated Welded and Seamless |
| A105 | Specification for Forgings, Carbon Steel, for Piping Components |
| A106 | Seamless Carbon Steel Pipe for High-Temperature Service |
| A139 | Specification for Electric-Fusion (ARC) – Welded Steel Pipe (NPS 4 and Over) |
| A181 | Specification for Forgings, Carbon Steel, for General Purpose Piping |
| A182 | Specification for Forged or Rolled Alloy Steel Pipe Flanges, Forged Fittings, and Valve Parts for High-Temperature Service |
| A216 | Specification for Steel Castings, Carbon, Suitable for Fusion Welding, for High-Temperature Service |
| A217 | Specification for Steel Castings, Martensitic Stainless and Alloy, for Pressure Containing Pans, Suitable for High-Temperature Service |

## STANDARDS AND PUBLICATIONS (CONTINUED)

> **Table - ASTM International \(Cont.\)** - see [XLSX](tables/03-piping-materials-and-line-classes-12_p0004_tbl01_astm-international-cont.xlsx) and [source crop](tables/03-piping-materials-and-line-classes-12_p0004_tbl01_astm-international-cont.png)

**ASTM International (Cont.)**

| Standard | Description |
| :--- | :--- |
| A234 | Specification for Piping Fittings of Wrought Carbon Steel and Alloy Steel for Moderate and Elevated Temperatures |
| A269 | Specification for Seamless and Welded Austenitic Stainless Steel Tubing for General Service |
| A312 | Seamless and Welded Austenitic Stainless Steel Pipe |
| A333 | Seamless and Welded Steel Pipe for Low-Temperature Service |
| A335 | Seamless Ferritic Alloy-Steel Pipe for High-Temperature Service |
| A350 | Specification for Forgings, Carbon and Low Alloy Steel, Requiring Notch Toughness Testing for Piping Components |
| A351 | Specification for Steel Castings, Austenitic, for High-Temperature Service |
| A352 | Specification for Steel Castings, Ferritic and Martensitic, for Pressure Containing Parts Suitable for Low-Temperature Service |
| A358 | Electric-Fusion-Welded Austenitic Chromium-Nickel Alloy Steel Pipe for High Temperature Service |
| A403 | Specification for Wrought Austenitic Stainless Steel Pipe Fittings |
| A420 | Specification for Piping Fittings of Wrought Carbon and Alloy Steel for Low Temperature Service |
| A426 | Centrifugally Cast Ferritic Alloy Steel Pipe for High-Temperature Service |
| A451 | Centrifugally Cast Austenitic Steel Pipe for High-Temperature Service |
| A494 | Standard Specification for Castings, Nickel and Nickel Alloy |
| A577 | Specification for Ultrasonic Angle-Beam Examination of Steel Plates |
| A632 | Specification for Seamless and Welded Austenitic Stainless Steel Tubing (Small Diameter) for General Service |
| A671 | Electric-Fusion-Welded Steel Pipe for Atmospheric and Lower Temperatures |
| A672 | Electric-Fusion-Welded Steel Pipe for High-Pressure Service at Moderate Temperatures |
| A691 | Carbon and Alloy Steel Pipe, Electric-Fusion-Welded for High-Pressure Service at High Temperatures |
| A790 | Specification for Seamless and Welded Ferritic/Austenitic Stainless Steel Pipe |
| A815 | Specification for Wrought Ferritic, Ferritic/Austenitic, and Martensitic Stainless Steel Piping Fittings |
| B26 | Specification for Aluminum-Alloy Sand Castings |
| B68 | Specification for Seamless Copper Tube, Bright Annealed |
| B164 | Nickel-Copper Alloy Rod, Bar, and Wire |
| B165 | Nickel-Copper Alloy (UNS N04400) Seamless Pipe and Tube |
| B167 | Nickel-Chromium-Iron Alloy (UNS N06600) Seamless Pipe and Tube |

## STANDARDS AND PUBLICATIONS (CONTINUED)

> **Table - ASTM International \(Cont.\)** - see [XLSX](tables/03-piping-materials-and-line-classes-12_p0005_tbl01_astm-international-cont.xlsx) and [source crop](tables/03-piping-materials-and-line-classes-12_p0005_tbl01_astm-international-cont.png)

| | **ASTM International (Cont.)** |
|:---|:---|
| B366 | Specification for Factory-Made Wrought Nickel and Nickel Alloy Welding Fittings |
| B407 | Specification for Nickel-Iron-Chromium Alloy Seamless Pipe and Tube |
| B444 | Specification for Nickel-Chromium-Molybdenum-Columbium Alloys (UNS NO6625 and UNS NO6852) and Nickel-Chromium-Molybdenum-Silicon Alloy (UNS NO6219) Pipe and Tube |
| B564 | Specification for Nickel Alloy Forgings |
| B633 | Specification for Electrodeposited Coatings of Zinc on Iron & Steel |
| D1869 | Specification for Rubber Rings for Asbestos – Cement Pipe |

> **Table - American Water Works Association \(AWWA\)** - see [XLSX](tables/03-piping-materials-and-line-classes-12_p0005_tbl02_american-water-works-association-awwa.xlsx) and [source crop](tables/03-piping-materials-and-line-classes-12_p0005_tbl02_american-water-works-association-awwa.png)

| | **American Water Works Association (AWWA)** |
|:---|:---|
| C110 | Ductile Iron and Gray Iron Fittings, 3 inches Through 48 inches, for Water and Other Liquids |
| C111 | Rubber Gasket Joints for Ductile Iron and Cast Iron Pressure Pipe and A179 Specification for Seamless Cold-Drawn Low Carbon Steel Heat Exchanger and Condenser Tubes |
| C115 | Flanged Cast Iron and Ductile Iron Pipe with Threaded Flanges |
| C151 | Ductile Iron and Gray Iron Fittings, 3 inches Through 48 inches, for Water and Other Liquids |

> **Table - Manufacturers Standardization Society \(MSS\)** - see [XLSX](tables/03-piping-materials-and-line-classes-12_p0005_tbl03_manufacturers-standardization-society-ms.xlsx) and [source crop](tables/03-piping-materials-and-line-classes-12_p0005_tbl03_manufacturers-standardization-society-ms.png)

| | **Manufacturers Standardization Society (MSS)** |
|:---|:---|
| SP-25 | Standard Marking System for Valves, Fittings, Flanges and Unions |
| SP-79 | Socket-Welding Reducer Inserts |
| SP-83 | Steel Pipe Unions, Socket-Welding and Threaded |
| SP-95 | Swage(d) Nipples and Bull Plugs |
| SP-97 | Integrally Reinforced Forged Branch Outlet Fittings – Socket Welding, Threaded and Buttwelding Ends |

### Publications

Environmental regulatory references for REP 5-2-1 are included in the appropriate REP 3-1-1 Piping Appendix.

## 3.0 DEFINITIONS

**3.1** Aggressive Environmental Service (AES) – A fluid/material service, as defined in REP 10–2–1 and REP 10–2–2.

**3.2** Contractor – Company or business that agrees to furnish materials or perform specified services at a specified price and/or rate to the Owner.

**3.3** Fluid Service – Fluid service as defined in REP 5–1–1.

**3.4** Fluid Service and Service Classification – Fluid and service classification as defined in REP 5–1–1.

**3.5** Inspector – A Phillips 66 appointed engineer or inspector.

**3.6** Manufacturer – The recipient of a direct or indirect purchase order for materials and/or equipment. In this context, a direct order is one issued to a manufacturer by a contractor or the Owner. An indirect order is one issued to a manufacturer by a vendor (recipient of a direct order) for materials, fabricated components, or subassemblies.

**3.7** Owner – Phillips 66.

**3.8** Owner's Engineer – A Phillips 66 appointed engineer.

**3.9** Pipe Nipple – A short piece of pipe with or without threaded ends.

**3.10** Piping Service Class – Piping system classification as defined in REP 5–1–1.

**3.11** Piping System – Piping circuit as defined in REP 5–1–1.

**3.12** Purchaser – The party placing a direct purchase order. The Purchaser is the Owner's designated representative.

**3.13** Service Cyclic Conditions – Thermal Load conditions producing significant fatigue effects as defined in ASME B31.3.

**3.14** Seal Welding – A weld use to seal threaded joints in small bore piping; for purpose of this document it shall cover all the threads creating a smooth transition between the tap component and the nipple or valve body.

**3.15** Small-Bore Piping (SBP) – Piping with size as defined in REP 5–1–1.

## 4.0 GENERAL

**4.1** (\*) All piping components shall conform to the requirements of this Practice, ASME B31.3 or ASME B31.1, as applicable, and local jurisdictional regulations. In case of conflict among these requirements, the most stringent requirements, as determined by Owner's Engineer, shall govern. Also, refer to REP 3–1–1 for environmental requirements for piping.

**4.2** (\*) The use of piping components made to dimensional standards not listed in ASME B31.3 or ASME B31.1 shall require approval of Owner's Engineer unless specifically approved herein. Any valves, fittings, flanges, or unions made to such standards shall be marked in accordance with MSS SP-25.

**4.3** (\*) The use of components and material standards with a date other than the one referenced in the latest edition or addendum of ASME B31.3 or ASME B31.1 shall require approval of Owner's Engineer.

## 5.0 MATERIALS

### 5.1 General

**5.1.1** All materials used for piping components shall be per the requirement of this Practice and ASME B31.3 or ASME B31.8, as applicable.

**5.1.2** Reclaimed metallic and non-metallic materials shall only be allowed with inspection for service and approval from Owner's Engineer.

**5.1.3** (*) The use of materials at temperatures above or below those for which allowable stress values are shown in ASME B31.3 shall require prior approval from Owner's Engineer.

### 5.2 Metallic Materials

**5.2.1** Acceptable materials for all metallic pipe, fittings, forgings, and valves shall be as provided in Table 1. The selection of materials not listed in Table 1 shall require approval of Owner's Engineer before use.

**5.2.2** Piping materials and PWHT requirements for Aggressive Environmental Service shall be in accordance with the requirements of REP 10-2-2.

**5.2.3** Supplemental material requirements for carbon steel, low alloy steel, stainless steel and high alloys shall be as stipulated in REP 10-2-2. These requirements include items such as carbon equivalent, chemistry control, heat treatment, and Charpy impact requirements.

**5.2.4** Acceptable materials for tubing shall be as provided in Table 11. The selection of materials not listed in Table 11 shall require approval of Owner's Engineer before use.

**5.2.5** (*) The use of materials with greater than 70,000 psi minimum tensile strength for pressure containment shall require written approval from Owner's Engineer.

**5.2.6** Limitations on the use of copper, and copper bearing alloys (UNS Cxxxxx), shall be as given below for the following services:

1. Ammonia: Alloys with a copper content greater than 50% shall not be used in ammonia service or in aqueous solutions containing ammonia where the pH exceeds 8.5.
2. Caustic and Alkaline: Alloys with a copper content less than 85% shall not be used.
3. Acetylene: Alloys with a copper content greater than 50% shall not be used in services where acetylene in a wet environment is present.

**5.2.7** Copper, aluminum, and their alloys shall not be used for piping components in flammable service, except that aluminum may be used in ASME B16.5, Classes 150, 300, and 600 for temperatures below -50°F.

**5.2.8** If aluminum castings (for example, valve bodies) have been subjected to welding or thermal cutting, their ratings and/or allowable stresses shall require approval from Owner's Engineer. Use of aluminum castings other than ASTM B2.6 Grade 356 T6 shall require prior approval from Owner's Engineer.

**5.2.9** Lead, tin, and their alloys shall not be used in flammable fluid services. They shall not be used in other pressure piping without prior approval from Owner's Engineer.

**5.2.10** (*) Lead is not to be used in fire water or underground cooling water services. Ductile iron pipe shall be centrifugally cast and suitable for a minimum working pressure of 125 psig and a design pressure of 150 psig.

[Phillips 66 logo]

**SELECTION OF PIPING COMPONENTS AND MATERIALS**

**5.2.11** Low melting point alloys, such as brass or bronze, shall not be used for piping or piping components in flammable material or combustible liquid services. Aluminum alloys shall be permitted in cryogenic service.

**5.2.12** Supplemental material requirements for piping in Hydrofluoric Acid (HF) service shall be as covered in REP 5–19–1.

**5.2.13** Austenitic stainless steel used for corrosive service shall be the extra low carbon or stabilized grades AISI Types 304L, 316L, 317L, 321 or 347. The use of Grades 304L, 316L and 317L shall be limited to a maximum design temperature of 800°F and a maximum operating temperature of 750°F without specific approval of the plant and an experienced Phillips 66 Materials/Corrosion Engineer.

**5.3 Non-Metallic Materials**

**5.3.1** (*) Unreinforced PTFE (Teflon™) and glass-reinforced PTFE (Teflon™) shall not be used where they would be exposed to temperatures above 350°F and 450°F respectively. However, when used as the filler for spiral wound gaskets, unreinforced PTFE (Teflon™) may be used to 450°F. Use of PTFE (Teflon™) filled with or reinforced by other materials shall require prior approval from Owner's Engineer.

**5.3.2** (*) Non-metallic materials shall not be used for pressure-containing piping components (other than gaskets, packing, and valve seats) in flammable services. They shall not be used in toxic service without prior approval from Owner's Engineer.

**5.3.3** Requirements for plastic piping shall be as covered in REP 5–9–1.

**5.3.4** Requirements for plastic-lined pipe shall be as covered in REP 5–9–2.

**5.3.5** Requirements for cement-lined pipe shall be as covered in REP 5–9–3.

**5.4 Identification**

**5.4.1** (*) Contractor or Fabricator shall submit their material control procedures to Owner's Engineer for approval. Special emphasis for color coding shall be placed on low temperature carbon steel material, low residual carbon steel material intended for HF alkylation service, and H Grade 300 Series stainless steel.

**5.4.2** Valves shall be marked in accordance with REP 5–3–21.

**6.0 PIPING**

**6.1 General Requirements**

**6.1.1** Selection of piping materials shall be per Table 1.

**6.1.2** Pipe dimensions shall be in accordance with the following:
1. ASME B36.10 for welded and seamless wrought steel pipe.
2. (*) ASME B36.19 for stainless steel pipe; stainless steel pipe per ASME B36.10 shall be acceptable if approved by Owner's Engineer.

**6.1.3** All pipe threads shall conform to ASME B1.20.1 taper pipe threads. Butt weld preparation shall conform to ASME B16.25.

**6.1.4** Pipe in sizes NPS 3 and greater shall be furnished with both ends prepared for buttwelding in accordance with ASME B16.25, Figure 2A or Figure 3A as applicable. Flame cut weld bevels shall not be permitted.

**6.1.4.1** Pipe in sizes NPS 2 and smaller shall be furnished with square cut ends unless otherwise specified by Purchaser.

**6.1.4.2** (\*) With Owner's Engineer approval NPS 2 pipe may be furnished with both ends prepared for butwelding in accordance with ASME B16.25, Figure 2A or 3A as applicable. Flame cut weld bevels shall not be permitted.

**6.1.5** Pipe shall be furnished to the specific or random lengths as specified by the Purchaser. Couplings or joiners shall not be used for pipe sizes NPS 24 and less. Joiners for pipe NPS 26 and larger shall require Purchaser's approval. Girth welds shall be in accordance with the material standard and ASME B31.3.

**6.1.6** Unless otherwise specified by Purchaser, the length of pipe nipples shall be either 3-inch or 6-inch as specified in the pipe class per REP 5–2-3. All burrs shall be removed from pipe nipples. The use of "close" nipples (pipe nipples that are threaded along, or nearly along, the entire length of the nipple) shall be strictly prohibited in process service.

**6.1.7** All plates used in the fabrication of pipe having less than a 6-to-1 reduction from the original conventionally cast ingot or continuously cast slab shall be subject to ultrasonic examination using an angle beam technique. Examination shall be performed in accordance with ASTM A577.

**6.1.8** When pipe is cold expanded, the amount of expansion shall not exceed 1–1.2% of the outside diameter of the pipe. Materials, such as austenitic stainless steels and some nickel alloys (for example, Alloy C-276 and Alloy 800HT), which undergo a phase transformation by cold working, shall not be cold expanded.

**6.1.9** (\*) The use of non-metallic pipe or plastic lined metallic pipe shall require prior approval from Owner's Engineer. Requirements for non-metallic piping and plastic lined metallic piping shall be in accordance with REP 5–9–1 and REP 5–9–2 respectively.

## 6.2 Size Limitations

**6.2.1** The minimum size of branch connections to large lines, etc., shall be NPS 3/4 for hydrocarbon service, except that atmospheric vent and drain connections from small equipment, certain instrument connections, and steam tracing connections may be NPS 1/2. The minimum size of pipe downstream of first block valve shall be NPS 1/2. The minimum size of piping connections to pressure vessels shall be in accordance with REP 7–1–1D.

**6.2.2** The minimum bore of piping shall be 0.250-inch.

**6.2.3** Pipe sizes of NPS 1/8, 1/4, 3/8, 1–1/4, 2–1/2, 3–1/2, and 5 shall not be used except for the circumstances listed below. Mechanical equipment or instrument connections in these sizes shall be changed to a permissible piping size immediately adjacent to the equipment.

**6.2.3.1** Pipe sizes of NPS 1/8, 1/4, 3/8 may be used for rotating and reciprocating equipment instrumentation with like size pipe connection on both the instrument and equipment.

**6.2.3.2** Pipe sizes of NPS 1/8, 1/4, 3/8 may be used for grease fittings.

## 6.3 Corrosion Allowance and Wall Thickness

**6.3.1** The wall thickness of piping shall not be less than that required by ASME B31.3 or ASME B31.1, as applicable. The design conditions used to compute the wall thickness shall be established using REP 5–1–1.

[Phillips 66 logo]

**6.3.2** (\*) Dead ends/dead legs (piping with little or no flow) shall be avoided especially for piping conveying fluids that may form a corrosive condensate. If dead ends cannot be avoided (for example, startup lines and equipment bypasses), the piping shall receive special consideration. If the fluid is determined by Owner's Engineer to be more corrosive under these conditions, the piping shall be constructed of components made from materials that will withstand the corrosion or from components with extra corrosion allowance.

**6.3.3** Corrosion allowances and thread depth allowances shall not be less than the minimum values shown in Table 13. For threaded-end pipe, the thread depth allowance shall be added to the corrosion allowance.

**6.3.4** The minimum wall thickness of piping, excluding the mill tolerance (e.g., 12- 1/2 % for seamless pipe, 0.01-inch for ERW pipe, etc.) shall not be less than any of the following:

1. The thickness required for pressure plus corrosion allowance, and thread depth allowance, if any.
2. The thickness determined from Table 13, Column A or B, whichever results in the heavier wall thickness. For Column B, nominal thickness must be reduced by 12-1/2% for mill tolerance.
3. The thickness required by the D/t ratio criterion. See the next paragraph.

**6.3.5** (\*) The minimum wall thickness shown in Table 13, Column B for High Alloy and Non-Ferrous Materials (except Aluminum), Hydrocarbon and all other process services may be reduced to Schedule 10S for sizes NPS 3 and larger, with approval of Owner's Engineer and the site's REP Section 5 Technical Committee member. To permit the use of the Schedule 10S wall thickness, the following criteria shall be met:

1. The use of Schedule 10S is prohibited for any cyclic or vibratory service, whether mechanically, thermally, or process flow induced.
2. The use of Schedule 10S is prohibited for piping connected to and within 50 feet downstream of any pressure letdown valve. This includes relief valves.
3. Schedule 10S piping shall not be placed in a location where there is a high probability of mechanical abuse, such as at grade level near roadways. Safeguarding measures shall be considered (e.g., placing in the top of a pipe rack to avoid potential issues with road traffic, visibly marking the piping as Schedule 10S, providing some physical shielding of the piping, etc.). The adequacy of support spacing shall be re-verified when using Schedule 10S piping.
4. Fabrication considerations shall be taken into account, especially concerning fabricated branch connections. As a minimum, integrally reinforced branch fittings are mandated for use with Schedule 10S pipe, or fabricated stub-in connections with full size repads shall be used.
5. A formal engineering analysis shall be performed on the piping system and an assessment of whether mechanical, thermal, or flow induced vibration can occur must be documented.

**6.3.6** The D/t ratio (nominal diameter/wall thickness minus the corrosion allowance) shall not exceed 150. With the approval of Owner's Engineer, a ratio greater than 150 may be used if there is no possibility of forming a vacuum. When vacuum is a normal design condition, ASME B31.3 shall govern the required thickness. An analysis shall consider the following factors:

1. Draining.
2. Blocked pump suction.

[Phillips 66 logo]

3. Sudden condensation.
4. Unloading rate versus product vaporization rate.
5. The existence of a vacuum breaker system.

**6.3.7** The minimum wall thickness of pipe nipples shall comply with the values shown in Table 14.

*Note: The use of "close" nipples shall be strictly prohibited in process service.*

## 7.0 PIPING JOINTS

### 7.1 General Requirements

All piping joints shall be designed, inspected, tested, and fabricated in accordance with REP 5–1, REP 5–5–3, and ASME B31.3 or ASME B31.1, as applicable.

### 7.2 Welded Joints

**7.2.1** All welding of piping components shall be per REP 5–5–1 and REP 5–5–2.

**7.2.2** For piping larger than NPS 2, butt welded construction shall be used.

**7.2.3** For NPS 2 pipe, buttwelding shall be preferred.

**7.2.3.1** (\*) Threaded joints subject to the provisions of Section 7.3 may be used with site approval.

**7.2.4** For NPS 1-1/2 and smaller, socket weld design shall be preferred. Socket welding shall not be used where:

1. Crevice corrosion or severe erosion is expected.
2. Fatigue/cyclic service as defined in REP 5–1–1 will be experienced.
3. Required to be butt welded per site requirements.

**7.2.5** Where the use of butt weld or socket weld joints NPS 1-1/2 and smaller is not an option, threaded piping may be used per Section 7.3. Seal-welding requirements for threaded joints shall be per REP 5–5–2 and REP 5–5–3.

### 7.3 Threaded Joints

**7.3.1** Threaded piping joints shall only be allowed in piping NPS 2 and smaller (see paragraph 7.2.3.1), with exceptions provided in paragraph 7.3.1.6. Fluid service and/or service classification per REP 5–1–1 limit(s) the use of threaded joints, as follows:

**7.3.1.1** Threaded joints shall not be used:

1. In high pressure fluid service as defined in REP 5–1–1.
2. (\*) In any AES (with the exception of HF/HF Alkylation Service) unless approved by an experienced Phillips 66 Corrosion/Materials Engineer.
3. (\*) Where crevice corrosion or severe erosion is expected unless approved by an experienced Phillips 66 Corrosion/Materials Engineer.

**7.3.1.2** Threaded joints may be used in fatigue/cyclic service providing that:

1. The joint is seal welded per REP 5–5–2.
2. Base pipe is a minimum of schedule 80.
3. The nipple is a minimum of schedule 160.
4. Valves used are Class 800 or Class 1500 Extended Body (EB) neck valves.
5. Appropriate bracing is applied per REP 5–1–1.

**7.3.1.3** Threaded joints may be used in flammable/combustible fluid service (including light ends) and non-flammable hazardous fluid service providing that:

1. The joint is seal welded per REP 5–5–2.
2. Base pipe is a minimum of Schedule 80.
3. The nipple is a minimum of Schedule 160.
4. Valves used are Class 800 or Class 1500 extended body (EB) neck valves.

**7.3.1.4** Threaded joints may be used in alloy piping circuits in flammable/combustible and non-flammable – hazardous fluid services providing that:

1. Seal welding per REP 5–5–2 is used.
2. (\*) Any threaded joints in alloy materials requiring PWHT is approved by an experienced Phillips 66 Corrosion/Materials Engineer.
3. PMI requirements of REP 15–1–4 are followed.
4. Requirements for PWHT in REP 5–5–3 are followed.

**7.3.1.5** Threaded joints may be used in Hydrofluoric Acid (HF) alkylation service in Phillips 66 licensed HF units and UOP licensed HF units, with the provisions of REP 5–10–1.

**7.3.1.6** Threaded joints may be used in the following fluid services or applications with noted provisions:

1. In all category D fluid service.
2. In the following special application without seal welding:
   a) For galvanized piping, NPS 4 and smaller, in non-process service.
   b) Where access or openings need to be created downstream of the first normally close valve, such as plugs in vents, drains, and cleanouts.
   c) Where equipment and instrumentations require frequent removal for maintenance and has appropriate design components for access/removal, such as instruments, thermal relief valves, instrument taps, with approval of Owner's Engineer.
   d) In oil mist lubrication systems, per REP 6–9–3.
   e) (\*) Threads where one or both components are made from cast iron, ductile iron, or other materials on which welding is prohibited by Owner's Engineer.
   f) Union bonnets of valves.

**7.3.2** Prior to seal, full engagement shall be accomplished as required in paragraph 7.3.3.

**7.3.3** Threaded joints shall be tightened to ensure full thread engagement per the following:

1. For NPS 1 and less: Five engaged threads.
2. For NPS 1–1/2 (NPS 2 for heritage users): Six engaged threads.

**7.3.4** Threaded joints that are not to be seal welded shall be made up with a lubricant suited for the specific service. The lubricants shown in Table 1 of REP 5–5–3, or their equivalents, shall be recommended as indicated.

## 7.4 Flanged Joints

**7.4.1** Requirements for flanges, bolting and gaskets shall be as stipulated in REP 5–2–2.

**7.4.2** Materials for flanges shall be per Table 1 in this Practice. The flange material shall be the same as the piping material to which it is attached. Materials for bolting and gaskets shall be in accordance with REP 5–2–5.

**7.4.3** Steel line blanks shall be per ASME B16.48 except that the blank thickness shall be based on ASME B31.3. The excess line blank thickness above the ASME B31.3 calculated thickness required for pressure shall be listed as available corrosion allowance for the line blank on the piping isometric.

**7.4.4** Above-ground cast iron pipe shall have flanged joints, either cast integral with the pipe or threaded carbon steel flanges.

**7.4.5** Underground ductile iron pipe with bell and spigot joints may be made up with rubber rings. Rings shall be per ASTM D1869, synthetic rubber, oil-resistant type.

**7.4.6** Requirements for proprietary flange connectors shall be as stipulated in paragraph 7.6.

## 7.5 Unions

**7.5.1** The use of pipe unions shall be governed by the following:

1. Unions shall not be used above ASME/ANSI Class 150.
2. Unions shall not be used in severe cyclic or Category M service.
3. The maximum permissible size for unions is NPS 1–1/2 for non-Category D service.
4. The maximum permissible size for unions is NPS 3 for Category D service.
5. The use of pipe unions between process vessels, lines, or other equipment and the first block valve shall be prohibited.
6. Unions shall be Class 3000 per MSS SP-83.

**7.5.2** Gasketed unions may be used in NPS 3 and smaller sizes, subject to the requirements of the previous paragraph.

## 7.6 Proprietary Joints

**7.6.1** (*) All proprietary and special pipe joints shall be approved by Owner's Engineer prior to use.

**7.6.2** Proprietary joints such as Grayloc connectors of REFLANGE E-CON or G-CON connectors may be considered as alternatives to ASME B16.5 flanges for Classes 600 and higher.

## 8.0 TUBING

## 8.1 General Requirements

**8.1.1** Selection of tubing materials shall be per Table 11. All tubing shall be seamless.

**8.1.2** (*) Tube shall be furnished with square cut ends unless otherwise specified by Purchaser.

**8.1.3** (*) Tube shall be furnished to the specific or random lengths as specified by Purchaser.

## 8.2 Size Limitations

**8.2.1** Tubing shall not be used in sizes larger than 2 inch outside diameter.

*Note: For tubing sizes larger than 1 inch, the ferrules must be pre-swaged through the use of a hydraulic swaging unit.*

## 8.3 Corrosion Allowance and Wall Thickness

**8.3.1** The wall thickness of tubing shall not be less than that required by ASME B31.3 or ASME B31.1, as applicable. The design conditions used to compute the wall thickness shall be established using REP 5-1–1.

**8.3.2** No corrosion allowance shall be required for tubing. Materials shall be selected such that anticipated corrosion during the tubing's service life does not exceed 10 mils.

**8.3.3** The minimum wall thickness of tubing shall not be less than any of the following:

1. The thickness required for pressure.
2. The thickness shown in Table 15.

## 9.0 TUBING JOINTS

### 9.1 General Requirements

All tubing joints shall be designed, inspected, tested, fabricated, and assembled in accordance with REP 5–5–1, REP 5–5–3, and ASME B31.3 or ASME B31.1, as applicable.

### 9.2 Proprietary Joints

(\*) All proprietary and special tube joints shall be approved by Owner's Engineer prior to use.

### 9.3 Bite-Type Compression Fittings

**9.3.1** (\*) Joints with flared, flareless, or compression bite-type tubing fittings shall not be used in severe cyclic conditions without prior approval from Owner's Engineer.

**9.3.2** (\*) Bite-type compression fittings shall be used with tubing. Compression fittings shall be per Table 16 for refinery sites listed; otherwise, compression fittings shall be per individual refinery practice to ensure compatibility of connections throughout the refinery. Component parts of these fittings shall not be interchanged between manufacturers' models. These joints are limited to 375°F and 150 psig if made of brass, to 375°F and 1000 psig if made of carbon steel, alloy 400 (UNS: N04400) or alloy 625 (UNS: N06626), and to 1200°F and 3100 psig if made of AISI Type 304, 316 stainless steel or Alloy 20 (UNS: N08020). Derating factors per the manufacturer shall be used based on design temperature. Higher pressures and temperatures shall be permitted with submittal of ASME B31.3 Code calculations and approval of Owner's Engineer.

## 10.0 VALVES

**10.1** Requirements for valve selection and design shall be as stipulated in REP 5–3–1.

**10.2** Materials for valve bodies shall be per Table 1. Valve trim materials and other material requirements shall be as specified in REP 5–3–1.

## 11.0 FITTINGS

### 11.1 General Requirements

**11.1.1** Fittings, including bends and branch connections, shall be in accordance with REP 5–1–1, ASME B16.3 or ASME B31.1, as applicable, and the additional requirements of this Practice.

**11.1.2** Materials for all fittings shall be per Table 1. All fitting materials shall be of the same nominal composition as the pipe to which they are attached.
