Repository: sgttomas/chirality

# Local Source Corpus

Place piping-design source PDFs, extracted markdown/source folders, generated PDF2MD work directories, and related local corpus files here.

This folder is intentionally ignored by git except for this README and `.gitkeep`.

File: domains/piping-design/_Sources/industry-practices/03-piping-materials-and-line-classes/03-piping-materials-and-line-classes-15.md (part 1 of 5)
# 200   Piping Component Selection

**Abstract**

This section gives guidance on the selection and use of the mechanical components that are fabricated into piping systems. The dimensional and material standards for common components are described. Illustrations are provided of these components and of some special valves and fittings. Guidance is given on the selection and use of piping components in applications common to all types of installations.

| **Contents** | **Page** |
| :--- | ---: |
| **210   Introduction** | **200-4** |
| 211   Definition of Terms | |
| 212   Pressure Rating | |
| 213   Piping Standards | |
| 214   Joining Methods | |
| **220   Material Selection Considerations** | **200-7** |
| 221   Factors to Consider | |
| 222   Sources of Information | |
| 223   Service Conditions | |
| 224   Typical Material Selections | |
| 225   Materials Commonly Used for Piping | |
| 226   Materials Selection Summary | |
| **230   Pipe and Tubing** | **200-16** |
| 231   Recommended Materials for Pipe | |
| 232   Dimensional Standard for Pipe | |
| 233   Pressure Design of Pipe | |
| 234   Economics of Pipe Wall Selection | |
| 235   Tubing | |
| **240   Fittings** | **200-29** |
| 241   Materials for Fittings | |

- 242  Dimensional Standards for Fittings
- 243  Company Practice for Fitting Use
- 244  Straight Connections
- 245  Direction Changes
- 246  Branch Connections
- 247  Reducing and End Closure Fittings
- **250  Flanges, Blanks, and Blinds** **200-46**
- 251  Flanges
- 252  Flange Facing
- 253  Flange Attachment to Pipe
- 254  Commonly Used Flanges
- 255  Special Purpose Flanges
- 256  Flange Covers
- 257  Blinds and Blanks
- 258  Thickness Calculation for Blanks
- **260  Nonflange Connections** **200-52**
- 261  Grayloc Connector
- 262  Cameron, Securamax, G-CON, and OTECO Hub and Clamp Fittings
- 263  Victaulic Coupling
- 264  Dresser Coupling
- **270  Valves** **200-53**
- 271  Factors to Consider
- 272  Types of Valves
- 273  Specifying Valve Parts
- 274  Valve Operators
- 275  Valves for General Service
- 276  Special Purpose Valves
- 277  Valves for Sour Service
- 278  Valves for Saltwater Service
- **280  Bolts and Gaskets** **200-84**
- 281  Bolts
- 282  Gaskets

**290  Miscellaneous Engineered Equipment** **200-90**

291    Strainers

292    Flame Arresters

293    Expansion Joints

294    Swivel Joints

## 210 Introduction

The general category of piping includes not only pipe, but also tubing, fittings (elbows, tees, flanges, reducers), valves, and specialty piping components such as expansion joints. This section defines frequently used terms, discusses pressure rating and standards for manufacture of piping components, and lists methods of joining pipe. The rest of Section 200 describes piping components in this order: 1) pipe and tubing; 2) fittings; 3) flanges, blinds and blanks; 4) valves; 5) bolts and gaskets; and 6) miscellaneous engineered equipment. The discussion includes recommended methods for use of these components.

## 211 Definition of Terms

**Class.** This word refers to ANSI class. ASME/ANSI B16.5 and B16.34 define the pressure/temperature relationships for steel flanges and fittings. Pressure ranges are defined by the classes. The class number (150, 300, 600, 900, 1500, 2500 for flanges) bears a direct relationship to the actual pressure capability of the piping component. Flanges and valves have specific pressure ratings. Steel pipe and welding fittings do not. Although socket welding and threaded fittings are called out by class (2000, 3000, 6000), their pressure capability is defined by the pipe they connect.

**Corporate Piping Classes.** Classes that apply to piping systems with specific combinations of pressure rating, valve type, material, joint connections, etc. The Corporation Piping Specification (See Volume 2 of this manual) contains about 30 of these classes, which themselves are sometimes referred to as specifications.

**Design Operating Temperature.** This term is used by process designers to mean the desired process temperature. The term is not useful for piping designers and should not be confused with *design temperature* or *operating temperature*, defined below.

**Design Temperature.** Maximum temperature the system is designed to withstand. This is usually the maximum process temperature plus a safety factor.

**EFW Pipe.** Pipe commonly produced from plate with a longitudinal butt weld. EFW stands for electric fusion welded. Welding of carbon and low alloy steels normally is accomplished by submerged arc welding (SAW). In submerged arc welding an automatic electric arc process is used, with the filler metal coming from the electrode supplying the electric arc. The weld is shielded by granular or fusible flux. Mechanical pressure is not required. Typical specifications are API 5L and ASTM A671, A672, and A691.

**Electric Flash Weld Pipe.** Pipe produced by a principle similar to that used for electric resistance welded pipe. The heat for welding is obtained from the resistance to the flow of the electric current between the butted edges of a single pipe length simultaneously. A typical specification for electric flash welded pipe is API 5L Grade A25. This low quality pipe is no longer made in the U.S.A. Spiral welded electric flash weld pipe is also available, but is also low quality.

**ERW Pipe.** Pipe produced from a continuous coiled strip (skelp). ERW stands for electric resistance welded. Unlike furnace welded pipe, in which the whole width of the strip is heated, only the edges of ERW pipe are heated to welding temperature. The edges are heated by their resistance to the flow of an electric current. At the appropriate welding temperature, rollers force the edges together. Excess molten metal is forced out from the weld to the outside and inside of the pipe. Because of this ejection of weld metal and the significantly higher welding temperatures as compared to the furnace welded pipe, ERW pipe is allowed a higher weld joint factor than furnace welded pipe. Typical specifications are ASTM A53 Type E, and API 5L.

**Furnace Continuous Welded Pipe.** Pipe (furnace welded, butt welded) made by running a steel strip through a furnace and then forcing the edges of the strip together under pressure while at furnace temperatures to form the welded pipe. This is a low quality pipe and should not be used without consideration of the reduced reliability. Typical specifications are ASTM A120 and ASTM A53 Type F.

**Grade.** A subclassification that defines the chemical and mechanical properties of a specific material within a material specification. For example, WPB and WPC are grades of wrought steel for fittings produced to ASTM A234.

**Nominal Pipe Size (NPS).** A number to represent the outside diameter of pipe. This number equals the outside diameter for pipe sizes 14 inches and larger. For smaller-diameter pipe, up to and including NPS 12, the outside diameter is a fraction of an inch larger than the NPS number. Appendix D gives tables of the nominal pipe size and outside diameter of pipe.

**Malleable Iron.** Cast iron made from pig iron by long, high temperature heating and slow cooling. The result is a very strong, malleable metal.

**Operating Temperature.** Normal temperature at which the system will operate.

**SMLS (seamless) Pipe.** Pipe produced by a sequence of hot extrusion or hot piercing, followed by sizing operations that form the pipe's desired final dimensions. Typical specifications are ASTM A106, A53 Type S, and API 5L.

**Schedule.** A pipe's wall thickness. See Wall Thickness.

**Size.** Outside diameter (O.D.) of pipe. See Nominal Pipe Size.

**Wall Thickness.** Given as *Weight* (standard, extra strong, double extra strong), *Schedule Number* (40, 80, 160), or actual thickness. Appendix D of this manual gives the weight and schedule numbers for pipe. The appendix also shows that Weight and Schedule are not always equivalent. For example:

- Standard Weight (ST) equals Schedule 40 for pipe sizes NPS 1/8 to NPS 10
- Extra Strong (XS) equals Schedule 80 for sizes NPS 1/8 to NPS 8
- Double Extra Strong (XX) and Schedule 160 are not equal for any line size.

**Weight.** A pipe's wall thickness. See Wall Thickness.

**Welded Austenitic Stainless Pipe.** Pipe made by fusion welding—either submerged arc, heliarc or gas shielded tungsten arc. The typical specification is ASTM A358.

**Wrought Steel.** Steel items produced by rolling, extruding, or forging from hot or cold shapes.

## 212 Pressure Rating

Piping must be designed to satisfy the pressure and temperature requirements of the intended service. Some piping components have a specific pressure rating and others do not:

**Pipe** has no specific pressure rating. It must be calculated on the basis of wall thickness and allowable stress value. An example of the calculation is given in Section 230.

**Fittings** have no specific pressure rating, but it is generally the same as the pressure rating of straight pipe of the same material and schedule. Exceptions to this rule will be discussed under the appropriate fitting classes. See Section 240.

**Flanges** and valves have specific pressure ratings, which are listed in ASME/ANSI B16.5 and B16.34 respectively.

## 213 Piping Standards

The most commonly used standards for piping components are:

| Standard | Description |
| :--- | :--- |
| ASME/ANSI B16.5 | *Pipe Flanges and Flanged Fittings* |
| ASME/ANSI B16.9 | *Factory-Made Wrought Steel Buttwelding Fittings* |
| ASME/ANSI B16.11 | *Forged Steel Fittings, Socket Welding and Threaded* |
| ASME/ANSI B16.34 | *Valves—Flanged, Threaded and Welding End* |
| ASME/ANSI B36.10M | *Welded and Seamless Wrought Steel Pipe* |
| ASME/ANSI B36.19M | *Stainless Steel Pipe* |

For a complete list of standards applicable to piping components see Table 326.1 in ASME/ANSI B31.3, *Chemical Plant and Petroleum Refinery Piping*. See also Section 100 of this manual.

## 214 Joining Methods

The common joining methods for steel pipe are:

**Butt Weld.** For pipe NPS 2 and larger

**Socket Weld or Threaded.** For pipe smaller than NPS 2 except for high pressure and temperature services

**Flanged.** Generally for pipe-to-valve or pipe-to-equipment connections NPS 2 and larger, but also frequently used for equipment and instrument connections NPS ¾ and up

**Hub-and-clamp.** For high pressure sweet hydrocarbon gas and liquid and water service. See Appendix B

**Clamp.** For low pressure special services

## 220 Material Selection Considerations

This section presents an overview of how to select materials for a piping system. It is intended to provide enough information so that issues are known but steers the reader to other sources when detailed information is needed. The section gives a list of factors to consider, reviews sources containing more information, discusses the service conditions which affect materials selection and discusses some pertinent materials properties.

### 221 Factors to Consider

Selection of materials for piping involves many factors. The following list highlights the primary considerations. Further details are available in the *Corrosion Prevention and Metallurgy Manual* and from specialists, such as those in CRTC's Materials and Equipment Engineering Unit.

#### Maintenance Versus New Construction

Maintenance is usually done on a "replace in kind" basis unless corrosion or operating problems justify a change. New construction will frequently require more thought about whether existing piping classes are appropriate. Revisions may be necessary due to new information. For instance, the Company's practice for stress relief of lines in MEA and DEA service changed in 1987 due to failures in these services.

#### Code Requirements

Local, state and federal codes and regulations need to be considered.

#### Safety and Reliability

It is important to assess the likelihood and consequences of failure. Doing so may lead to different choices of materials for seemingly similar piping systems. Consideration should be given to the following:

- **Reliability**
  - Past history in the same or similar services
  - Onstream inspection as a means to predict failures
  - Shutdown frequency in similar services

- **Consequences of Failure**
  - Personnel safety. Determine if hazardous materials are involved (acids, caustics, H₂S, HF)
  - Fire hazards (LPG, high pressure H₂, proximity to a furnace)
  - Extent of lost production if the piping fails
  - Ease of repair or replacement
  - Availability of expert craftsmen and replacement material in the field
  - Leakage. Determine effect on plant performance, such as of catalyst poisoning
  - Plant shutdown. May result from leakage unless equipment can be bypassed
  - Shutdown of related plants. May result from plant shutdown

#### Service Environment

The process environment may require special materials or postweld heat treatment. Velocity limitations may be required to limit corrosion or erosion-corrosion.

#### Operating Temperature and Pressure

Operating temperature and pressure may be critical in the selection of materials. Cyclical pressure or temperature may require additional design considerations.

#### Design Life

The Company normally designs piping for a ten-year minimum life. It should be determined if this is appropriate.

#### Design Corrosion Allowance

The expected corrosion rate may be constant or change with time. External corrosion (atmospheric corrosion or chlorides from insulation) may be a factor.

The Company usually specifies a 1/16-inch minimum corrosion allowance for carbon steel and low alloy steel piping if the corrosion rate can be predicted accurately and is less than 3 mils per year (mpy). For stainless steel, the Company normally specifies 1/32-inch minimum corrosion allowance. If more than 3/16-inch corrosion allowance is needed the Company normally uses a more corrosion resistant material.

#### Cost, Availability and Delivery

The first choice may or may not be the economic choice in terms of life-cycle cost. It should be determined if the material is available for construction or maintenance and if delivery time is acceptable.

#### Environmental Regulations

Leakage may cause environmental problems such as pollution of navigable waters and unacceptable emissions.

#### Standardization

Making a new piping class may not be economical; standardization may lower overall facility costs.

#### Constructability

The material must be readily fabricated, available and amenable to inspection.

## 222 Sources of Information

Answering the concerns raised in Section 221 involves a lot of research. Common places to look for information are:

#### Inspection Records

If the Company has a similar installation, inspectors and their inspection records are the best starting points for learning what works and where mistakes can be avoided. Look for common failure locations and types of failures. For example, elbows may fail first due to velocity, and corrosion failures may be because of general, pitting or localized (stress corrosion cracking) corrosion.

#### Piping Class Sheets

See what others have chosen, and whether the Corporate Piping Class sheets have changed since the last similar project. Piping classes in different operating locations may differ due to different design considerations.

#### Operators

Operators should be consulted about existing plants; the piping class sheets may be out of date with current maintenance practices.

#### Previous Materials Selections

For many large facilities materials selection is formalized on a report written by materials engineers, such as CRTC's Materials and Equipment Engineering Unit specialists. This is a good source for construction materials and for notes on materials considerations in that process environment.

#### Other Owners

If the Company does not have a similar process, another company may. Most will provide informal information if asked. If the Company is licensing a process, the licensor will provide information. Other licensees should be visited, with the licensor's assistance, for a first-hand account of their experience.

#### Designers

Industry standards are usually well known by design firms, but designers commonly lack a feedback mechanism for their designs unless they also operate the process. The result can be that designers learn more slowly from failures and tend to be at the industry norm rather than on the leading edge.

#### Other

Other sources of corrosion data include the *Corrosion Prevention and Metallurgy Manual*, laboratory tests, and published data. Volume 2 of the *Corrosion Prevention and Metallurgy Manual* gives good general material selection guidelines for several specific types of plants. Contact a CRTC Materials and Equipment Engineering Unit specialist for additional information and specific recommendations.

## 223 Service Conditions

This section presents general principles of material selection (introduced in the preceding sections) needed to prevent deterioration in the service environment.

### Service Environment

Materials are selected to limit corrosion to acceptable rates in a given service environment. The service environment comprises the contents of the piping, its temperature and pressure, contaminants, physical state, and, sometimes, velocity. Materials selections need to consider both corrosion rates and other deterioration mechanisms.

Certain environmental conditions may cause deterioration mechanisms such as stress corrosion cracking, sulfide stress cracking, and hydrogen attack. The *Corrosion Prevention and Metallurgy Manual* describes these mechanisms and, in the sections dealing with specific plants, highlights potential deterioration mechanisms.

### Operating Temperature and Pressure

Operating temperature and pressure may limit the choice of materials and can have a significant influence on corrosion rates. Temperature can limit the choice of materials based on considerations of strength, metallurgy, and corrosion. For example, carbon steel is limited to a maximum design temperature of 800°F. Above 800°F, the strength decreases significantly and graphitization may cause the steel to embrittle. Corrosion rates frequently increase with temperature. In sour hydrocarbon services, corrosion of bare carbon steel accelerates at temperatures above 550°F.

Operating pressure can also influence the stability of a material in a given service environment, as with hydrogen attack of steels in high pressure hydrogen at elevated temperatures. Low temperature can also limit materials selection.

### Design Life and Corrosion Allowance

The design life typically used for piping is ten years. Corrosion allowances are specified to achieve the design life and are based on the expected corrosion rate. Corrosion allowances are discussed in more detail in the *Corrosion Prevention and Metallurgy Manual*, but are summarized in Figure 200-1.

### Cost

One of the objectives of materials selection is to select the most economical material. This usually leads to the use of carbon or low alloy steels rather than stainless and highly alloyed materials.

For some aqueous services—up to about 200°F—nonmetallic thin film coatings can be applied to reduce corrosion rates and the need for alloy material.

> **Table - Fig. 200-1 Minimum Corrosion Allowance** - see [source crop](tables/03-piping-materials-and-line-classes-15_p0011_tbl01_fig-200-1-minimum-corrosion-allowance.png)

**Fig. 200-1** Minimum Corrosion Allowance

| :--- | :--- |
| Carbon and low alloy steel^(1), (2) | 1/16 in. |
| Stainless Steel and high alloy steel^(3), (4) | 1/32 in. |

(1) Low alloy steels include chrome-moly steels such as 2¼ Cr 1 Mo and 9 Cr 1 Mo steels.
(2) 1/16-inch is usually used, assuming available corrosion data clearly shows a corrosion rate less than 3 mpy. If the corrosion rate is inconsistent or greater than 3 mpy, then a minimum of 1/8-inch is recommended. A corrosion allowance greater than ¼-inch usually justifies a change to a more corrosion resistant alloy.
(3) High alloy steels include alloys with more than about 10 percent chromium (such as 12 Cr, Alloy 20 and Monel).
(4) The break point for upgrading stainless steels and high alloys is not defined precisely as it is in note 2. This is because by the time you are selecting stainless, you are already fine-tuning the selection for a grade of stainless that gives a reasonable economic corrosion allowance.

## 224 Typical Material Selections

Figure 200-2 shows typical materials for some common environments. Data in this table is illustrative only and is not intended for design.

Perhaps too often metallic piping is the only kind considered. Nonmetallic piping should also be considered: the Company has had successful experience in many services. Section 400 gives detailed information on various types of nonmetallic and nonmetallic-lined pipe. A few examples of successful service are given in Figure 200-3. Consult a materials specialist for more help.

> **Table - Fig. 200-2 Common Piping Materials Selection** - see [source crop](tables/03-piping-materials-and-line-classes-15_p0011_tbl02_fig-200-2-common-piping-materials-select.png)

**Fig. 200-2** Common Piping Materials Selection

| Service | Typical Materials | Comments |
| :--- | :--- | :--- |
| Produced fluids containing water | Carbon steel with coating | Corrosivity of produced fluids varies widely. Consult a corrosion specialist |
| Hydrocarbons—sweet | Carbon steel | Sensitive to trace H₂S above 550°F |
| Hydrocarbons—sour | Carbon steel | Limited to 550°F |
| Hydrogen—sweet | Carbon steel, 1¼ Cr ½ Mo, and 2¼ Cr 1 Mo steels | Choice depends on temperature and hydrogen partial pressure^(1) |
| Hydrogen—sour | Carbon steel, 1¼ Cr ½ Mo, and 2¼ Cr 1 Mo steel, and Type 321 and 347 stainless steels | Choice depends on temperature and hydrogen partial pressure^(1) |
| Steam | Carbon steel | Superheated steam may require low alloy steel |
| Steam condensate | Carbon steel | CO₂ corrosion may require stainless steel in a condensing service |
| Acids | Plastic-lined steel | Temperature limited |
| Salt water | Fiberglass reinforced plastic | Joint type is important |

(1) See API Recommended Practice 941

> **Table - Fig. 200-3 Nonmetallic Pipe Uses** - see [XLSX](tables/03-piping-materials-and-line-classes-15_p0012_tbl01_fig-200-3-nonmetallic-pipe-uses.xlsx) and [source crop](tables/03-piping-materials-and-line-classes-15_p0012_tbl01_fig-200-3-nonmetallic-pipe-uses.png)

**Fig. 200-3** Nonmetallic Pipe Uses

| Material | Service |
| :--- | :--- |
| High density polyethylene (HDPE) | Produced water |
| Polyvinyl chloride (PVC) | Acids, caustics, demineralized water |
| Fiberglass reinforced plastic (FRP) | Seawater, brine, wet gas |
| Plastic-lined steel | Acid/base mixing |

## 225 Materials Commonly Used for Piping

The following discussion of the characteristics of common piping materials is an abbreviated version of information contained in the *Corrosion Prevention and Metallurgy Manual*. Consult that manual and a CRTC Materials and Equipment Engineering Unit specialist on specific questions.

### Carbon Steel

Carbon steel with a 1/16-inch to 3/16-inch corrosion allowance is the economic material selection for a large percentage of piping in refinery, chemical plant, and producing applications.

Carbon steels have a nominal composition of iron with about 1% manganese and up to 0.35% carbon. Higher carbon results in poor weldability. Carbon steels are easily fabricated. Some limitations of carbon steels are as follows:

**Brittle Fracture.** Carbon steels may be susceptible to brittle fracture at normal ambient temperatures. Brittle fracture can be prevented by choosing the right material and minimum pressurizing temperatures. Refer to the *Pressure Vessel Manual* for information on prevention of brittle fracture.

**Hydrogen Attack.** Carbon steel will suffer hydrogen attack at elevated temperature in high pressure hydrogen. Material selection should be based on the Nelson Curves, shown in API Recommended Practice 941 in the *Corrosion Prevention and Metallurgy Manual*.

**Graphitization.** Welded carbon steel must be limited to 800°F maximum to prevent graphitization. Graphitization is the formation of graphite, primarily in weld heat affected zones, from the decomposition of iron carbides. Graphitized steel can fail under small loads or strains.

**Stress Corrosion Cracking.** As-welded or cold-worked carbon steel is susceptible to stress corrosion cracking in caustic, nitrate, carbonate, and amine solutions and in anhydrous ammonia. Stress relief is required to prevent failures. More information is given in the *Corrosion Prevention and Metallurgy Manual*. Consult a CRTC Materials and Equipment Engineering Unit specialist for specific applications.

**Sulfide Stress Cracking.** High strength steel and hard welds in carbon steel in aqueous solutions containing H₂S are susceptible to sudden failures called sulfide stress cracking. Controlling maximum strength and hardness is generally sufficient to prevent cracking. The Company's piping specifications limit steel strength and

weld hardness to prevent cracking. Postweld heat treatment may also be beneficial to prevent cracking.

**Hydrogen-induced Cracking.** Some low strength carbon steels may be susceptible to hydrogen-induced cracking (HIC) in wet services containing H₂S. Blistering is one example of this type of cracking. Refer to the *Corrosion Prevention and Metallurgy Manual* for additional details. Steel makers offer steels made with very low sulfur contents and calcium treated for inclusion shape control to resist HIC. The Company generally has not specified these steels except in some pipelines and pressure vessels. Postweld heat treatment may also be beneficial to prevent cracking.

## Carbon-Moly Steels

Carbon-moly steel is similar to carbon steel but with 0.5% molybdenum, added. The molybdenum addition improves the steel's high temperature strength and graphitization resistance. The corrosion resistance is the same as for carbon steel. Limitations of carbon-moly steels are as follows:

**Brittle Fracture.** Unless made to fine-grain practice and normalized, carbon-moly steels may have poor resistance to brittle fracture.

**Hydrogen Attack.** Carbon-moly is no better than carbon steel in resisting hydrogen attack. Carbon-moly should not be specified for hydrogen attack resistance. Refer to the *Corrosion Prevention and Metallurgy Manual* and API Recommended Practice 941.

**Graphitization.** Carbon-moly will graphitize similarly to carbon steel, but is resistant up to 850°F.

**Stress Corrosion Cracking.** Same as for carbon steel.

**Sulfide Stress Cracking.** Same as for carbon steel.

## Chrome-Moly Steels

Chrome-moly low alloy steels are similar to carbon steel but with chromium and molybdenum added. Typical grades are 1¼ Cr ½ Mo, and 2¼ Cr 1 Mo. The general corrosion resistance of these grades is about equal to that of carbon steel. Chrome-moly steels have better resistance to hydrogen attack than carbon steel and have better high temperature strength. They do not graphitize. Chrome-moly steels are somewhat more difficult to fabricate; they require control of preheat for welding and postweld heat treatment for all welded construction. Limitations of chrome-moly steels are as follows:

**Brittle Fracture.** Like the carbon steels, chrome-moly steels undergo a ductile-to-brittle transition at low temperatures and become susceptible to brittle fracture. In addition, chrome-moly steels embrittle above about 650°F embrittlement in service. The 2¼ Cr 1 Mo steels are particularly susceptible, but 1 Cr ½ Mo and 1¼ Cr ½ Mo can also be susceptible. Consult a Materials and Equipment Engineering Unit specialist for specific applications.

**Hydrogen Attack.** Resistance to hydrogen attack is dependent on the chromium and molybdenum contents in the steel. Resistance improves with increased alloy

content. Refer to the *Corrosion Prevention and Metallurgy Manual* and API Recommended Practice 941.

**Stress Corrosion Cracking and Sulfide Stress Cracking.** Same limitations as for carbon steel.

## Stainless Steels

Stainless steels are alloys of iron and chromium, typically with at least 12% chromium. Series 300 stainless steels also contain nickel. A term commonly used for Type 304 stainless steel is 18-8, designating its 18% chromium and 8% nickel alloy content. Other alloying elements such as molybdenum, titanium, and niobium can be added for specific purposes.

Stainless steels are classified as ferritic, martensitic, austenitic, or duplex depending on their microstructure.

- **Austenitic.** Examples are Type 304, 304L, 316, 321 and 347 stainless steels. Austenitic stainless steels will not harden with heat treatment. They are nonmagnetic. Austenitic stainless steels are generally readily weldable.

- **Martensitic.** Type 410 stainless is the most common example. Martensitic stainless steels can be hardened with heat treatment. They are magnetic. Use of martensitic material in a piping system is prohibited due to poor weldability.

- **Ferritic.** Examples are Types 405 and 429, AL 29-4 and Sea-Cure. Ferritic stainless steels will not harden by heat treatment. They are magnetic and usually don't contain nickel. Use of ferritic stainless material in a piping system is prohibited due to poor weldability.

- **Duplex.** Examples are Avesta 254SMo, Type 329, Sandvik SAF2205, and Ferralium 255. Duplex stainless steels have structures of roughly 50% austenite and 50% ferrite. They are nonhardenable by heat treatment. They currently are not widely used. They have corrosion properties similar to the austenites but are higher strength. They share some of the limitations of both the ferritics and austenites.

Limitations of the stainless steels are as follows:

**Austenitic Stainless Steels in Chloride Solutions.** Chloride stress-corrosion cracking of austenitic stainless steels can occur in dilute chloride solutions containing as low as 5 ppm chloride ions at temperatures in the 140°F to 200°F range. Cracking is most severe where the chloride ion concentration is high, the solution is hot, the pH is neutral or low, and especially where evaporation builds up deposits on the stainless steel.

Stainless equipment hydrostatically tested with sea water has failed due to the residual sodium chloride film left behind. Other failures have been traced to chlorides leaching out of wet insulation. Many failures have resulted from not protecting stainless equipment from chlorides during shutdowns. There can be an incubation period of several hours or many weeks before cracking occurs in certain environments. Cracking can be greatly reduced by stress relieving the stainless equipment.

However, complete freedom from chloride stress corrosion cracking can be assured only by protecting austenitic stainless steels from any chloride ions or by using the more expensive super stainless grades with 30-45% nickel, such as Inconel 625. Duplex stainless steels have improved resistance to chloride stress corrosion cracking.

**Austenitic Stainless Steels in Sulfur-derived Acids.** Sulfurous or polythionic acids can cause stress corrosion cracking of austenitic stainless steels. Unlike chloride stress corrosion cracking, the austenitic stainless steel must be sensitized with chromium carbide precipitates along the grain boundaries before polythionic acid stress corrosion cracking can occur.

Sensitization occurs by heating above 750°F, such as occurs by welding or heat treatment. Several grades of austenitic are designed to have increased resistance to sensitization. Regular grades of austenitic stainless steel (Types 304, 316, etc.) sensitize easily. The extra low carbon grades of stainless steel (Types 304L, 316L, etc.) normally do not sensitize during welding. However, they will sensitize if held too long at temperatures above about 750°F. Some austenitic stainless steels (Types 321 and 347) are chemically stabilized to minimize sensitization. However, they too can sensitize during prolonged exposures to temperatures above about 850°F.

Neither sulfurous nor polythionic acids are normally found in process units during operation. However, these acids commonly develop during shutdowns by the oxidation of iron sulfide scale in the presence of moisture and oxygen.

**Chromium Stainless Steels in 750°F to 900°F Service.** Ferritic and martensitic stainless steels containing 13% or more chromium can embrittle during exposure to temperatures in the 750°F to 900°F range. This phenomenon is known as 885°F embrittlement. Some of these stainless steels are so sensitive to 885°F embrittlement that even slow cooling through this temperature range will cause embrittlement. Duplex stainless steels are also susceptible to 885°F embrittlement.

**Stainless Steels Above 1000°F.** At elevated temperatures, all stainless steels with high chromium contents will develop a constituent called sigma phase which causes embrittlement at lower temperatures. Sigma phase is a very hard, nonmagnetic, brittle phase.

The straight chromium ferritic and martensitic stainless steels containing 13% and more chromium are very susceptible to extensive sigma phase formation at temperatures above about 1000°F. The austenitic stainless steels are not as susceptible because of their high nickel content, but they can develop damaging amounts of sigma phase when held between about 1000°F to 1550°F for long periods of time. Certain highly susceptible austenitic alloys, such as castings and welds, may develop serious embrittlement in a few hours at temperatures of 1200°F to 1300°F. Duplex stainless steels are also very susceptible to sigma embrittlement.

Sigma phase normally does not affect the steel's elevated temperature properties but may make it so brittle at lower temperatures that failures will occur during startup or shutdown.

**Sulfide Stress Cracking.** The martensitic stainless steels are especially susceptible to sulfide stress cracking. Welds are difficult to soften with heat treatment and are, therefore, susceptible to cracking. Low carbon grades, like Type 410S, are used to limit weld zone hardness.

#### Nickel Alloys

Nickel alloys such as Monel, Inconel alloys, Incoloy alloys, and Hastelloy alloys are usually very expensive, and are used only for specialized applications. Some nickel alloys have good resistance to chloride solutions where stainless steels are poor. Fabricating and weldability are generally good with proper precautions.

#### Titanium Alloys

These are rarely used for piping. Welding is difficult, requiring very clean conditions. Field repairs are not practical.

#### Castings

Various types of castings are used in piping. Figure 200-4 lists some.

> **Table - Fig. 200-4 Castings Used in Piping** - see [XLSX](tables/03-piping-materials-and-line-classes-15_p0016_tbl01_fig-200-4-castings-used-in-piping.xlsx) and [source crop](tables/03-piping-materials-and-line-classes-15_p0016_tbl01_fig-200-4-castings-used-in-piping.png)

| Type | Brittleness | Common Specifications |
| :--- | :--- | :--- |
| Grey cast iron | Very brittle | ASTM A126 Gr.B |
| Malleable cast iron | Near steel | |
| Ductile or nodular cast iron | Nearest to steel | ASTM A395 |
| Cast steel | Can equal steel | ASTM A216 Gr.WCB |

## 226 Materials Selection Summary

Figure 200-5 summarizes some limitations of the commonly used piping materials. Data in this table is illustrative only and is not intended for design.

# 230 Pipe and Tubing

This section discusses the selection of pipe materials and dimensional standards for pipe, and it gives pressure design calculations for pipe. Recommendations are also given for tubing materials and connections in various services, and pressure rating of tubing is discussed.

## 231 Recommended Materials for Pipe

This section will help with engineering decisions regarding materials selection. Selection of both material and fabrication method is dictated by the piping class (see the Corporation Piping Specification).

> **Table - Fig. 200-5 Piping Material Temperature Limits Maximum Use Temperature, °F** - see [source crop](tables/03-piping-materials-and-line-classes-15_p0017_tbl01_fig-200-5-piping-material-temperature-li.png)

**Fig. 200-5** Piping Material Temperature Limits Maximum Use Temperature, °F

| | Carbon Steel | C-½ Mo | 1¼ Cr - ½ Mo | 2¼ Cr - 1 Mo | 5 Cr - ½ Mo | 18 Cr - 8 Ni (304) |
| :--- | :---: | :---: | :---: | :---: | :---: | :---: |
| Allowable stress (3000 psi) (per ASME/ANSI B31.3) | 900 | 1081 | 1095 | 1150 | 1160 | 1345 |
| Oxidation (10 mpy loss) | 1050 | 1050 | 1100 | 1175 | 1200 | 1500 |
| Graphitization (welded only) | 800 | 850 | | | | |
| Temper embrittlement | | | 700-1050 | 700-1050 | | |
| Sigma embrittlement | | | | | | 1100-1700 |
| Hardening on cooling | 1330 | 1330 | 1375 | 1425 | 1450 | |
| Carbide precipitation (sensitization) | | | | | | 750-1500 |
| Hydrogen attack (750 psia H₂ P)^(1) | 460 | 460 | 955 | 1000 | 1080 | |
| H₂S corrosion (10 mpy loss at 800 ppm H₂S) | 590 | 590 | 630 | 630 | 670 | ~1000 |
| H₂/H₂S corrosion (10 mpy loss at 10 psia H₂S P) | 485 | 485 | 485 | 485 | 485 | 875 |
| Caustic embrittlement stress corrosion cracking^(2) | 140 | 140 | 140 | 140 | 140 | 140 |
| Amine stress corrosion cracking | | | | | | |
| MEA^(3) | X | X | X | X | X | X |
| DEA^(3) | 100 | 100 | 100 | 100 | 100 | 100 |
| Chloride stress corrosion cracking^(3) | | | | | | 140 |
| Sulfide stress^(4) corrosion cracking | X | X | X | X | X | |

(1) P indicates Partial Pressure
(2) Not susceptible if stress relieved.
(3) X = Susceptible at ambient temperature when not stress relieved.
(4) X = Susceptible at ambient temperature when tensile strength exceeds 90 ksi or hardness exceeds Rockwell C22.

## Carbon Steel Pipe

There are many methods of manufacturing carbon steel pipe, and several levels of quality. In general, seamless pipe is specified for critical services and for large processing facilities. Whether of carbon steel or alloy, pipe without a longitudinal seam provides maximum fire safety and overall reliability. Welded seam pipe, however, has many applications and can result in significant savings on large jobs.

Whether seamless or welded pipe is used, Grade B is specified rather than Grade A because of its higher allowable stress. Grade B pipe costs the same and is usually more readily available than Grade A. Grade A can be used in any service but,

because of the lower allowable stresses, wall thicknesses will be greater. Grade A is rarely used and is being phased out of piping codes.

The upper temperature limit for all plain carbon steel pipe is 800°F, although flange ratings and gasket material may well dictate a lower limit. Above 800°F strength is reduced by graphitization, and alloy piping is specified.

Named below are the common fabrication methods for carbon steel pipe and services, in general, for which they can be considered. Only the first three methods produce acceptable pipe for Company use. Additional information on specifications and uses is available from the CRTC Materials and Equipment Engineering Unit. For descriptions of these fabrication methods, see Section 210.

**Seamless Pipe (SMLS).** Seamless pipe is preferred for most on-plot services in both large plants and producing areas. It is available in sizes up to about NPS 20.

**Electric Fusion Welded (EFW) Pipe.** For process facilities, EFW pipe is an acceptable substitute for seamless pipe if produced by the submerged arc process and if additional mill inspections are performed. See Model Specification PPL-MS-1050, Line Pipe. Carbon steel EFW pipe is normally available only in sizes NPS 16 and larger. EFW pipe is usually less expensive than seamless, but more expensive than electric resistance welded (ERW) pipe.
