Repository: sgttomas/chirality

# Local Source Corpus

Place piping-design source PDFs, extracted markdown/source folders, generated PDF2MD work directories, and related local corpus files here.

This folder is intentionally ignored by git except for this README and `.gitkeep`.

File: domains/piping-design/_Sources/industry-practices/03-piping-materials-and-line-classes/03-piping-materials-and-line-classes-16.md (part 1 of 4)
# 1400 Reducing Fugitive Emissions from Valves

**Abstract**

The objective of this section is to provide Chevron facilities with comprehensive guidance on reducing fugitive emissions from valves and results of valve packing research.

Section 1420 provides a detailed summary of Chevron's recommendations on reducing fugitive emissions from valves. The remainder of Section 1400 provides substantial background information on these issues.

**Contents** **Page**

**1410 Introduction** **1400-3**

1411 Definition of Fugitive Emissions

1412 Why Reducing Fugitive Emissions is Important

1413 Estimating Fugitive Emissions

**1420 Critical Factors in Reducing Fugitive Emissions from Valves** **1400-6**

1421 Summary

1422 Valve Service Considerations

1423 Hand Operated Valves Versus Automatic Control Valves

**1430 Controlling Fugitive Emissions in Hand Operated Valves** **1400-11**

1431 Valve Condition of Hand Operated Valves

1432 Valve Packing for Hand Operated Valves

1433 Packing Installation for Hand Operated Valves

1434 Purchasing New Hand Operated Valves

**1440 Controlling Fugitive Emissions in Automatic Control Valves** **1400-52**

1441 Valve Condition

1442 Packing for Automatic Control Valves

1443 Packing Installation for Automatic Control Valves

**1450  Leak Repair** **1400-61**

1451  Summary

1452  Repair Methods

1453  Repair Success Rate

**1460  Corrosion of Valve Stems** **1400-65**

**1470  Valve Services** **1400-65**

1471  Normal Hydrocarbon Service (Non-Oxidizing Process)

1472  Service Limitations

1473  Water Service

**1480  Emissions Data and Key Players** **1400-69**

1481  Emissions Data

1482  Key Players

**1490  References** **1400-71**

## 1410  Introduction

In 1995 Chevron USA Products Company and Chevron Chemical Company commissioned CRTC to assess existing and evolving technology to reduce fugitive emissions from valves. The results were published in a report released by CRTC's Health, Environmental and Safety group in November 1996. The report included sections with detailed information on Regulatory Compliance Programs and Estimating Emissions. These sections are available from the Health, Environment, and Safety Unit website, or from Technical Standards at CRTC. The balance of the initial report regarding reducing fugitive emissions from valves has been incorporated into this section of the *Piping Manual*.

## 1411  Definition of Fugitive Emissions

Fugitive emissions result from routine leaks of process fluid (gas or liquid) from joints, seals, or rotating surfaces. In the refining and chemical industries, fugitive emission leaks mostly result from valves, connectors, agitators, pressure relief valves, sampling connections, pumps, and compressors. Although the emissions from each fugitive emissions source are relatively small compared to most point sources, the large number of such sources in a facility can lead to a significant amount of volatile organic compound (VOC) and hazardous air pollutant (HAP) emissions.

Figure 1400-1 contains a list of air quality acronyms used in this section.

## 1412  Why Reducing Fugitive Emissions is Important

There are several reasons why reducing fugitive emissions from valves is important, including:

- preventing incidents
- complying with regulatory requirements
- reducing inspection and maintenance costs

### Preventing Incidents

A key reason for reducing fugitive emissions is to prevent incidents. A study of incidents caused by valve failures over a ten year period showed that 39 fires within Chevron have been attributed to leaking valves. Leaks from valves have been responsible for 18 incidents at one facility resulting in injury, product loss, plant upsets, fire, and environmental releases in just a two year period. These incidents result in lost profit opportunity and increased liability in addition to the direct impacts on operations, personnel, and the environment. Clearly, by reducing the number and magnitude of leaks from valves, we will prevent incidents from happening.

> **Table - Fig. 1400-1 Air Quality Acronyms** - see [XLSX](tables/03-piping-materials-and-line-classes-16_p0004_tbl01_fig-1400-1-air-quality-acronyms.xlsx) and [source crop](tables/03-piping-materials-and-line-classes-16_p0004_tbl01_fig-1400-1-air-quality-acronyms.png)

**Fig. 1400-1** Air Quality Acronyms

| Acronym | Meaning | Acronym | Meaning |
| :--- | :--- | :--- | :--- |
| AB | Assembly Bill | MACT | Maximum Achievable Control Technology |
| APCB | Air Pollution Control Board | MOU | Memorandum of Understanding |
| APCD | Air Pollution Control District | NAAQS | National Ambient Air Quality Standard |
| APCO | Air Pollution Control Officer | NAMS | National Air Monitoring Stations |
| AQCD | Air Quality Control District | NAP | Non-attainment Area Plan |
| AQIA | Air Quality Impact Analysis | NESHAPS | National Emission Standards for Hazardous Air Pollutants |
| AQMD | Air Quality Management District | NMHC | Non-Methane Hydrocarbons |
| ARB | Air Resources Board | NSPS | New Performance Standards |
| ATC | Authority To Construct | NSR | New Source Review |
| BACT | Best Available Control Technology | O3 | Ozone |
| CAAQS | California Ambient Air Quality Standard | OVA | Organic Vapor Analyzer |
| CAPCOA | California Air Pollution Control Officer's Association | PM-10 | Particulate Matter |
| CARB | California Air Resources Board | PM-10 | PM of less than 10 mm diameter |
| CCAA | California Clean Air Act | PROC | Photochemically Reactive Organic Compounds |
| CEC | California Energy Commission | PSD | Prevention of Significant Deterioration |
| CEM | Continuous Emissions Monitor | PSI | Pollutant Standards Index |
| CEQA | California Environmental Quality Act | PTO | Permit to Operate |
| CFR | Code of Federal Regulations | | |
| CH&SC | California Health & Safety Code | RACT | Reasonably Available Control Technology |
| CNG | Compressed Natural Gas | RFP | Reasonable Further Progress |
| CO | Carbon Monoxide | RMA | Resource Management Agency |
| CTG | Control Technology Guidance | ROG | Reactive Organic Gases |
| DEL | Daily Emission Limit | RVP | Reid Vapor Pressure |
| DOC | Determination of Compliance | SARA | Superfund Amendments and Reauthorization Act |
| EIR | Environmental Impact Report | SB | Senate Bill |
| EPA | Environmental Protection Agency | SCAQMD | South Coast Air Quality Management District |
| ERC | Emissions Reduction Credit | SCM | Suggested Control Measures |
| FCAA | Federal Clean Air Act | SCR | Selective Catalytic Reduction |
| HC | Hydrocarbon | SIP | State Implementation Plan |
| I&M | Inspection and Maintenance | SLAMS | State & Local Air Monitoring Stations |
| LAER | Lowest Achievable Emissions Rate | SOCMI | Synthetic Organic Chemical Manufacturing Industries |
| LDAR | Leak Detection and Repair | SOx | Sulfur Oxides |
| LNG | Liquified Natural Gas | TAC | Technical Advisory Committee |
| LO-NOx | Emits Less NOx | TACB | Texas Air Control Board |
| LPG | Liquified Petroleum Gas | VOC | Volatile Organic Compounds |

### Regulatory Compliance

Regulatory agencies believe that fugitive emissions are a significant part of the refining and petrochemical industries' total emissions. Several federal, state, and local regulations have been enacted over the past 25 years targeting fugitive emissions. We are interested in reducing our fugitive emissions, not only to comply with the regulations, but to reduce our impact on the air quality of surrounding communities. In some cases, reducing fugitive emissions or the occurrence of VOC leaks will lead to a reduction in required monitoring frequency which can equate to significant cost savings for a facility.

### Maintenance Costs

Overall cost reduction is another driving force behind fugitive emission reduction. By knowing what factors cause fugitive emissions and the best ways to prevent leaks from occurring, significant saving can be realized by reducing the amount of maintenance needed on a valve over its lifetime. Maintenance has been estimated to make up 28% of the total cost of valve ownership. Costs to remove, repair, and reinstall a valve can range from $300 for a small valve to $1100 for a large valve. This does not take into account other costs such as erecting staging or supplying fresh air. Maintenance and replacement costs can be reduced by selecting the proper valve, using low emissions packing, and selecting high quality suppliers.

## 1413 Estimating Fugitive Emissions

Emissions estimating is used in preparing emission inventories for regulatory reporting purposes as well as to calculate permit fees. It can also help in focusing fugitive emission control efforts by identifying equipment or services with large potential leakage. Because it would be ridiculously expensive and onerous to measure the actual emissions from each fugitive emission source in a facility, emissions are usually estimated. Currently, there are several methods available to estimate emissions, ranging from simple-to-use but conservatively high, to more complicated but more accurate methods.

Several regulations require that facilities report releases of pollutants to the environment, most notably Section 313 of the Superfund Amendments and Reauthorization Act (SARA). Because this information is released to the public, a facility needs to consider carefully how much time and effort it wants to invest in preparing an accurate emission inventory. Using the easiest method may cost the least in the short run, but the easiest method may impact the public relations of the facility if the estimated emissions are needlessly high.

If a facility's emissions inventory is used to calculate local permit fees, using the more accurate methods, although more complicated, may lead to significant cost savings by reducing the reported amount of fugitive emissions.

Many facilities are automating their fugitive emission estimating function by incorporating the calculations into a Leak Detection and Remediation Program data management system. Even if this is the case, it is important to know how the emissions are calculated for data quality checks and for one-time or non-routine estimates.

There are a number of methods available for estimating emissions. Details on methods and factors can be obtained from the CRTC Health, Environment and Safety Unit, Air Team.

For estimating emissions, average emission factors are the easiest to use but are the least accurate; they can greatly overestimate emissions. Correlation equations, which calculate emissions using screening data, are the most accurate method for estimating fugitive emissions, but they are more complex to use than the average factors and require a lot of data. If screening data is collected in a facility, correlation equations should be used to estimate emissions. The resulting estimate will be significantly less than the average emission factor estimate.

## 1420 Critical Factors in Reducing Fugitive Emissions from Valves

### 1421 Summary

This section focuses on what can be done to reduce fugitive emissions from valves. The three critical tasks are:

1. making sure the valve is in good condition
2. using the right packing for the valve
3. installing the packing correctly

If any one of these three factors is ignored, the other two may have no impact on emissions. These three factors, good valve conditions, proper packing, and correct installation, can be represented by the three sides of a triangle representing low valve emissions. If any one side of the triangle is missing, it is incomplete, and low emissions may not be achievable. For example, installing a good packing in a valve in poor condition may not reduce emissions and neither will improperly installing a good packing into a new valve. All three of these factors must be considered in order to reduce emissions from valves. Figure 1400-2 shows the relationship between these three critical factors.

**Fig. 1400-2** Key Factors for Reducing Emissions

![Fig. 1400-2 Key Factors for Reducing Emissions](figures/03-piping-materials-and-line-classes-16_p0006_fig01_fig-1400-2-key-factors-reducing-emission.png)

By reducing fugitive emissions, it is expected that cost savings can be achieved because of:

- reduced incidents due to releases from valves, including fires, injuries, and spills
- reduced amount of maintenance and valve repair
- less chance of compliance violations and fees
- reduced permit fees
- decreased frequency of required inspection and maintenance
- informed decision making

Figure 1400-3 summarizes the recommendations presented throughout this section for each of the key factors that affect emissions from hand operated block valves. This is only a partial list of the key recommendations. More detailed information is available in this section.

> **Table - Fig. 1400-3 Key Factors and Recommendations for Hand Operated Block Valves \(1 of 3\)** - see [XLSX](tables/03-piping-materials-and-line-classes-16_p0007_tbl01_fig-1400-3-key-factors-recommendations-h.xlsx) and [source crop](tables/03-piping-materials-and-line-classes-16_p0007_tbl01_fig-1400-3-key-factors-recommendations-h.png)

| Key Factors | Recommendations |
| :--- | :--- |
| **Make Sure the Valve is in Good Condition** | - Leaking valves should be examined during repair to assess the valve condition. If the valve is obviously in poor condition, it should be reconditioned or replaced. |
| | - Handle valves with care: avoid lifting valves by their handwheel or stem, cradle valves when transporting, do not use cheater bars, and clean an exposed valve stem before operating the valve. |
| | - Use Chevron alliance suppliers to reduce the total cost of ownership for valves. The alliance supplier for valve reconditioning is Plant Specialties Inc. An alliance also exists with McJunkin, a valve distributor. Several valve manufacturers have been recommended for alliances (see "Valve Manufacturer & Reconditioner Alliances" on page 1400-22). |
| | - When using other suppliers, check that manufacturer's or reconditioner's valve specifications are similar to the Petroleum Environmental Research Forum (PERF) [2] study recommendations and meet API or ANSI standards for valve design. |

> **Table - Fig. 1400-3 Key Factors and Recommendations for Hand Operated Block Valves \(2 of 3\)** - see [source crop](tables/03-piping-materials-and-line-classes-16_p0008_tbl01_fig-1400-3-key-factors-hand-operated-blo.png)

**Fig. 1400-3** Key Factors and Recommendations for Hand Operated Block Valves (2 of 3)

| Key Factors | Recommendations |
| :--- | :--- |
| **Use the Correct Packing Type** | - For new valves, use the manufacturer's standard packings if they meet the guidelines discussed in "Packing Guidelines from Valve Manufacturers" on page 1400-41.<br>- The best performing flexible graphite (die-formed rings) valve packings for hydrocarbon service are:<br>&nbsp;&nbsp;&nbsp;&nbsp;◆ Garlock EVSP &nbsp;&nbsp;&nbsp;&nbsp;◆ Simplified Garlock 70#<br>- The best performing flexible graphite packing for field installation is Garlock 1395FEP, Slade 3000G and RM Graphaseal have had mixed results.<br>- The best performing non-graphite packings are DuPont Kalrez and Garlock Teflon.<br>- Before using any packing, check the compatibility of the packing material with the intended service. |
| **Install the Packing Correctly** | - All existing packing should be removed carefully, preferably with a water jet, before installing new packing.<br>- Visually inspect the valve condition to make sure that no obvious flaws, such as a corroded stem, exist. A damaged valve may need to be reconditioned or replaced (repacking alone may not be sufficient).<br>- Manufacturer instructions, if available, should be followed when installing packing.<br>- While packing, each ring should be compressed 2-3%. When the entire packing set is in place, it should be compressed to about 20-25% less than the original height (30% for braided graphite systems). Alternatively, a torque wrench could be used, if available, to tighten the packing gland to the manufacturer's specifications. |
| **Repair Leaking Valves**(1) | - The first attempt at repair should be to tighten the packing gland and fittings. A torque wrench can be used if a bolt torque is specified.<br>- If the valve can be taken out of service, it should be checked for corrosion damage and repacked using low emission valve packing.<br>- If the valve cannot be taken out of service, and it cannot wait until the next shutdown for repair (because the material is toxic or a compliance violation would result), the valve can be leak sealed.<br>- Injection of soft packing can be successful in stopping leaks but should only be used if no other options are available.<br>- There are many factors such as needing staging or a fresh air supply that should be taken into consideration when deciding whether to attempt an immediate repair or to place the valve on the "allowable leaker" list. |

> **Table - Fig. 1400-3 Key Factors and Recommendations for Hand Operated Block Valves \(3 of 3\)** - see [source crop](tables/03-piping-materials-and-line-classes-16_p0009_tbl01_fig-1400-3-key-factors-hand-operated-blo.png)

**Fig. 1400-3** Key Factors and Recommendations for Hand Operated Block Valves (3 of 3)

| **Key Factors** | **Recommendations** |
| :--- | :--- |
| **Track the Emission Data**<sup>(2)</sup> | Track valves by leak rate and packing information to determine:<br>- whether a valve type or particular packing type has a history of leaking or performs particularly well<br>- which plants or services are more prone to high leak rates and should receive more monitoring attention<br>- if progress is being made towards upcoming regulatory requirements<br>- the amount of maintenance work needed at upcoming shutdowns so manpower and purchasing decisions can be made accordingly |
| **Involve Key Players**<sup>(2)</sup> | - Establish a team of people from the various groups involved in leak detection, repair, and compliance to periodically discuss emission reduction strategies, results of the data tracking, compliance status, problem areas and next steps, evolving technology, purchasing plans for upcoming shutdowns, etc.<br>- Management support up front to help with the manpower resources, costs, and operational issues that might arise. |

(1) See Section 1400 for a discussion of leaking valve repair.
(2) See Section 1400 for a discussion of emissions data and key players.

Automatic control valves have different design and packing requirements than hand operated block valves because of the need to maintain precise control over the stem movement. The recommendation for control valves are stated in Figure 1400-4.

> **Table - Fig. 1400-4 Recommendations for Automatic Control Valves** - see [XLSX](tables/03-piping-materials-and-line-classes-16_p0009_tbl02_fig-1400-4-recommendations-automatic-con.xlsx) and [source crop](tables/03-piping-materials-and-line-classes-16_p0009_tbl02_fig-1400-4-recommendations-automatic-con.png)

**Fig. 1400-4** Recommendations for Automatic Control Valves

| **Key Factor** | **Recommendation** |
| :--- | :--- |
| **Automatic Control Valves** | - Valves that are not performing well and that have obvious mechanical defects (such as stem corrosion) should be removed and reconditioned.<br>- Use the valve manufacturer alliance with Fisher-Rosemont to ensure valve quality.<br>- Stem finishes of 4 rms provide the best performance.<br>- Avoid lifting valves by their actuators; instead cradle valves with a non-metallic slings.<br>- Use live-loaded combination packings for VDC control in service where the temperature is less than 450°F.<br>- Use graphite packings and oversized actuators for VDC control for valve in service where the temperature is greater than 450°F. |

## 1422 Valve Service Considerations

Improperly sealed valve stems may allow leakage from a pressurized piping system to the atmosphere. In some services this is more of a wasteful nuisance than a threat to the environment. Selection of a valve stem sealing method should be approached by identifying the need according to fluid service. The four main types of fluid service are listed in Figure 1400-5.

> **Table - Fig. 1400-5 Four Main Types of Fluid Service** - see [XLSX](tables/03-piping-materials-and-line-classes-16_p0010_tbl01_four-main-types-fluid-service.xlsx) and [source crop](tables/03-piping-materials-and-line-classes-16_p0010_tbl01_four-main-types-fluid-service.png)

**Fig. 1400-5**  Four Main Types of Fluid Service

| :--- | :--- |
| **Non-hazardous Fluids** | Generally, these do not present an environmental or health hazard. They are objectionable as an economic loss. |
| Examples | Compressed air, cooling water, and steam. |
| Controls | None required. |
| **Hazardous Fluids** | These present a health hazard, and plant operators address any leaks promptly with appropriate maintenance measures. |
| Examples | Carbon monoxide, chlorine, hydrogen sulfide, hydrofluoric acid, and ammonia. |
| Controls | Hazardous fluid services have always been treated as services with a zero leak requirement. Continue using the previously engineered solution, either low emission valve packing with inspections or bellows sealed valves. Check packing compatibility with service type. Do not attempt to use bellows sealed valves without an engineering feasibility study. |
| **Toxic Fluids** | A number of organic compounds have been identified as toxic; some may have no noticeable odor. Small leaks are not easily recognized and can go undetected by the plant operator unless a sensory device is used. |
| Examples | Benzene and other aromatics. |
| Controls | Use bellows sealed valves for NPS 1/2 to 1-1/2 for benzene service. Use Orbit valves for NPS 2 and larger with a packing injector (subject to temperature limits). For less carcinogenic compounds, low emission graphite valve packings with monitoring are an acceptable alternative. |
| **VOCs** | Volatile organic compound (VOC) leaks can go unnoticed unless they are specifically tested for. They are considered as objectionable materials that contribute to smog formation. Some of these compounds may also fall into the toxic fluid category. |
| Examples | Volatile hydrocarbons (naphtha, motor fuels, etc.). |
| Controls | Use flexible graphite packing and inspection and maintenance programs to control the emissions. |

Different valve services will require different levels of control. Information in the following sections may not pertain to all types of valve service that exist in a refinery or chemical plant. It is important to be aware of the various service types so

that the most environmentally beneficial and cost effective decisions can be made about fugitive emissions control.

## 1423 Hand Operated Valves Versus Automatic Control Valves

It is important to distinguish between the two main types of valves used in the petroleum and chemical industries: the hand operated valve and the automatic control valve.

Typically, hand operated valves are block valves that do not control flow rate; they are usually either fully open or completely closed. Typical examples are suction and discharge valves on pumps, drain and vent valves, instrument connection root valves, and valve manifolds. However, it is possible to have hand operated valves that are performing the function of controlling flow rate. Hand operated valves can be either gate, globe, or quarter turn (ball or plug) valves.

An automatic control valve, also referred to as a throttling valve, is a device, installed in a hydraulic system, that controls flow through the system by introducing and modulating pressure drop within its body. By increasing pressure drop through the system, the control valve creates a resistance to flow, thus decreasing the flow. The pressure drop is adjusted through the positioning of the valve stem.

Automatic control valves use actuators to constantly adjust the valve stem position to carefully control the flow rate. These valves are generally either globe or rotary (full ball, segmented ball, high performance butterfly, eccentric disk, etc.) valves. Segmented ball valves can be characterized to provide specific control characteristics.

The main difference between hand operated valves and automatic control valves is the frequency of operation. Hand operated valves are typically operated between once a week to once an hour, and sometimes only once a year. Automatic control valves are constantly moving as constant adjustments are made to the flow rate. In addition, the actuators of automatic valves must be able to reliably and smoothly overcome stem friction in order to match valve stem output within 0.5% to 2%. To maintain controllability while maintaining low fugitive emissions, control valve packings must produce low stem friction while maintaining a superior stem seal. Hand operated valves do not have this requirement of low friction for smooth stem movement.

Because of the differences in valve design and packing requirements, fugitive emission control for hand operated valves and automatic control valves will be addressed separately.

## 1430 Controlling Fugitive Emissions in Hand Operated Valves

The following sections will cover the important factors affecting fugitive emissions from hand operated valves (gate, globe, and quarter turn valves). Information on valve condition, valve packing types, and packing installation will be covered as well as information on purchasing new hand operated block valves. Leak repair is discussed in Section 1450.

## 1431 Valve Condition of Hand Operated Valves

One key factor to reducing fugitive emissions from valves is ensuring that the valves being used are in good condition. The following section covers various topics related to overall valve condition, including:

- the types of valves and how emissions occur
- research on the effect of various mechanical parameters on fugitive emissions
- existing standards for valves
- the benefits of the newly established valve manufacturer and reconditioner alliance

### Summary of Valve Condition Research

The findings and recommendations relating to valve condition are summarized below:

- A PERF study found that stem finish and stem corrosion were the valve mechanical variables with the largest impact on emissions. Another study found that almost half of leaking valves had some form of stem damage.
- Examine leaking valves during repair to assess the valve condition. If the valve is obviously in poor condition, it should be reconditioned or replaced.
- Handle valves with care: avoid lifting valves by their handwheel or stem, cradle valves when transporting, recognize that cheater bars can damage a valve, and clean an exposed valve stem before operating the valve.
- To prevent incidents and emissions due to fires and corrosion, follow all existing specifications for valve selection taking into consideration material, service, temperature, pressure, and tolerances.
- Only purchase your own reconditioned valves. Do not buy other's surplus or reconditioned valves.
- Use Chevron alliance suppliers to reduce the total cost of ownership for valves. The alliance supplier for valve reconditioning is Plant Specialties Inc. For new valve purchases, McJunkin is the alliance distributor and there are several valve manufacturers that have been recommended for alliance partnerships.
- When using other suppliers, check that manufacturer's or reconditioner's valve specifications are similar to the PERF study recommendations and meet API or ANSI standards for valve design (see "Research on Effect of Mechanical Parameters" on page 1400-13).

In general, the condition of the valve is a critical factor in achieving low emission performance. Anything that can be done to ensure or improve the integrity of the valve in service should help prevent incidents and emissions from occurring.

## Valve Types and How Emissions Occur

Several types of hand operated valves are used in the petrochemical industry. These include gate, globe, plug, ball, butterfly, and check valves. Emissions from valves are the result of leakage around the valve stem as well as at the valve bonnet. The most common source of leaks is at the seal between the stem and the valve packing. Few leaks are found at the valve body/bonnet bolted flange joint although this is a possible location for leaks [1]. Figures 1400-6 through 1400-10 show some of the common hand operated valve types and the locations of screening points for leak inspectors to look for leakage. These screening locations correspond to the common leak points.

Hand operated valves can be classified by the type of stem motion: rising stem (gate, globe), non-rising stem, and quarter-turn stem (plug, ball, butterfly). It is thought that quarter-turn valves may offer an advantage for reduced fugitive emissions because of the limited range of stem motion. The lack of an exposed stem may help prevent stem corrosion. Previously their use had been limited in hydrocarbon service because elastomer seats and seals were used which limited the allowable operating temperatures. The recent introduction of metal seated butterfly and ball valves is allowing their use in more petrochemical services. Metal seated quarter-turn valves offer other advantages, in addition to potential lower fugitive emissions, such as possible weight, size, and initial cost benefits.

Currently, no data is available indicating if one type of valve has lower emissions than another type. It is expected that all valve types will work equally well if all guidelines for achieving low emissions from valves are followed, including making sure the valve is in good condition, using the proper packing, and installing the packing correctly.

## Research on Effect of Mechanical Parameters

Valve mechanical design features such as stem and stuffing box clearances and finishes, stem taper, corrosion, and runout can all affect the fugitive emission leak rate from valves. For instance, stem corrosion and pitting can damage the valve packing each time the valve is cycled leading to increased emissions. Damage to the stem or nuts can lead to increased emissions by not allowing for proper compression of the packing. Stem runout may lead to misalignment of the stem allowing increased emissions.

To further assess the effects that the various mechanical variables have on fugitive emissions, a Petroleum Environmental Research Forum (PERF), Project No. 93-20, was established in 1994 and completed in early 1996 [2]. This project identified the following eight mechanical variables for investigation:

1. stuffing box finish
2. stem to bushing clearance
3. stem corrosion
4. gland to stuffing box clearance
5. stem finish
6. stem runout
7. stem taper
8. stem to gland clearance

![Fig. 1400-6 Gate Valve \[1\]](figures/03-piping-materials-and-line-classes-16_p0014_fig01_fig-1400-6-gate-valve.png)

**Rising Stem Type** components labeled: Screen Here, Packing Nut, Packing Gland, Packing, Disk or Wedge.

**Nonrising Stem Type** components labeled: Stem, Packing Out, Packing Gland, Packing, Screen Here, Disk or Wedge.

![Fig. 1400-7 Globe Valves \[1\]](figures/03-piping-materials-and-line-classes-16_p0015_fig01_fig-1400-7-globe-valves.png)

![Fig. 1400-8 Lubricated Plug Valve \[1\]](figures/03-piping-materials-and-line-classes-16_p0016_fig01_fig-1400-8-lubricated-plug-valve.png)

![Fig. 1400-9 Ball and Butterfly Valve \[1\]](figures/03-piping-materials-and-line-classes-16_p0017_fig01_fig-1400-9-ball-and-butterfly-valve.png)

![Fig. 1400-10 Weir-Type Diaphragm Valve and Check Valves \[1\]](figures/03-piping-materials-and-line-classes-16_p0018_fig01_fig-1400-10-weir-type-diaphragm-valve-an.png)

Laboratory experiments were used to determine the influence of each variable on emissions performance. To conduct this test a typical range of parameters for each variable was tested as shown in Figure 1400-11.

> **Table - Fig. 1400-11 Phase 1 Test Variables and Values Used in the PERF 93-20 Study \[2\]** - see [XLSX](tables/03-piping-materials-and-line-classes-16_p0019_tbl01_fig-1400-11-phase-1-test-variables-perf.xlsx) and [source crop](tables/03-piping-materials-and-line-classes-16_p0019_tbl01_fig-1400-11-phase-1-test-variables-perf.png)

| Parameter | Variable | | |
| :--- | ---: | :---: | ---: |
| | **Low** | **Medium** | **High** |
| Stuffing Box Finish, rms | 63 | 125 | 180 |
| Stem to Bushing Diameter Clearance, mils | 30 | 60 | 90 |
| Gland to Stuffing Box Clearance, mils | 10 | 30 | 60 |
| Stem Finish, rms | 8 | 32 | 64 |
| Stem Taper, mils | 1 | 3 | 5 |
| Stem to Gland Diameter Clearance, mils | 30 | 60 | 90 |
| Stem Corrosion, pit depth and diameter in mils | 0 | 15 | 30 |
| Stem Runout, mils | 1 | 3 | 5 |

From this testing it was concluded that stem corrosion and stem finish had a definite influence on the emission rate as shown in Figure 1400-12. It was also concluded that stuffing box finish, stem to bushing clearance, and stem taper had minimal influence on emission rate.

This study found that the following specifications give the minimum amount of emissions:

- Clearances:
  - gland to stuffing box – 10 mils
  - stem to gland (diametrical) – 30 mils
- Stem finish – 32 rms
- Stem corrosion – 0 pits
- Stem runout – 3 mils

Some of the mechanical variables were all held at a constant value since they were found to have a minimal impact on emissions:

- Stuffing box finish – 125 rms
- Stem to bushing clearance (diametrical) – 60 mils
- Stem taper – 3 mils

In addition to PERF study 93-20 [2], Exxon also performed a study to determine the condition of high leaking valves [3]. This study found that almost half of poorly performing valves had some form of stem damage. The stem damage was identified mostly as corrosion and pitting of the valve stem (42%) and visible cuts on the stem (15%). It is possible that the packing systems of the valves are damaged as the corroded valve stem moves through the packing, thereby allowing a pathway for increased emissions. The other poorly performing valves had no apparent abnormal

![Fig. 1400-12 PERF 93-20 Results—Absolute Values of the Main Effects of Mechanical Variables for Block Valves](figures/03-piping-materials-and-line-classes-16_p0020_fig01_fig-1400-12-perf-93-20-mechanical-variab.png)

condition that would contribute to poor fugitive emission control performance. It was concluded that for these valves packing problems were the probable cause of poor performance.

Based on these studies, it is apparent that the condition of the valve does play a role in the amount of fugitive emissions. When performing maintenance on an existing valve, these critical features (stem corrosion, finish, and runout) should be qualitatively examined to assess whether or not the valve is in good condition. If the valve is not in good condition, replacing the packing or tightening the bolts most likely will not improve emissions performance. The valve may have to be reconditioned or replaced to stop the leak.

The optimum valve parameter values (shown in Figure 1400-11) resulting from the PERF study, in addition to existing standards discussed in the next section, should be used as a gauge when determining the potential performance of existing conditioned valves or in evaluating valve suppliers. We are not suggesting that you order new valves to exactly meet these specifications. Special specifications may increase the cost of the valve. We suggest that you use these standards to select valves that have similar specifications. These specifications have been taken into consideration in choosing Chevron alliance manufacturers and reconditioners (discussed in "Valve Manufacturer & Reconditioner Alliances" on page 1400-22), and obtaining valves through these alliances should ensure that the valves will be made to minimize fugitive emissions.

Finally, to ensure that the valves stay in good condition, they need to be handled with care. Avoid lifting valves by their handwheel or stem. Instead, cradle sling the body area with nonmetallic slings. Ensure that the valves purchased or reconditioned are also handled with the care necessary to ensure proper operation after installation. Improper lifting methods and the use of cheater bars can bend the valve stem which will contribute to leakage problems [4]. In addition, valve stems on open valves should be cleaned off before operating the valves to prevent damage to the packing which would cause increased emissions.

## Existing Valve Standards

Much guidance exists on valve specifications that, when followed, should help reduce the chance of poor fugitive emission performance. Standards for valves have been written that take into consideration the type of valve service and appropriate valve material, fire protection, stream temperature and pressure, as well as fugitive emission reduction. All of these factors need to be considered in ordering valves, in addition to the research results presented above. When replacing a valve it is important to follow the appropriate piping specification and ordering procedure. "Stash piles" should not be used. By using valves that have been manufactured within specific tolerances and by using the appropriate materials, incidents and fugitive emissions due to problems with the valve itself should be minimized.

In general, valves designs for petrochemical facilities meet American Petroleum Institute (API) Standard 600 and/or American Society of Mechanical Engineers/American National Standards Institute (ASME/ANSI) B16.34 for basic design and pressure and temperature Class ratings [5].

To prevent releases due to corrosion or fire, the material chosen for the valve is very important. For valve stems, seats, and discs, hardened 12% chromium steel is the most widely used material for general service. Based on research results presented in the previous section, it may be more cost effective to use higher quality stem metallurgy and prevent leaking valves due to stem corrosion. Guidance on material selection is available in Section 220 of the *Piping Manual*, project piping specifications, or from Materials and Equipment Engineering at CRTC.

Reconditioning of valves should meet the OEM's (Original Equipment Manufacturer's) design dimensional tolerances and the standards to which it was built. The purchase of reconditioned valves or surplus valves (other than your own) is not recommended.

## Valve Manufacturer & Reconditioner Alliances

To help reduce the total cost of ownership of valves, Chevron established a team in 1995 to identify the best valve manufacturers and reconditioners and form alliances where possible. By establishing these alliances, Chevron will be able to work more closely with the manufacturer or supplier to provide valves that meet Chevron's needs. In addition to meeting an established level of environmental design necessary for reducing fugitive emissions (valve tolerances, packing type, in-house testing), alliance companies are also chosen based on a variety of other quality issues. The initial selling price may play only a minor role in determining what the total cost of valve ownership is and should not be used as the only basis for supplier determination.

For gate, globe, and check valves, Plant Specialties Inc. has formed an alliance with Chevron for reconditioning valves. McJunkin, the valve distributor, has also formed an alliance with Chevron. These companies were chosen based on their commitment to quality, and by using products from these companies, the total cost of valve ownership should be reduced. Chevron has been working with Plant Specialties Inc. and McJunkin to further improve the alliances to meet all of Chevron's needs and to further reduce the total cost of ownership.
