Repository: sgttomas/chirality

# Local Source Corpus

Place piping-design source PDFs, extracted markdown/source folders, generated PDF2MD work directories, and related local corpus files here.

This folder is intentionally ignored by git except for this README and `.gitkeep`.

File: domains/piping-design/_Sources/industry-practices/09-welding-and-nde/09-welding-and-nde-02.md
## TABLE OF CONTENTS

TABLE OF CONTENTS.......................................................................................................................................2

SECTION 1: GENERAL ......................................................................................................................................3

- 1.1 SCOPE.................................................................................................................................................3
- 1.2 PURPOSE.............................................................................................................................................3
- 1.3 CODES AND STANDARDS ....................................................................................................................5
- 1.4 REFERENCES TO BP ..........................................................................................................................3

SECTION 2: WELDING DOCUMENTATION ....................................................................................................4

- 2.1 ENGINEERING WELD REQUIREMENTS (EWR) FORMS & PROCEDURES...........................................4
- 2.2 QC TRAVELER ....................................................................................................................................8
- 2.3 BLANKET WELD PROCEDURE.............................................................................................................8
- 2.4 WELDING PERMITTED WITHOUT EWR OR TICKET ...........................................................................10
- 2.5 WELDING OR HOT TAPS ON IN-SERVICE EQUIPMENT & PIPING ....................................................10

APPENDIX A: EWR FORMS ............................................................................................................................11

- A1 BASIC EWR FORM.............................................................................................................................11
- A2 SPREADSHEET TYPE EWR FORMS...................................................................................................11

APPENDIX B: QC TRAVELER .........................................................................................................................12

APPENDIX C: BLANKET WELD PROCEDURE GUIDELINE..........................................................................13

REVISION LOG .................................................................................................................................................14

TECHNICAL DOCUMENTATION CONTROL AND SIGNOFF FORM .............................................................14

[BP logo]

---

## SECTION 1: GENERAL

### 1.1 SCOPE

This Site Technical Practice (STP) specifies the requirements and procedures for the control of welding, non-destructive examination (NDE), and pressure testing for work performed on site by BP and contractors for routine fabrication, maintenance repairs, AMRs, and projects of all sizes directed by the BP CHP Refinery Reliability department and Projects department. This STP does not apply to on site welding performed for major stand-alone projects with dedicated project staff including a dedicated BP CHP inspector. Major project welding is governed by the BP CHP Quality Assurance Manual, but the project may choose to follow the applicable procedures and practices of this STP. This STP does not apply to welding performed off site. Use of EWRs per this STP also applies to non-welded pipe for specifying pressure testing and inspection required by applicable piping codes for pipe joined by threaded joints or other types of non-welded joints, except gravity sewers.

**Note:** Welding, testing, and inspection requirements for purchased shop fabricated equipment are defined by STP 42 and the STPs for the specific type of equipment, and shall be included in the standard inspection clauses attached to the procurement documents.

### 1.2 PURPOSE

The purpose of this practice is to define the process that shall be used to specify and communicate the welding, inspection and/or pressure testing requirements and documentation for work performed on site, and the responsibilities of the engineers, QC personnel, inspectors, and/or their designees.

### 1.3 CODES AND STANDARDS

All work shall comply with the latest editions of the applicable industry codes and standards, as adopted by the jurisdictional authorities. Any conflicts between this STP and the applicable codes and standards shall be brought to the attention of BP CHP for resolution.

### 1.4 REFERENCES TO BP

All references to BP or BP CHP within this document shall mean BP Cherry Point Refinery, unless otherwise specified.

---

## SECTION 2: WELDING DOCUMENTATION

### 2.1 ENGINEERING WELD REQUIREMENTS (EWR) FORMS & PROCEDURES

#### 2.1.1 General

There are two types of EWR forms, basic type and spreadsheet type, which are normally used for specifying the welding, NDE, and pressure testing requirements for on-site work. Either type of EWR form is acceptable for any sized project upon agreement between the responsible engineer and inspector. Copies of the basic EWR form and two different examples of the spreadsheet type EWR forms are in Appendix A. One of the two spreadsheet example forms is for general pipe welding and the other is for piping tie-ins only. Spreadsheet type forms may also be used for any other appropriate welding applications, such as field erected tank construction. The data fields on the basic EWR form in Appendix A establishes the minimum required data fields that shall be included on all EWR forms, and shall be filled in when applicable. The two spreadsheet example forms in Appendix A do not contain the minimum required data fields as specified above and shall not be used without adding the necessary fields. Other data fields may be included on the EWR forms in addition to the basic requirements as needed by the specific users, and data fields may be in a different arrangement. Instructions for EWR preparation, including EWR numbering, generally apply to both types of EWR forms.

#### 2.1.2 Basic EWR Form

Basic EWR forms are normally used for individual welding or testing jobs for maintenance repairs, AMR modifications, and small to medium sized projects.

#### 2.1.3 Spreadsheet EWR Form

Spreadsheet EWR forms are normally used for projects with multiple welding and testing tasks, where it is more efficient to combine the multiple tasks in a spreadsheet table, rather than preparing and handling many individual basic EWR forms. A single EWR number is assigned to the spreadsheet EWR, and a copy of the spreadsheet is kept in the EWR file for the applicable department along with the basic EWRs.

#### 2.1.4 Engineering Approval of EWR

EWRs shall be approved by an authorized engineer, who normally is a member of or is affiliated with the department which is directing the related work. The authorized engineer is ultimately responsible for the EWR, but the engineer may designate an alternate to prepare the EWR form and assist with the workflow process shown in Figure 1 following this section. When an alternate prepares the EWR form, the authorized engineer shall review the input of the preparer and provide the EWR approval signature, before welding or testing begins.

---

The authorized engineer must be listed in the BP or Contractor table of Authorized Engineers For BP CHP EWR Approval. These tables are located in the Reliability Engineering SharePoint site, accessible from the Cherry Point homepage. These tables are maintained and updated as directed by the Reliability Engineering Superintendent.

![Figure 1 - EWR Form Workflow For Preparer](figures/09-welding-and-nde-02_p0004_fig01_ewr-form-workflow-for-preparer.png)

## 2.1.5 EWR Preparation Instructions

To prepare the EWR form for a specific job, follow the workflow diagram in Figure 1 above, along with the written instructions below which apply to specific data fields on the basic EWR form. For spreadsheet EWR forms, follow a similar process adjusted to fit the specific form.

a) **EWR (number):** (completed by preparer) reserve and use the next available number from the EWR file index for the Reliability department or the Projects department as applicable. EWR files & index tables should exist or be created as needed for each calendar year and each refinery unit where welding is performed. The EWR number is reserved when the file index table is filled out with the EWR number, an AMR number or basic job description, and the preparer's name or initials. See sections 2.1.6 & 2.1.7 for more information on EWR number assignments.

b) **REV:** (completed by preparer) revision number for the specific EWR, starting with zero (0) on the first issue. Any subsequent changes to the EWR shall be re-issued and distributed with an appropriate increase in the revision number and with changes identified and initialed by the authorized engineer, and a new copy of the EWR placed in the appropriate department file to

---

replace the previous version. When the welding and testing requirements are revised, the inspector shall also initial the changes.

c) **Prepared by:** (completed by preparer) the name of the EWR preparer, either responsible engineer or designated alternate.

d) **Engineering Approved by:** the responsible authorized engineer provides signature to approve technical requirements (see section 2.1.4 for authorized engineer criteria)

e) **Date/Unit/Material/Thickness/Attachment/Company & Contact:** (completed by preparer) date of preparation, refinery unit number, material type to be welded, material thickness or range of thicknesses at weld locations, list of any attachments to the EWR or include in scope of work if more space needed, name of company performing the welding and their contact person if known

f) **Item:** (completed by preparer) equipment number, line number with size & pipe class, or other identifying name or description.

g) **Welding jurisdiction:** (completed by preparer) mark an "X" next to the applicable industry code that has jurisdiction over the welding to be performed; Structural, B31.3, ASME Section VIII, ASME Section I, or fill in name of other type (select only one).

h) **W.O./AMR:** (completed by preparer) authorization numbers or charge numbers, when applicable.

i) **Scope of Work:** (completed by preparer) brief description of work scope along with sketches when needed, and any special instructions such as traveler requirements, unusual testing or NDE, or required coordination with other work groups. Include drawing numbers if there are too many to fit in the Attachment space.

j) **Welding and NDE requirements:** (completed by preparer)

- Welding Procedure No.: list WPS numbers to be used, specific to the company doing the welding.

- Mill Test Reports Req'd: specify "Yes", when required by STPs or codes.

- PWHT: specify temperature range and duration, when required by STPs or codes.

- Hardness: specify maximum allowed Brinell weld hardness, when required by STPs or codes.

---

- NDE Requirements: specify UT, PT, MT, RT, and PMI when required by STPs or codes; and any additional NDE at discretion of engineer or inspector.

k) **Pressure Test Requirements:** (completed by preparer) specify test type, pressure, medium, and minimum metal temperature during test, as required by STPs or codes. For pneumatic tests, also fill in the 3 blanks in the 5 step procedure.

l) **Inspection Review:** BP CHP inspector reviews & signs EWR prior to the start of work; preparer places a copy of the EWR with inspection review signature & attachments in the appropriate department EWR file. The inspector may need to review the Weld Procedure Specification (WPS) and Procedure Qualification Record (PQR) before signing the EWR, if these documents have not previously been reviewed.

m) **Final Inspection Acceptance:** after completion of welding, NDE, and pressure testing, the BP or contractor QC personnel shall submit a copy of the EWR along with any supporting NDE reports to the BP CHP inspector or designated alternate for final acceptance signature.

## 2.1.6 EWR Files & Index Tables

Two separate sets of EWR files including index tables for each refinery unit are established and maintained to hold the completed EWR forms. The EWR numbering systems for these two file sets are slightly different, as defined in the next paragraph. One file set is maintained by the Reliability department and the second file set is maintained by the Projects department. Currently these files are contained in hard copy binders, however electronic files may be used by consensus within the separate departments. EWR files are designated by calendar year and process unit numbers. Document Control is available to assist BP and contract engineers in reserving EWR numbers for the Projects department only. The following information is required to reserve a number through Document Control: requester name & company, contact phone number, refinery unit number, and AMR number/BP project number.

## 2.1.7 EWR Numbers

EWR numbers are separated into two numbering systems (Reliability & Projects) with numbers sequential by unit, year, and department as shown below:

- Reliability EWR: unit-year-sequence number M, for example 10-13-01M ("M" originally indicated **M**aintenance department which is now called Reliability)
- Projects EWR: unit-year-sequence number T, for example 10-13-01T ("T" originally indicated **T**echnical department which is now called Projects)

---

2.1.8 Attachments to the EWR

Working copies of the EWR distributed to the applicable work group shall have all applicable sketches and drawings attached. Copies of all sketches, non-BP drawings, and marked-up BP drawings used to define scope of work shall be copied and filed with the EWR. Referenced BP drawings which have no manual mark-ups do not have to be copied and filed with the EWR, if they are currently available in Documentum.

**NOTE:** In most cases, when the EWR is issued for work, referenced BP drawings which are new will not yet be filed in Documentum.

## 2.2 Q/C TRAVELER

For code welding on pressure vessels, boilers, and piping under the jurisdiction of ASME Sec. VIII, ASME Sec. I, and ASME B31.1, a Q/C Traveler is required as specified in the Quality Assurance Manual of the company doing the welding. A copy of the BP CHP Refinery Quality Assurance Manual can be obtained from the Inspection department, or on-line at R:\CHPcomm\INSPECT\Manuals\Quality Assurance Manual. BP personnel will complete the Traveler form only when the work will be done by the BP General Shop. When a BP Traveler is written, an EWR is not required. A reference copy of the BP Traveler form is in Appendix B. When the code work will be done by a contractor, the contractor will provide and complete a Traveler form per their Quality Assurance Manual, and BP shall prepare an EWR to describe the job requirements and to specify that the contractor shall provide a Traveler.

## 2.3 BLANKET WELD PROCEDURE

### 2.3.1 Purpose

The blanket weld procedure is only for use on specific types of routine maintenance repair and replacement work performed by the BP CHP General Shop or the routine maintenance contractor Matrix Service Company. The blanket weld procedure is not for use on new installation work or modification work. The purpose of the blanket weld procedure is to reduce the number of EWRs written for routine repair or replacement of B31.3 carbon steel piping in specific pipe classes, structural steel, and non-pressure attachments. Details are provided in the Blanket Weld Procedure Guidelines table in Appendix C.

### 2.3.2 Scope

a) Except as specified in paragraph b) below, the blanket weld procedure covers only the repair or in-kind replacement of structural parts, or pipe parts in specific STP 205 pipe classes listed in Appendix C. An inspection ticket is required to authorize any welding performed under the blanket weld procedure.

b) The blanket weld procedure may be used to replace NPS 1.5 and smaller unions at existing steam trap stations in pipe classes CAH, DAH, and FAH with flanges as specified in the applicable pipe class.

---

c) Piping in caustic, amine or catacarb service is not covered by the blanket weld procedure. EWRs are required for all piping repairs or replacements in these services.

d) Repairs and replacements permitted under the blanket weld procedure apply only to welding performed by BP or Matrix using their qualified weld procedures as specified in the attached table.

e) The blanket weld procedure does NOT apply to any other pressure containing equipment.

## 2.3.3 Procedure

a) Materials used for repairs or replacements shall follow the BP Piping Material Specification, STP 205. For NPS 2 and larger piping in some line classes, the wall thickness is specified as "calculate". When repairs or replacements are made for these pipe classes, contact the BP Reliability Engineer for wall thickness or pipe schedule to be used.

b) Contact BP Inspection for the needed repair or replacement. After Inspection determines that use of the Blanket Weld Procedure Guideline is appropriate, the requester will furnish applicable information and identifying line numbers.

c) For turnaround work, Inspection will write electronic Inspection Turnaround Tickets. For non-turnaround work, Inspection will create Inspection Work Order Tickets or change the purpose of existing Work Orders into Inspection Work Order Tickets. In the text of the Tickets, the Inspector will indicate the use of the Blanket Weld Procedure Guideline.

d) At the time of the final inspection (pressure test, visual exam, etc.) BP or Matrix QC personnel will provide a paper copy of the Inspection Ticket for the Inspection representative to review. After the test or examination is witnessed and accepted, Inspection or their representative will sign the copy of the Inspection Ticket. The signed Inspection Ticket will be returned to BP Inspection and the ticket will be closed.

**Note:** Without a copy of the ticket available as above, tests will not be accepted by Inspection.

e) All NDE must be completed prior to hydrotesting the repair or replacement. BP or Matrix QC personnel will contact the NDE contractor directly to schedule the required NDE.

f) Any deviation from these procedures, the Blanket Weld Procedure Guidelines, or the applicable general notes must have approval from Reliability Engineer and Inspection.

---

g) If replacement requires more than ten butt welds or more than fifty feet of pipe, Reliability Engineering is to be notified by Inspection to investigate the cause of the failure.

h) Service tests will be witnessed by the Operations or Maintenance Foreman, Matrix QC, BP Inspection, BP QC, or an Inspection designee.

## 2.4 WELDING PERMITTED WITHOUT EWR OR TICKET

Welding does not require an EWR or Inspection Ticket for repair or replacement of NPS 1.5 and smaller carbon steel piping systems downstream from the first block valve off the main header in 140 psig and lower pressure steam or condensate services. However, the welding and testing requirements applicable for these pipe sizes and services in the Blanket Weld Procedure Guideline table in Appendix C shall be followed. The welds must be visually inspected and the service test witnessed by Operations or Maintenance Foreman, Matrix QC, BP Inspection, BP QC, or Inspection designee.

## 2.5 WELDING OR HOT TAPS ON IN-SERVICE EQUIPMENT & PIPING

For policies and forms for welding on in service equipment and piping, including hot tapping, go to Cherry Point Safety & Health Policy 520.

---

BP CHERRY POINT REFINERY [... logo] NUMBER 42B
ENGINEERING STANDARDS PAGE 11 of 14

## APPENDIX A: EWR FORMS

### A1 BASIC EWR FORM

A1.1 A copy of the basic EWR form is shown below.

CLICK HERE FOR LINK TO ENGINEERING WELD REQUIREMENTS FORM

### A2 SPREADSHEET TYPE EWR FORMS

A2.1 Copies of two example spreadsheet type EWR forms are shown in the following attached files. One is for general pipe welding and the other is for piping tie-ins only. These forms are for example only and not for direct use, since they do not include the minimum required data fields per paragraph 2.1.1.

CLICK HERE FOR LINK TO PROJECT ENGINEERING WELD REQUIREMENTS (TIE-INS)

CLICK HERE FOR LINK TO PROJECT ENGINEERNIG WELD REQUIREMENTS

Document Name: STP-0042B-001.doc Revision 11

---

## APPENDIX B: Q/C TRAVELER

A reference copy of the Q/C traveler is shown below. For a controlled copy of the original traveler form from the BP CHP Quality Assurance Manual, see the General Shop QC person or the Inspection department.

CLICK HERE FOR LINK TO ENGINEERING WELD REQUIREMENT AND QC TRAVELER

---

[... bp logo|emblem]

**BP CHERRY POINT REFINERY** | **NUMBER** | 42B
**ENGINEERING STANDARDS** | **PAGE** | 13 of 14

## APPENDIX C: BLANKET WELD PROCEDURE GUIDELINE

The Blanket Weld Procedure Guideline is in the following attached file.

CLICK HERE FOR LINK TO APPENDIX C

---

Document Name: STP-0042B-001.doc — Revision 11

File: domains/piping-design/_Sources/industry-practices/09-welding-and-nde/09-welding-and-nde-03.md (part 1 of 2)
MAJOR PROJECTS

[... Suncor Energy logo]

# Corporate Technical Standard

Department: **PROJECT SERVICES** | Number: **0903**
Subject: **SHOP AND FIELD WELDING REQUIREMENTS** | Revision: **7**

## TABLE OF CONTENTS

1. PURPOSE AND SCOPE ................................................................................................................ 5
2. RESPONSIBILITIES .................................................................................................................... 5
3. REFERENCED STANDARDS ...................................................................................................... 5
4. DEFINITIONS AND ACRONYMS ................................................................................................ 8
5. STANDARD ................................................................................................................................ 8
6. IMPLEMENTATION .................................................................................................................... 22
7. INTERPRETATION AND UPDATING .......................................................................................... 22
8. LIST OF APPENDICES .............................................................................................................. 22
9. ADDENDA ................................................................................................................................. 22
10. APPROVED BY ......................................................................................................................... 22

APPENDIX A – Piping Fabrication, Welding Procedure Specifications and Inspection Summary .................... 23
APPENDIX B – Repair of Castings by Welding .............................................................................................. 26
APPENDIX C – Duplex Stainless Steels ........................................................................................................ 29

Standard 0903 Rev 7; Shop and Field Welding Requirements | Page 4 of 33

---

MAJOR PROJECTS

[... logo]

# Corporate Technical Standard

Department: **PROJECT SERVICES** | Number: **0903**
Subject: **SHOP AND FIELD WELDING REQUIREMENTS** | Revision: **7**

## 1. PURPOSE AND SCOPE

1.1. This standard, and its appendices, establishes the welding, heat treatment and inspection requirements for shop and field fabrication, erection, alteration and repair of pressure vessels, piping systems, boilers, heaters, heat transfer equipment, storage tanks, and pumps addressed in the codes and standards listed in below section 3. This standard shall apply to all Suncor facilities. This standard excludes pipelines which are covered by CSA Z662, ASME B31.11, B31.4 and B31.8, and excludes structural steel welding which is covered in Canada by CSA W59 and W47.1 and in the United States by AWS D1.1.

## 2. RESPONSIBILITIES

### 2.1. Director Of Engineering, Project Services

2.1.1. Responsible for approving and implementing this standard.

### 2.2. Subject Matter Expert

2.2.1. Responsible to revise and update this Standard.

### 2.3. Project Engineering Manager

2.3.1. Responsible to ensure this standard is properly implemented when adopted for a project.

### 2.4. Discipline Engineer

2.4.1. Responsible to ensure the requirements of this standard are incorporated in the course of a project design or maintenance job.

## 3. REFERENCED STANDARDS

### 3.1. Suncor Standards and Drawings

- Suncor Standard 0213 — Positive Material Identification
- Suncor Standard 0603 — Alloy Cladding
- Suncor Standard 0202 — Piping Material Specifications

### 3.2. Relevant / Referenced Publications, Codes, and Standards

3.2.1. The following codes and standards form an integral part of this specification. In the event of conflict between this specification, data sheets, drawings or referenced national standards and codes, such conflict shall be brought to the attention of the Owner or designate for resolution before proceeding.

- ASME B31.1 — Power Piping
- ASME B31.3 — Process Piping
- ASME Section I — Power Boilers
- ASME Section II Part A&B — Materials
- ASME Section II Part C — Welding Rods, Electrodes and Filler Metals
- ASME Section V — Non Destructive Examination
- ASME Section VIII Div 1 — Pressure Vessels
- ASME Section VIII Div 2 — Pressure Vessels [Alternate Rules]
- ASME Section IX — Welding and Brazing Qualifications
- ASTM A833 — Standard Practice for Indentation Hardness of Metallic Materials by Comparison Hardness Testers

Standard 0903 Rev 7, Shop and Field Welding Requirements | Page 5 of 33

---

<!-- MAJOR PROJECTS -->

[... Suncor Energy logo]

# Corporate Technical Standard

**Department:** PROJECT SERVICES
**Number:** 0903
**Subject:** SHOP AND FIELD WELDING REQUIREMENTS
**Revision:** 7

- **AWS A4.2** — Calibrating Magnetic Instruments to Measure Delta Ferrite Content of Austenitic and Duplex Stainless Weld Metal
- **AWS A4.3** — Standard Methods for Determination of the Diffusible Hydrogen Content of Martensitic, Bainitic, and Ferritic Steel Weld Metal Produced by Arc Welding
- **AWS D10.10** — Recommended Practices for Local Heating of Welds in Piping and Tubing
- **AWS D14.6** — Specification for Welding of Rotating Elements of Equipment
- **NACE RP0472** — Methods and Controls to Prevent In-Service Cracking of Carbon Steel (P-1) Welds in Corrosive Petroleum Refinery Environments
- **NACE MR0103-2005** — Materials Resistant to Sulfide Stress Cracking in Corrosive Petroleum Refining Environments
- **NACE MR0175/ISO 15156** — Petroleum and natural gas industries -Materials for use in H2S-containing Environments in oil and gas production
- **CSA B51:** — Design, Construction and Installation of Boilers and Pressure Vessels (applicable to equipment for use in Canada)
- **Pressure Welder Regulations**
- **API 650** — Welded Steel Storage Tanks
- **API 934** — Materials and Fabrication Requirements for 2¼ Cr-1Mo & 3Cr-1Mo Steel Heavy Wall Pressure Vessels for High Temperature, High Pressure Hydrogen Service

## 4. DEFINITIONS AND ACRONYMS

### 4.1. Definitions

The following definitions apply to this standard:

- The **"Owner"** is defined as Suncor Energy Inc.
- The **"Buyer"** is defined as Suncor Energy Inc., or its designated agent.
- "Sulphur Environments" are defined as hydrocarbon streams containing sulphur compounds (polysulphides, hydrogen sulphide, mercaptans, aliphatic sulphides and disulphides) at temperatures greater than 450°F (232°C).
- "Hydrogen Service" is defined as streams containing greater than 75 psia design partial pressure of hydrogen at design temperatures greater than 400°F (204°C).
- "Sour Service" (aka wet H2S service) is defined as those services meeting the requirements of either NACE MR0103-2005, paragraph 1.3.5.1, or NACE MR0175/ISO 15156, Part 1, paragraph 3.19, as applicable.
- "Stress Corrosion Cracking (SCC) Services" are defined as either sour service amines (DEA, MDEA DGA), sodium hydroxide (caustic) and catacaite (potassium carbonate solution).
- "Low Alloys" are defined as standard grades of chrome-molys, up to 9 Cr (C-½ Mo, 1Cr-½ Mo, 1 ¼ Cr-½ Mo, 2 ¼ Cr-1Mo, 5Cr-1Mo, 9Cr-1Mo). Vanadium-modified grades are not included.

---
Standard 0903 Rev 7; Shop and Field Welding Requirements — Page 6 of 33

---

MAJOR PROJECTS

[... logo] SUNCOR ENERGY

# Corporate Technical Standard

Department: **PROJECT SERVICES** | Number: **0903**
Subject: **SHOP AND FIELD WELDING REQUIREMENTS** | Revision: **7**

- MT: magnetic particle testing
- PT: penetrant testing
- RT: radiographic testing
- UT: ultrasonic testing, specifically angle beam techniques
- PWHT: post weld heat treatment
- FCAW: flux core arc welding
- GMAW: gas metal arc welding
- GTAW: gas tungsten arc welding
- SMAW: shielded metal arc welding
- SAW: submerged arc welding
- RE: responsible engineer
- repair rate for piping: = (no. of joints failed / no. of joints inspected) X 100, reported as a percentage per inspection method applied
- repair rate for equipment: = (total length of weld metal failed / total length of weld metal inspected) X 100, reported as a percentage per inspection method applied
- batch: manufacturers' designation for a heat of wire and mix of flux
- MDMT: minimum design metal temperature
- Dissimilar metal weld: the weld joining two base metals of different alloy compositions by using a filler metal that is compatible with both. It also includes the joining of base metals of the same alloy composition with a compatible filler metal that has a different alloy composition.
- GMAW-MWSC: Gas Metal Arc Welding - Modified Wave Short Circuit; is not an ASME nor AWS welding process designation; is used in this standard to refer to a form of pulsed GMAW capable of transferring single drops of filler metal per pulse
- WPS: Welding Procedure Specification
- PQR: Procedure qualification Record
- NDE: Non-Destructive Examination

Standard 0903 Rev 7: Shop and Field Welding Requirements | Page 7 of 33

<!-- PDF2MD-ASSETS:BEGIN page=4 -->

#### Unmatched Page Assets

![SUNCOR ENERGY](images/09-welding-and-nde-03_p0004_img01_suncor-energy.png)

<!-- PDF2MD-ASSETS:END page=4 -->

---

MAJOR PROJECTS

[... logo] SUNCOR ENERGY

# Corporate Technical Standard

Department: **PROJECT SERVICES** | Number: **0903**
Subject: **SHOP AND FIELD WELDING REQUIREMENTS** | Revision: **7**

## 5. STANDARD

### 5.1. General Welding Requirements

5.1.1. During welding, all welds shall be protected from weather conditions that may affect weld quality.

5.1.2. All surfaces to be welded shall be dry, and free of mill scale, oil, grease, dirt, paint and similar "contaminants". Welding of Austenitic stainless steels or Nickel alloys to components which have been galvanised, or painted with "zinc-rich" paints is prohibited even if these coatings have been removed.

5.1.3. Flame cutting shall not be permitted on alloys of 9 chromium or higher. When flame or plasma cutting is used on carbon steel with a thickness greater than 1" (25 mm) or on any thickness of 1 chromium to 12 chromium alloys, the weld bevel preparation shall be ground back to bright metal and shall be followed by Magnetic Particle Testing (MT).

5.1.4. Unless otherwise stated in this standard, backing strips (either temporary or permanent) shall not be used for new fabrication. For field maintenance, backing strips are allowed with prior approval from Owner's Engineer. The risks associated with the use of backing strips shall be evaluated and shall include as a minimum:

- Crevice corrosion
- Stress corrosion cracking
- Root cracking
- Pigging applications
- Foreign object damage (e.g backing strips coming loose)
- Weld root quality

5.1.5. All pressure retaining joints, including socket welds, shall have a minimum of two passes; stop-starts on shall be staggered.

5.1.6. Peening shall not be used. The use of pneumatic tools for the purposes of slag removal is not considered peening.

5.1.7. "Vertical" welding shall be in the "vertical-up" direction only, with the exception of Gas Metal Arc Welding – Modified Wave Short Circuit (GMAW-MWSC) which can be used for root passes in the "vertical-down" direction. For field maintenance weld overlays, welding in the vertical down direction shall be subject to prior approval from Owner's Engineer. The risks associated with the use of welding in the vertical down direction shall be evaluated and shall include as a minimum:

- Lack of fusion
- Lack of penetration
- Slag inclusions

Standard 0903 Rev 7: Shop and Field Welding Requirements | Page 8 of 33

---

<!-- MAJOR PROJECTS -->

[... logo] SUNCOR ENERGY

# Corporate Technical Standard

**Department:** PROJECT SERVICES
**Subject:** SHOP AND FIELD WELDING REQUIREMENTS

**Number:** 0903
**Revision:** 7

5.1.8. Each layer shall be completed prior to starting the next layer, i.e., block welding is not permitted.

5.1.9. Socket welds shall have ¹⁄₁₆ inch (1.6 mm) gap between the bottom of socket and end of pipe prior to welding.

5.1.10. Each weld shall be marked with the welder's unique symbol using indelible ink markers or low stress metal stamps.

5.1.11. Hot-tapping and on-line welding of in-service equipment shall be carried out in accordance with Suncor Standard 0220.

5.1.12. Grinding wheels and wire brushes used on carbon steel shall not be used on stainless steel or duplex stainless steel.

5.1.13. A welding datasheet shall be issued by the fabricator / contractor to each welder defining the process variables and constraints prior to commencement of welding.

5.1.14. Unless otherwise specified, all butts welds shall be full penetration welds.

5.1.15. For stainless steels and nickel alloys, flame cutting and air arc gouging/cutting are not allowed.

## 5.2. Welding Procedures

5.2.1. Applicable bidders' welding procedures and procedure qualifications records shall be submitted with each bid, for bid evaluation. After award, applicable vendor welding procedures and procedure qualifications records shall be submitted for review and approval by Owner's Engineer or designate. Welding shall not start until the welding procedures have been approved.

5.2.2. All welding shall be performed in accordance with a Welding Procedure Specification (WPS) that has been qualified in accordance with ASME Section IX and the requirements of the Code or Specification under which the weldment is to be fabricated. All Canadian welding procedure specifications shall have Canadian provincial regulatory authority approval prior to commencement of welding. An exception to this is the welding of rotating elements in pumps and rotating equipment where compliance with AWS D14.6 is required.

5.2.3. WPS's shall describe all of the essential, nonessential, and when required, supplementary essential variables for each welding process used. It shall also address additional requirements not covered under ASME Sec. IX, when specified.

5.2.4. All PQR's submitted for Stress Corrosion Cracking (SCC) Services shall have cross sectional hardness testing performed. Hardness limits shall be per NACE RP0472 for carbon steels and NACE MR0103 for other materials. Typical hardness test indentations shall be as per Figures 1 and 2. The maximum distance from the fusion line for microhardness indentations in the HAZ shall be 0.5 mm.

---
Standard 0903 Rev 7, Shop and Field Welding Requirements  &emsp; Page 9 of 33

---

<!-- MAJOR PROJECTS -->

[... Suncor Energy logo]

# Corporate Technical Standard

**Department:** PROJECT SERVICES
**Number:** 0903
**Subject:** SHOP AND FIELD WELDING REQUIREMENTS
**Revision:** 7

## 1.6 mm (0.063 in.)

![Figure 1 – Typical Hardness Test Locations – Butt Weld \(Reference: from NACE RP0472-2005, Section 5, Figure 2\)](figures/09-welding-and-nde-03_p0007_fig01_figure-1-typical-hardness-test-locations.png)

**Figure 1 Typical Hardness Test Locations – Butt Weld**
(Reference: from NACE RP0472-2005, Section 5, Figure 2)

![Figure 2 – Typical Hardness Test Locations – Fillet Weld \(Reference: from NACE RP0472-2005, Section 5, Figure 3\)](figures/09-welding-and-nde-03_p0007_fig02_figure-2-typical-hardness-test-locations.png)

**Figure 2 Typical Hardness Test Locations – Fillet Weld**
(Reference: from NACE RP0472-2005, Section 5, Figure 3)

5.2.5. Welding procedures with PWHT shall be qualified with sufficient aggregated holding time to permit one (1) additional PWHT; in other words, a total of two (2) PWHT's.

5.2.6. All WPS's submitted stabilized grades of stainless steel (for example, grades 321 and 347) shall be qualified with PQR's having the same grades of base metals and AWS classification of consumables that will be used in production.

---
Standard 0903 Rev 7; Shop and Field Welding Requirements &nbsp;&nbsp;&nbsp;&nbsp;&nbsp;&nbsp;&nbsp;&nbsp;&nbsp;&nbsp;&nbsp;&nbsp;&nbsp;&nbsp;&nbsp;&nbsp;&nbsp;&nbsp;&nbsp;&nbsp;&nbsp;&nbsp;&nbsp;&nbsp;&nbsp;&nbsp;&nbsp;&nbsp;&nbsp;&nbsp;&nbsp;&nbsp;&nbsp;&nbsp;&nbsp;&nbsp;&nbsp;&nbsp;&nbsp;&nbsp;&nbsp;&nbsp;&nbsp;&nbsp;&nbsp;&nbsp;&nbsp;&nbsp;&nbsp;&nbsp;&nbsp;&nbsp;&nbsp;&nbsp;&nbsp;&nbsp;&nbsp;&nbsp;&nbsp;&nbsp;&nbsp;&nbsp;&nbsp;&nbsp;&nbsp;&nbsp;&nbsp;&nbsp;&nbsp;&nbsp;&nbsp;&nbsp;&nbsp;&nbsp;&nbsp;&nbsp;&nbsp;&nbsp;&nbsp;&nbsp;&nbsp;&nbsp;&nbsp;&nbsp;&nbsp;&nbsp;&nbsp; Page 10 of 33

---

MAJOR PROJECTS

[... logo Suncor Energy]

# Corporate Technical Standard

Department: **PROJECT SERVICES** | Number: **0903**
Subject: **SHOP AND FIELD WELDING REQUIREMENTS** | Revision: **7**

5.2.7. For new fabrication, welded tube-to-tubesheet joints are to be exposed to Stress Corrosion Cracking (SCC) Services and are not to be PWHT'd; a mock-up of the joint shall be produced in accordance with the following:

5.2.7.1. The mock-up shall supplement the welding qualification requirements of ASME Section IX.

a. It shall contain 2 rows of 5 tube-to-tubesheet welds, and shall be sectioned through all 10 welds.

b. Each weld shall be uniquely identified on the face of the tubesheet.

c. The sections shall be polished and suitably etched to reveal weld bead placement.

5.2.7.2. Close simulation of the production welds is required for the mock-up and shall include the following:

a. The maximum production thicknesses of both tubes and tubesheets in the mock-up.

b. The same production materials (standard and grade) in the mock-up.

c. The maximum carbon equivalents allowed in production shall be the carbon equivalents of the materials used in the mock-up.

d. The same production weld preparation and joint configuration in the mock-up.

e. The same access restrictions to the weld joint as will be seen during production.

f. The minimum preheat allowed in production.

g. The minimum welding heat input allowed in production.

h. The same bead placement.

i. The maximum degree of cold expansion intended for production in the mock-up.

5.2.7.3. Testing of the mock-up shall include: Vickers microhardness traverses for all ten welds, across both base metals, both heat affected zones (HAZ's), and the weld metal.

a. A suitable etchant and microscopy shall be used when targeting microhardness test indentations towards hard microstructures in the HAZ. Refer to Figure 2 for typical hardness test locations.

b. Visual examination at 10x magnification shall be used to check for cracks; none are allowed.

5.2.7.4. Mock-up welding shall be made by the prime production welder. Production welders, other than the prime welder, shall be trained to ensure that procedural control (i.e. specifications for preheat, current, voltage, arc length, travel speed, and bead placement) is maintained.

---
Standard 0903 Rev 7: Shop and Field Welding Requirements | Page 11 of 33

---

MAJOR PROJECTS

[... logo] SUNCOR ENERGY

# Corporate Technical Standard

Department: **PROJECT SERVICES** | Number: **0903**
Subject: **SHOP AND FIELD WELDING REQUIREMENTS** | Revision: **7**

5.2.7.5. Testing shall be performed by an independent third party, experienced in the qualification of welding procedures and weld testing. A report shall be provided and shall be suitable for submission to the authorized jurisdiction, either as a stand-alone procedure qualification record (PQR) or as a supplement to an existing PQR.

5.2.7.6. For maintenance welding applications, where PQR's do not have mock-ups included, temper bead techniques shall be used.

5.2.8. For maintenance welding applications, the user shall ensure that welding related business unit documents with requirements that go above and beyond this standard are followed. Industry recommended practices for maintenance welding should also be considered where requirements exceed those of this standard.

## 5.3. Welding Performance Qualification

5.3.1. Welders and welding operators employed in shop fabrication, field erection, and alteration and repair shall be qualified to the requirements of ASME Section IX for each welding process they are to follow.

## 5.4. Welding Process and Filler Metals Limitations

5.4.1. The following processes and filler metals are allowed, subject to the listed limitations:

5.4.1.1. Shielded Metal Arc Welding (SMAW)

a. The roots of single-sided, full penetration butt welds shall be welded with Exx10 or Exx11 electrodes.

b. E7024 electrodes shall limited to welding tank roof and tank floor plates. Tank floors shall be welded with minimum two passes. Low hydrogen electrodes shall be used for annular rings, shell courses, and tank bottom to shell welds. For annular rings in tanks, single-sided full penetration welds shall be made with a permanent backing strip.

c. E6012, E6013, E7014, and E7020 electrodes shall not be used.

d. Electrode diameters 3/16" and over shall be restricted to the flat position only (1G).

5.4.1.2. Gas Tungsten Arc Welding (GTAW)

a. Back purge gas:

i. Shall be applied for two layers or 3/8" (9.5 mm) minimum weld deposit on pipe and tube butt-welds for:

- 2¼ Cr and higher chrome-molys, stainless steels, Nickel based alloys,
- lube oil lines, hydraulic lines, instrument lines, steam inlet lines to steam turbines and fired heater tubes.

b. Autogenous welding (without filler metal) shall not be permitted.

c. Purge gases shall not be substituted with welding techniques or flux-coated wire.

---

Standard 0903 Rev 7; Shop and Field Welding Requirements — Page 12 of 33

---

MAJOR PROJECTS

[... logo Suncor Energy]

# Corporate Technical Standard

Department: **PROJECT SERVICES** | Number: **0903**
Subject: **SHOP AND FIELD WELDING REQUIREMENTS** | Revision: **7**

5.4.1.3. General Requirements for All Gas Metal Arc Welding (GMAW)

a. Applicable materials: carbon steel, low alloy, austenitic stainless steel (300 series).

b. GMAW-SC shall be limited to root pass welding only.

c. GMAW, using globular, spray or pulse modes of transfer, shall be limited to fill passes only.

d. GMAW shall be limited to shop use only.

e. Pipe less than NPS 4" shall be done in the 1G flat rolled position (plus/minus 15 degrees of top dead center). Branch connections shall be done in 2G horizontal position.

f. Back purge shall be applied for two layers or 3/8" (9.5 mm) minimum weld deposit on pipe and tube butt-welds for:

- 2¼ Cr and higher chrome-molys, stainless steels

- lube oil lines, hydraulic lines, instrument lines, steam inlet lines to steam turbines and fired heater tubes

5.4.1.4. Requirements for Gas Metal Arc Welding – Modified Wave Short Circuit (GMAW– MWSC) and Gas Metal Arc Welding – Pulsed (GMAW-p)

a. GMAW-MWSC shall be limited to root pass welding only.

b. Only a inverter power source shall be used with GMAW-MWSC and GMAW-p processes. Production welding power sources shall be of the same makes and models as those applied in PQR's.

c. Production welding shall utilize the same wires (consumable manufacturer and filler metal classification), shielding gases, shielding gas flow rate range, and gas cup size as was used in the PQR.

d. Welders shall pass a root bend test prior to production welding which shall be on material of the same P # and using the same WPS as to be used in production. The test weld shall be subject to a full volumetric inspection by UT (RT for austenitic material) prior to the bend test.

e. PMI shall be completed on all low alloy and stainless steel consumables per Suncor Standard 0213.

f. GMAW-MWSC may be used to weld low alloys and stainless steels without backing gas subject to the following requirements:

i. Tri-mix gases are required (eg. 85% - 92% Helium, 4.5% - 10% Argon, 2.5% - 3.5% CO2).

ii. High silicon wires (eg. ER-308L-Si; ER-347-Si) shall be used for austenitic materials.

---

Standard 0903 Rev 7; Shop and Field Welding Requirements | Page 13 of 33

---

MAJOR PROJECTS

[... logo: Suncor Energy corporate logo, top-left]

# Corporate Technical Standard

Department: **PROJECT SERVICES** | Number: **0903**
Subject: **SHOP AND FIELD WELDING REQUIREMENTS** | Revision: **7**

## 5.4.1.5. Flux Cored Arc Welding (FCAW)

### a. General Requirements - FCAW

i. Applicable materials: carbon steel, low alloy, austenitic stainless steel (300 series). FCAW is not permitted for the joining of ferritic grades of stainless steels nor high alloys.

ii. Only inverter power sources are to be used.

iii. Restricted to shop welding.

iv. Not permitted on carbon steel for MDMT of less than -20°F (-29°C) unless production impact tests are completed on each batch of consumables used in production. Only consumables designated as low temperature shall be considered.

v. Not permitted on low alloy equipment with MDMT of less than -20°F.

vi. Not permitted on equipment or piping in hydrogen service.

vii. Shall not be used on roots of single sided welds.

viii. Only the externally gas shielded FCAW process (aka FCAW-G) shall be used.

ix. FCAW shall not be used on piping systems having flanges Class 2500 and above.

x. Shall not be used on pipe or branch connections with diameters less than 4" unless welded in the 1G rolled welding position, with minimum 2 passes.

xi. For 1¼ Cr - ½ Mo materials, fillet welds shall either be PWHT'd or a production mockup of the joint utilizing the same production materials shall be made with acceptable hardness tests completed in compliance with Figure 2 below. The acceptable hardness limit shall be 225 HBW (240 Vickers).

xii. Only mainstream established consumable manufacturers shall be used. Acceptable manufacturers are: Lincoln, Hobart, Metrode, ESAB, Teledyne McKay, Bohler Thyssen, Air Liquide, Soudometal, Arcos, & Kobelco. For those manufacturers not listed, consumable datasheets shall be submitted for review and approval by Owner or designate.

xiii. Nickel additions for carbon steel consumables shall be <1%.

xiv. Consumables for carbon steel and low alloy steels shall have minimum H4 in accordance with ASME SFA5.20 or SFA5.29, as applicable, and AWS A4.3.

xv. Bismuth additions shall be less than 0.002% for austenitic stainless steel consumables for all applications.

xvi. A weld pad for chemical analysis of undiluted weld metal for each batch of low alloy and austenitic stainless steel consumables shall be performed by the fabricator, in accordance with the applicable ASME standard.

xvii. For low alloys and stainless steels, welders shall pass a side bend test prior to production welding which shall be on material of the same P # and using the same WPS as to be used in production.

xviii. Vanadium modified grades of Chromium-Molybdenum steels shall not be permitted.

---

Standard 0903 Rev 7: Shop and Field Welding Requirements | Page 14 of 33

---

b. Equipment (pressurized equipment, other than piping)

   i. For pressure retaining envelop welds in which FCAW is to be applied, the design of these joints shall be such that full 100% volumetric inspection can be completed. Applicable methods are RT or angle beam UT to detect inherent indication / defects anywhere in the examined volume.

   ii. FCAW is permitted on internals and attachments welds.

5.4.1.6. Submerged Arc Welding (SAW)

   a. Semi-automated welding is not allowed.

   b. Longitudinal welds shall be made using removable starting and stopping (run-on and run-off) tabs.

   c. Deliberate addition of alloying elements through the flux is prohibited. Flux cored wires are not permitted. Only neutral fluxes shall be used. Welding of alloys shall be done with an alloy filler wire and neutral flux. The manufacturer's wire and flux trade/brand names shall be considered as essential variables for the WPS and PQR and must be qualified whenever a change is made.

5.4.1.7. General Requirements for Welding Consumables

   a. Carbon steel welding consumables (A-No.1) intended for SCC service applications shall contain no more than 1.0 weight percent Nickel.

   b. When 1 Cr - ½ Mo, 1 ¼ Cr - ½ Mo, or 2 ¼ Cr - ½ Mo pipe is permitted by the pipe class or equipment specifications to be fabricated without the use of PWHT in 2 inch NPS and smaller, a low carbon filler metal (i.e. 0.05 wt% C maximum) shall be used. Preheat shall be 350°F (177°C) minimum.

   c. For new fabrication, dissimilar metal welds are not allowed for pressure retaining welds (for example, circumferential and longitudinal welds). For field maintenance welding, all welding procedures for dissimilar metal welds shall be identified prior to award of contract and shall be subject to prior approval from the Owner's Engineer or designate; a welding engineer shall be consulted as part of the approval process.

   d. The storage and handling of welding consumables used in production and qualification shall be carried out in accordance with the consumable manufacturer's recommendations and ASME Section II, Part C. Each fabricator shall have this requirement included in their quality assurance program. Quality assurance programs are subject to review and approval by the Owner or designate.

## 5.5. Fabrication and Fit-Up

5.5.1. When alignment tolerances have not been specified in the applicable fabrication code or standard, the alignment tolerances of Section VIII, Division 1 of the Boiler and Pressure Vessel Code shall govern.

5.5.2. Before fitting up the weld joint, the profile and dimensions of the weld end preparation shall be checked. If the specified tolerances are exceeded, the preparation shall be corrected by grinding, machining or any other methods subject to prior approval from Owner's Engineer.

---

## 5.6. Preheat and Interpass Temperatures

5.6.1. Preheating, when required, shall be uniform around the joint, and the temperature shall be maintained for the duration of the welding operation.

5.6.2. Preheating may be achieved by the use of gas rings, electrical induction or resistance methods, or suitable gas torches. AWS Standard D10.10 "Recommended Practices for Local Heating of Welds in Piping and Tubing" shall be consulted.

5.6.3. Propane gas or an equivalent "clean" heating gas shall be used. The torch tip shall be appropriate for the work, e.g. a "rosebud", not a cutting tip. Heating shall be carried out to ensure sufficient time and energy uniformly soaks the entire weld area.

5.6.4. Preheat temperatures shall be confirmed through the use of heat sensitive crayons, contact pyrometers, Infra-red scanners, or other equally suitable means. Electronic instruments shall have documented proof of calibration no older than twelve months time.

5.6.5. For equipment, preheat temperatures for carbon steel and low alloys shall be a minimum of 100°F (38°C) for thicknesses ¾" (19 mm) to 1⁵⁄₁₆" (30 mm), and a minimum of 150°F (66°C) for thicknesses 1¼" (32 mm) and greater. For piping, the recommended preheat temperatures for carbon steel and low alloys found in ASME B31.3, Table 330.1.1 shall apply. Higher preheat temperatures shall be applied when designated in the WPS. Preheat (where applicable) shall apply to all welds including tack welding and welding of temporary attachments. Preheat requirements also apply to thermal gouging and cutting operations. Preheat shall be maintained for a minimum of 3 inch (76 mm) either side of the joint. The minimum preheat temperature shall be maintained until the weld is complete. If the minimum preheat maintenance is interrupted before the weld is complete, cooling shall be done under an insulation blanket and the partially completed weld shall be subject to MT or LT before resumption of welding.

5.6.6. Welds that require preheat shall be completed with no intermediate cooling. Where PWHT is required and cannot be carried out immediately after welding, the weld shall be slow-cooled to room temperature under an insulation blanket.

5.6.7. Field preheating of P4, P5 and P6 alloys on diameters 6" NPS and larger, in all wall thicknesses, shall be carried out with resistance heating coils.

## 5.7. Hydrogen Bakeout

5.7.1. Hydrogen bakeout shall be applied before flame-cutting or welding on carbon steel and low alloy (including vanadium modified grades) piping and equipment that has been operated in the following services:

5.7.1.1. pressure components in hydrogen service.

5.7.1.2. pressure components ½" (13 mm) wall thickness and over containing sour service.

5.7.1.3. where welding problems such as porosity, cracking, etc. occur.

5.7.1.4. Pressure components in hydrofluoric acid alkylation services.

---

MAJOR PROJECTS

[... logo] SUNCOR ENERGY

# Corporate Technical Standard

Department: **PROJECT SERVICES** | Number: **0903**
Subject: **SHOP AND FIELD WELDING REQUIREMENTS** | Revision: **7**

5.7.2. Hydrogen bakeout shall be carried out using electric resistance coils at 700-750°F (371 -399°C) as per the following table:

> **Table - Hydrogen bakeout hold times by base metal thickness** - see [source crop](tables/09-welding-and-nde-03_p0014_tbl01_hydrogen-bakeout-hold-times-by-base-meta.png)

5.7.3. The area heated should extend at least six inches beyond the weld area on all sides. If a rosebud torch is used, the flame must never dwell on any one point and the torch should be moving continuously. On vessels over 1/2 inch thick, heat may be applied from both sides to assure uniform, through-thickness heating.

5.7.4. The Owner or designate shall be consulted for specific applications of hydrogen bakeout including any modifications and repairs to pressure vessels.

## 5.8. Heat Treatment

5.8.1. Written post weld heat treatment procedures including heating and cooling rates, thermocouple location and its method of attachment, type of heating equipment, etc. shall be developed in all cases, and shall be approved by the Owner or designate prior to proceeding.

5.8.2. A legible time/temperature chart, identifying the component or components heat-treated, shall be signed and dated upon completion of PWHT by the heat treatment operator. Certification shall be provided for the calibration of heat treatment equipment within the previous 6 months.

5.8.3. Post weld heat treatment shall be performed in a furnace whenever practical. Direct flame impingement on the work piece by furnace flames is not permitted. Alternately PWHT may be achieved by the use of gas rings, electrical induction or resistance methods.

5.8.4. For new construction, PWHT is required for welds in ASME Section IX Group P5B and P5C materials without exception. For field maintenance welding, PWHT for welds in ASME Section IX Group P5B and P5C materials can be waived as permitted by the applicable Code, provided the Owner's Engineer conducts a thorough risk assessment in which all of the risks identified in the applicable Code are considered.

5.8.5. Grades 321 and 347 stainless steel base materials welded with grade 347 stainless steel consumables (root and fill) shall receive a stabilizing heat treatment at 1650°F (899°C)for a minimum of 2 hours, if any one of the following conditions are encountered (also see Table 1):

5.8.5.1. Fired heater tubes with wall thicknesses below 1 inch (25 mm), in which the flame side tube metal temperature exceeds 800°F (427°C), or

5.8.5.2. Piping or equipment with wall thicknesses below 1 inch (25 mm), where the operating temperature that exceed 800°F (427°C).

---
Standard 0903 Rev 7, Shop and Field Welding Requirements | Page 17 of 33

---

MAJOR PROJECTS

[... logo SUNCOR ENERGY]

# Corporate Technical Standard

Department: **PROJECT SERVICES** | Number: **0903**
Subject: **SHOP AND FIELD WELDING REQUIREMENTS** | Revision: **7**

5.8.6. Conditions in which stabilization heat treatment is not required on grades 321 and 347 stainless steel base materials (also see Table 1) are:

5.8.6.1. Welds equal to or greater than 1 inch (25 mm) in thickness, or

5.8.6.2. Welds that are not process wetted (e.g. those welds for tube supports).

> **Table - Table 1 — Welding consumables, stabilization heat treatment by component, thickness, and welding process** - see [source crop](tables/09-welding-and-nde-03_p0015_tbl01_table-1-welding-consumables-stabilizatio.png)

5.8.7. No stamping, grinding or welding is permitted on piping or equipment after PWHT.

## 5.9. Inspection and Workmanship

5.9.1. When PWHT is required, all final NDE to prove the integrity of welds, except for ferrite testing, shall be performed after the final PWHT.

5.9.2. All NDE procedures shall be in full compliance with ASME Section V and the acceptance/rejection criteria of the applicable code(s).

5.9.3. When piping is fabricated with 5% or 10% radiography, such radiography shall be performed progressively throughout the course of fabrication and shall cover the specified percentage per welder's product per line class.

5.9.4. Arc strikes shall be removed by grinding, followed by Wet Fluorescent Magnetic Particle Examination for welds exposed to Stress Corrosion Cracking Services, and dry powder MT or PT for all other welds.

5.9.5. Service and Materials Requiring Production Hardness Testing:

- Materials: P1 – P7
- Services: SCC, Hydrogen, Hydrofluoric Acid, 93% to 98% Sulfuric Acid
- Hardness: See Table 2, below:

---

Standard 0903 Rev 7, Shop and Field Welding Requirements | Page 18 of 33

---

<!-- MAJOR PROJECTS -->

[... logo] SUNCOR ENERGY

# Corporate Technical Standard

Department: **PROJECT SERVICES** | Number: **0903**
Subject: **SHOP AND FIELD WELDING REQUIREMENTS** | Revision: **7**

**Table 2 – Production Hardness Limits \***

| Material | HBW \*\* |
|---|---|
| P-1 | 200 HBW |
| P-3 | 225 HBW |
| P-4 | 225 HBW |
| P-5A, -5B Group1, -5C | 235 HBW |
| P-5B Group2 (Grade 91) | 241 HBW |
| P-6 (except CA6NM-B) | 235 HBW |
| P-6 Group 4 (CA6NM-B) | 255 HBW |
| P-7 | 235 HBW |

\* compilation of NACE and ASME code values, with more stringent governing
\*\* HBW represents Brinell hardness scale

5.9.6. Method, Location and Extent of Production Hardness Testing:

5.9.6.1. Comparison hardness testers shall be in accordance with ASTM A833.

5.9.6.2. Location and Extent:

a. Location: Weld cap only (readings not required on heat-affected zones

b. Piping: Welds shall include a minimum of 10% of butt welds and a minimum of 10% of fillet welds, per WPS per line class. When locally post weld heat treated, 100% of welds shall be tested. Each location shall be prepared by grinding the weld test area flush with the base metal. Test areas shall be smooth and relatively flat, to facilitate a successful reading.

c. Number of points per location to be:

   i. up to 6" nom. dia.: 2 testing locations (~ 180 degrees to each other)

   ii. 8" and above nom. dia.: 4 testing locations (~ 90 degrees to each other)

d. Equipment: Welds shall include 4 testing locations per longitudinal, circumferential and nozzle welds, per WPS where multiple WPS's applied. The location shall be prepared by grinding the weld test area flush with the base metal. Test areas shall be smooth and relatively flat, to facilitate a successful reading.

e. Attachment Welds: Process-side attachment welds, on equipment or piping requiring production hardness testing, shall also have production hardness testing (even if they are not pressure boundary welds) to the extent of testing as described above.

5.9.7. Results Exceeding Limits:

5.9.7.1. Weld deposits found to exceed the maximum hardness criteria given in Table 2 are unacceptable and shall be reported to the Owner or designate for review. Unless accepted as-is, the weld(s) in question shall be either removed and re-welded, or, heat treated to reduce the hardness to an acceptable value. The specific approach to be used to correct the high hardness condition shall be subject to approval before any corrective action is taken. Regardless of the method of corrective action taken, the weld deposits shall be retested to ensure that the corrective action has resulted in acceptable hardness values.

---

Standard 0903 Rev 7, Shop and Field Welding Requirements | Page 18 of 33

<!-- PDF2MD-ASSETS:BEGIN page=16 -->

#### Unmatched Page Assets

> **Table - Table 2 – Production Hardness Limits** - see [source crop](tables/09-welding-and-nde-03_p0016_tbl01_table-2-production-hardness-limits.png)

<!-- PDF2MD-ASSETS:END page=16 -->

---
