Repository: sgttomas/chirality

# Local Source Corpus

Place piping-design source PDFs, extracted markdown/source folders, generated PDF2MD work directories, and related local corpus files here.

This folder is intentionally ignored by git except for this README and `.gitkeep`.

File: domains/piping-design/_Sources/industry-practices/09-welding-and-nde/09-welding-and-nde-04.md
Plains Midstream Canada
Engineering Department

[... logo Plains Midstream Canada]

| Overview | | | |
|---|---|---|---|
| **Document Title** | WELDING OF PROCESS PIPING AND PRESSURE EQUIPMENT | **Doc. No.** | 000-PES-5008-A |
| **Document Category** | ENGINEERING SPECIFICATIONS | **Doc. Type** | Specification |
| **Applicable Location(s)** | All Plains Midstream Canada (PMC) Companies and Locations | **Effective Date** | April 16 2010 |
| **Document Owner** | Vice President, Engineering | **Version** | 1.0 |

## TABLE OF CONTENTS

1.0 Introduction..................................................................................................................................2
  1.1 Scope........................................................................................................................................2
  1.2 Reference Documents ...............................................................................................................2
2.0 General and Administrative Requirements.................................................................................2
3.0 Welding Qualifications.................................................................................................................2
4.0 Technical Requirements..............................................................................................................2
5.0 Production Welding......................................................................................................................3
6.0 Workmanship, Quality Control, Nondestructive Examination, and Repairs.................................3
7.0 Sour Service Requirements .........................................................................................................4
8.0 Document History.........................................................................................................................4
9.0 Document Review/Approvals .......................................................................................................4

---

Printed Date: 24 April 2013          Controlled Document          1

<!-- PDF2MD-ASSETS:BEGIN page=1 -->

#### Unmatched Page Assets

> **Table - Document Overview Table** - see [source crop](tables/09-welding-and-nde-04_p0001_tbl01_document-overview-table.png)

<!-- PDF2MD-ASSETS:END page=1 -->

---

000-PES-5008-A
Welding of Process Piping and Pressure Equipment

[... logo Plains Midstream]

## 1.0 Introduction

### 1.1 Scope

1.1.1 This specification supplements requirements contained in the main body of the PES 5008 specification, and covers welding and postweld heat treatment of process piping, pressure vessels, and heat transfer equipment. Nondestructive Examination requirements are contained in Owner's Specification 000-PES-5009 NDE Examination.

### 1.2 Reference Documents

1.2.1 All welding and postweld heat treatment shall satisfy the minimum requirements of the latest edition of governing codes, standards, and specifications including:

- ASME Section IX.
- ASME B31.3.
- ASME Section VIII, Division 1.
- Applicable API standards.

## 2.0 General and Administrative Requirements

2.1 ASME welding procedures shall be registered by appropriate regulatory authorities.

## 3.0 Welding Qualifications

3.1 Each welder and welding operator shall be qualified to ASME IX for each welding process to be used in production welding.

## 4.0 Technical Requirements

4.1 The finished edges of plates thicker than 12.5 mm (1/2") shall be examined for lamination using MT or UT methods. Indications shall not exceed the limits of ASME SA-20, Table A2.14.

4.2 Low-hydrogen welding consumables shall be used on all pressure retaining welds, with the exception of the root bead and hot pass of P No. 1 piping materials, which may be welded with cellulose coated electrodes.

4.3 Welds requiring notch toughness shall be welded using filler metals with notch toughness proven at the minimum design temperature (i.e., use of E7018-1 rather than E7018 when impact testing is required of P No. 1 steels).

4.4 Preheat for pressure piping shall satisfy the minimum requirements of ASME B31.3. Recommended preheat within ASME B31.3 shall be treated as a mandatory requirement.

4.5 Preheat for pressure vessels and heat transfer equipment shall satisfy the minimum requirements of ASME VIII, Division 1, Appendix R, or ASME VIII, Division 2, Appendix D, as applicable. Recommended preheat within the applicable divisions of ASME VIII shall be treated as a mandatory requirement.

4.6 For ASME welding procedures, unless otherwise specified on the WPS, the preheat temperature shall also be considered as the minimum interpass temperature. The minimum interpass temperature shall be maintained throughout the welding operation.

4.7 Process piping PWHT shall be performed:

- according to ASME B31.3 and this specification:

Printed Date: 24 April 2013                    Controlled Document                    2

---

- when indicated by specifications, line lists, or drawings; and
- for all P No. 5 materials regardless of thickness, except for socket welds in sizes NPS 2 and smaller, and non-pressure containing fillet welds with throats not exceeding 12.7 mm (1/2").

4.8 Maximum hardness shall be:

- 200 HB for all P No. 1 materials; and
- in accordance with applicable industry codes, standards, and specifications for all other materials. Also refer to PES-5008 Welding specification for maximum production hardness in P.6.3.

4.9 When PWHT is required for pressure vessels or heat transfer equipment, it shall be completed as a single unit in a furnace of adequate capacity, unless prior written approval has been obtained from the OWNER. When it is not possible to PWHT pressure vessels or heat transfer equipment as a single unit, the fabricator shall address the effect of aggregate times a temperature for areas subject to multiple PWHT cycles, to the satisfaction of the OWNER.

4.10 PWHT procedures for lined or clad piping or equipment shall be approved by the OWNER. Consideration shall be given to venting requirements for lined piping or equipment.

## 5.0 Production Welding

5.1 On pressure equipment having skirts, no tack welds are permitted on the inside of the skirt between the head and the skirt.

5.2 For double-welded joints, the backside of the joint shall be cleaned to sound metal before welding the back side. See Owner's Specification 000-PES-5009 NDE Examination for specific NDE requirements prior to welding the back side.

5.3 For heat transfer equipment, when full penetration groove welds are required and access or high preheat requirements do not permit double welded joints, the root pass of single welded joints shall be made with the GMAW or GTAW processes.

GMAW-sc. (short-circuiting mode of metal transfer) process can only be used in flat and rolled-on positions.

## 6.0 Workmanship, Quality Control, Nondestructive Examination, and Repairs

6.1 Additional NDE requirements are contained in Owner's Specification 000-PES-5009 NDE Examination.

6.2 Arc strikes and arc burns shall be:

- removed from pressure vessels and heat transfer equipment by grinding or filing;
- removed from the outside surface of process piping systems and process coils by grinding, filing, or cut out as a cylinder; and
- removed by cut out as a cylinder if present on the inside surface of sour process piping systems or process coils, except that subsequent heat treatment of the affected area may be applied as a remedy, subject to compliance with minimum wall thickness requirements and approval from the OWNER.

6.3 When arc strikes or arc burns are removed by grinding or filing, the OWNER may require verification of removal using a suitable etching technique, verification of minimum wall thickness by ultrasonic methods, and magnetic particle examination of the affected area for evidence of cracks. Cracks are unacceptable regardless of size.

---

000-PES-5008-A
Welding of Process Piping and Pressure Equipment

6.4 The fabricator/contractor shall provide the OWNER with all information necessary to verify that the quality control, detailed examinations and tests required by governing industry codes, standards, and specifications have been performed at the stages of fabrication necessary to permit them to be meaningful.

6.5 Pressure vessel production impact test plates shall be made when impact testing is required. The production impact test plates shall be made for each qualified welding procedure as per ASME Boiler and Pressure Vessel Code, Section VIII, Division 1, UG-84(i). Results of production impact tests shall be incorporated into the fabrication records and submitted to the OWNER.

## 7.0 Sour Service Requirements

7.1 All welding and materials for sour service shall meet the requirements of NACE MR0175.
7.2 Butt, tee and corner joints attaching non-pressure parts to pressure parts on the process side of any pressure vessels or heat transfer equipment shall be made using full penetration groove welds.
7.3 Butt, tee and corner joints attaching non-pressure parts to pressure parts on the outside surface of any pressure vessels or heat transfer equipment shall be made using full penetration groove welds. Lap type joints, such as those used for reinforcing pads, poison pads, and lifting lugs, shall be made using continuous fillet welds, and the interface between the parts shall be vented to prevent accumulation of hydrogen.

## 8.0 Document History

The following changes have occurred to this document:

> **Table - Document history table listing version, description, author, and effective date** - see [source crop](tables/09-welding-and-nde-04_p0004_tbl01_document-history.png)

## 9.0 Document Review/Approvals

The document and its drawings and diagrams have been reviewed and approved as follows:

> **Table - Document review/approvals table listing version, approver name, approval format, and approval date** - see [source crop](tables/09-welding-and-nde-04_p0004_tbl02_document-review-approvals.png)

Printed Date: 24 April 2013                    Controlled Document                    4

File: domains/piping-design/_Sources/industry-practices/09-welding-and-nde/09-welding-and-nde-05.md
[... Plains Midstream Canada logo]

**WELDING OF
PIPELINE AND RELATED FACILITIES
PIPING SPECIFICATION
000-PED-5008-B
Rev No. 1     Rev Date: April 16, 2010**

## Overview

|---|---|---|---|
| **Document Title** | WELDING OF PIPELINE AND RELATED FACILITIES | **Doc. No.** | 000-PES-5008-B |
| **Document Category** | PROJECT ENGINEERING | **Doc. Type** | Specification |
| **Applicable Location(s)** | All Plains Midstream Canada (PMC) Companies and Locations | **Effective Date** | Apr-16-2010 |
| **Document Owner** | Vice President, Crude Oil Operations | | |

## TABLE OF CONTENTS

**B1.0  INTRODUCTION** ...................................................................................... 2

**B2.0  GENERAL AND ADMINISTRATIVE REQUIREMENTS** .......................... 2

**B3.0  WELDING QUALIFICATIONS** ................................................................ 2

**B4.0  TECHNICAL REQUIREMENTS** .............................................................. 3

**B5.0  PRODUCTION WELDING** ....................................................................... 4

**B6.0  WORKMANSHIP, QUALITY CONTROL, NONDESTRUCTIVE EXAMINATION, AND REPAIRS** ............................................................................................................... 7

**B7.0  SOUR SERVICE REQUIREMENTS** ....................................................... 8

**B8.0  DOCUMENT HISTORY** ........................................................................... 9

**B9.0  DOCUMENT REVIEW/APPROVALS** ...................................................... 9

**REFERENCED SPECIFICATIONS**

000-PED-5008-B NDE EXAMINATION

Printed: May 16, 2013                                                                        Page 1 of 9

*This controlled document is considered uncontrolled once printed.*

<!-- PDF2MD-ASSETS:BEGIN page=1 -->

#### Unmatched Page Assets

> **Table - Overview table with document metadata** - see [source crop](tables/09-welding-and-nde-05_p0001_tbl01_overview-table-with-document-metadata.png)

<!-- PDF2MD-ASSETS:END page=1 -->

---

[ Plains Midstream Canada logo]

WELDING OF
PIPELINE AND RELATED FACILITIES
PIPING SPECIFICATION
000-PED-5008-B
Rev No. 1    Rev Date: April 16, 2010

## B1.0 INTRODUCTION

### B1.1 Scope

B1.1.1 Appendix B of this welding specification addresses welding and postweld heat treatment requirements for pipelines, above ground facility piping, and wellsite piping within the jurisdiction of CSA Z662. Appendix B includes sour service requirements under Section B7, and supplements the general welding and postweld heat treatment requirements provided in the main body of this specification. This appendix is intended for pipe and components up to and including:

- Grade 359 (X52); and
- 19.05 mm (0.750") WT.

### B1.2 Reference Documents

B1.2.1 All welding and postweld heat treatment shall satisfy the minimum requirements of CSA Standard Z662, latest edition. CSA Z662-94 clause numbers corresponding to the topics discussed in this appendix are shown for the convenience of readers in parentheses.

## B2.0 GENERAL AND ADMINISTRATIVE REQUIREMENTS

### B2.1 Witnessing Of Weld Procedure and Welder Qualification Tests

B2.2.1 All welding procedure and welder qualifications shall be witnessed and accepted by the OWNER. The Pipeline Contractor shall inform the OWNER at least 48 hours in advance of the welding of test coupons, nondestructive testing of coupons and destructive testing of coupons to permit required witnessing.

## B3.0 WELDING QUALIFICATIONS

**(Z662-94 CL. 7.2.1.4 - 7.2.1.6)**

### B3.1 Welding Procedure Qualification

B3.1.1 Both nondestructive and destructive testing is required for each welding procedure qualification joint. Nondestructive examination shall be by visual and radiographic methods, with acceptance criteria defined in Owner's Specification 000-PES-5009 NDE Examination. Destructive testing requirements shall be as defined by CSA Z662 and the following paragraphs.

B3.1.2 When specified by the engineering design, weld and HAZ Charpy impact tests shall be conducted at the minimum design temperature, in a manner which covers the required range of welding variables.

B3.1.3 When ASMe weld qualifications are used as permitted by CSA Z662, the standards of acceptance for each discontinuity shall be the more stringent of CSA Z662 or ASME B31.3. OWNER interpretation of these requirements may be found in Owner's Specification 000-PES-5009 NDE Examination. (Z662-94 Cl. 7.2.1.4)

---

Printed: May 16, 2013    Page 2 of 9

*This controlled document is considered uncontrolled once printed.*

---

**WELDING OF
PIPELINE AND RELATED FACILITIES
PIPING SPECIFICATION
000-PED-5008-B**

**Rev No. 1** **Rev Date: April 16, 2010**

## B3.2 Welder and Welding Operator Performance Qualification

**B3.2.1** Each welder used by the Pipeline Contractor shall pass performance qualification tests according to CSA Z662. Qualification tests may be made on the job site or at a site suitable to both Pipeline Contractor and OWNER.

**B3.2.2** For performance qualification tests, the Pipeline Contractor shall:

- prepare coupons for welding from line pipe supplied by the OWNER
- furnish all necessary welding equipment and welding consumables
- allow test coupons to cool in still air to ambient temperature before testing
- satisfy the test requirements defined by CSA Z662 and any supplementary NDE requirements stated in Owner's Specification 000-PED-5009 NDE Examination
- record the results of all welder and welding operator performance qualification tests on forms similar to those presented in CSA Z662
- prepare and maintain a list of welders and their qualifications, which shall be updated if there are changes of welding personnel or at least once per week, and submitted to the OWNER.

**B3.2.3** If the OWNER and Pipeline Contractor agree that a test failure was caused by conditions outside the control of the welder, a retest may be permitted.

## B4.0 TECHNICAL REQUIREMENTS

**B4.1** All welding shall be completed using the manual SMAW process, unless otherwise approved by OWNER.

**B4.2** Mainline production welds shall be completed using a vertical down progression, cellulose-coated electrodes, and DC current with reverse polarity (electrode positive).

**B4.3** All welding consumables shall be supplied by the Pipeline Contractor, and subject to OWNER approval.

**B4.4** The following requirements govern welding electrode selection.

- Electrodes classified with a minimum tensile strength of 550 MPa (80 ksi) or higher shall not be used.
- E6010 electrodes shall be used for root beads.
- E6010 or E7010-G electrodes shall be used for mainline downhill welding of the hot pass, fill and cap. Selected classification shall be consistent with tensile strength requirements.
- Carbon steel low hydrogen electrodes (i.e., E7018-1) shall be used for fill and cap of above ground facility piping.

---

Printed: May 16, 2013 Page 3 of 9

*This controlled document is considered uncontrolled once printed.*

---

B5.0 PRODUCTION WELDING

B5.1 Before alignment of each joint, pipe and components shall be visually inspected for dirt, debris, and damage. All dirt and debris shall be removed. Mainline pipe shall be cleaned with a leather or a canvas belt disc of the proper diameter, or by another method acceptable to the OWNER. No dirt or debris will be permitted in the pipeline system. Any damage observed during visual inspection shall be corrected to the satisfaction of the OWNER, before fitting and welding.

B5.2 If the pipe has a longitudinal or spiral seam, the seam of each successive mainline joint shall be offset from the previous joint by at least 20°, such that the seams remain on the top quadrant of the pipe after lowering into the ditch. Longitudinal seams in field bends shall be located on the neutral axis of the bend, so that the longitudinal seam is in the top quadrant after the bend is installed.

B5.3 The line must be adequately and securely supported by proper skids or cribbing to prevent movement or sagging during welding.

B5.4 The pipe shall be supported in a manner which provides a minimum clearance of 400mm (16") between the joint to be welded and the ground.

B5.5 Cutting or welding, other than that required for the making of normal circumferential joints, will not be allowed without prior consent of the OWNER.

B5.6 Electrode holders shall be insulated.

B5.7 All mainline and tie-in welds shall be aligned using internal or external line up clamps.

- When external line-up clamps are used for the mainline, the clamp shall not be removed until at least 50% of the root bead has been completed and evenly spaced about the circumference of the pipe.
- For pipe 219.1 mm (8.625") OD and larger, after the clamp has been removed, the side boom tractor shall not be released for the next pipe until the root bead has been completed.
- When line-up clamps are used for fabrication welding, they may be removed whenever the joint is securely tacked for welding.

B5.8 During mainline construction over rough terrain, the OWNER may require that application of a hot pass equal to 25% of the pipe circumference, on the bottom of the joint, before release of the line-up clamp, and before release of the side boom tractor for the next joint.

---

![... Plains Midstream logo]

**WELDING OF
PIPELINE AND RELATED FACILITIES
PIPING SPECIFICATION
000-PED-5008-B**

**Rev No. 1** **Rev Date: April 16, 2010**

B5.9 Field bevels may be prepared by machining, grinding, flame cutting, arc cutting, or any combination thereof. Equipment used for cutting shall be held rigid in a beveling machine. Free hand flame or arc cutting of bevels is not permitted. (Z662-94 Cl. 7.2.7.6)

- Regardless of the method of preparation, resulting bevels shall be at 90° to the pipe or fitting axis, and the profile of the weld preparation must conform to that specified by the pipe or fitting specification or the qualified welding procedure.
- Where flame or arc cut equipment is used for end preparation, the finished pipe end shall be made smooth and free of all surface irregularities, using power grinders and files, or field milling machines. Surface preparation shall be sufficient to remove all oxidize material from the entire bevel and root face surfaces.
- Where machining equipment is used for end preparation, the finished pipe end shall be free of all burrs, fins, metal hairs, cutting oils, lubricants, and any other contaminants.
- Damaged bevels may be repaired by light grinding or filing. The profile of the pipe end must conform to the requirements of the pipe or fitting specification or the qualified welding procedure after repair. Bevels which can not be repaired by grinding or filing must be re-cut and prepared according to methods specified above. Weld repair of the bevel area is not permitted.

B5.10 At ambient temperatures below 0°C (32°F):

- welding ends shall be heated to at least 93°C (200°F), so that the preheat temperature at the start of welding is at least 65°C (150°F); and
- a dry OWNER approved insulating cover at least 150 mm (6") wide shall be positioned over the center of the weld, securely fastened, and left for a minimum period of two hours, or until the weld has cooled to ambient temperature. (Z662-94 Cl. 7.2.7.7.2)

B5.11 The table below specifies the minimum number of welders to be used for the root and hot passes. More welders than the minimum may be required in order to comply with the minimum time lapse between passes, or to comply with minimum preheat and interpass temperature requirements.

> **Table - Minimum Number of Welders by Pipe Outside Diameter Group** - see [source crop](tables/09-welding-and-nde-05_p0005_tbl01_minimum-number-of-welders-by-pipe-outsid.png)

Printed: May 16, 2013 Page 5 of 9

*This controlled document is considered uncontrolled once printed.*

---

B5.12 Work shall be organized so that: (Z662-94 Cl. 7.2.7.10, 7.2.7.11, and 7.2.7.12)

- the time interval between root bead finish and hot pass start does not exceed 5 minutes
- the completed root pass does not cool below the preheat or minimum interpass temperature specified on the welding procedure, before starting the hot pass;
- the time interval between hot pass finish and fill pass start does not exceed 30 minutes;
- fill and cap pass welders are not to be more than 600 meters behind the hot pass welders at any time during the workday;
- the maximum number of uncapped mainline welds at the end of the workday does not exceed the number of cap pass welders;
- all passes except the cap pass are completed by the end of each working day; and
- all welds left incomplete at the end of a work day are completed on the following work day.

When welding recommences on an incomplete weld, the weld must be preheated to the temperature specified by the welding procedure.

B5.13 Night caps of material and construction acceptable to the OWNER shall be used to cover:

- open ends of welded pipe sections at the end of each day's work;
- the free end of a pipe section being welded, to prevent movement of air through the pipe; and
- open ends of pipe sections to be tied-in later, as may occur at crossings.

Nightcaps shall not be tack welded to the pipe and shall not be removed until work is ready to resume.

B5.14 For tie-in welding:

- alignment shall be done with an OWNER representative present, to the OWNER's satisfaction; and
- after coated sections are lowered in, the pipe shall be cut in a manner which provides a proper bevel, correct alignment, uniform spacing, and the required amount of slack in the finished line.

External line-up clamps are permitted.

B5.15 The minimum length of pipe which shall be used in the mainline shall be 2 meters. Joints of 2 meters or longer shall be carried forward and welded into the line.

B5.16 Welded sections of pipe shall not be moved for any reason, until all welds have cooled to ambient temperature.

B5.17 Any fire damage to insulation or coating due to preheating, etc., shall be repaired.

---

[... logo Plains Midstream Canada]

**WELDING OF
PIPELINE AND RELATED FACILITIES
PIPING SPECIFICATION
000-PED-5008-B**

**Rev No. 1     Rev Date: April 16, 2010**

---

**B6.0    WORKMANSHIP, QUALITY CONTROL, NONDESTRUCTIVE EXAMINATION, AND REPAIRS**

B6.1    Requirements governing workmanship, quality control, and nondestructive examination are found in this specification, Owner's Specification 000-PES-5009 NDE Examination and CSA Z662.

B6.2    Arc strikes and arc burns shall be:

- cut out as a cylinder for mainline pipe;
- treated according to CSA Z662 for non-sour above ground pipe and piping components;
- treated according to CSA Z662 if present on the outside surface of sour above ground pipe and piping components; and
- cut out as a cylinder if present on the inside surface of sour pipe and piping components, except that heat treatment of the affected area may be considered as a remedy, at the discretion of the OWNER. (Z662-94 Cl. 7.2.8)

B6.3    When arc strikes or arc burns are removed by grinding or filing, verification of removal is required in accordance with CSA Z662, and the OWNER may also require verification of minimum wall thickness by ultrasonic methods, and magnetic particle examination of the affected area for evidence of cracks. Cracks are unacceptable regardless of size.

B6.4    Welders shall identify their work by marking their assigned symbol beside each weld on the top quarter of the pipe, with a waterproof crayon or paint stick. Punch marks or die stamps are not permitted. (Z662-94 Cl. 7.2.7.12)

B6.5    The Pipeline Contractor shall cooperate fully with personnel of the NDE Contractor. Welds, including repair and replacement welds, shall be left uncoated, uncovered and accessible for NDE until verbal confirmation of final acceptability has been received from the OWNER.

B6.6    The OWNER may require cutouts to be tested during the course of construction. If a weld fails the test it will not be considered one of the cutouts. The cost of cutting out and replacing up to the maximum number of cutouts specified in the table below shall be borne by the Pipeline Contractor. The Pipeline Contractor shall supply the testing equipment and prepare the coupons.

> **Table - B6.6 — Maximum Number of Cutouts by Length of Pipeline** - see [source crop](tables/09-welding-and-nde-05_p0007_tbl01_b6-6-maximum-number-of-cutouts-by-length.png)

---

Printed: May 16, 2013

*This controlled document is considered uncontrolled once printed.*

Page 7 of 9

---

B6.7 Repairs shall be completed in accordance with CSA Z662 and the following requirements. (Z662-94 Cl. 7.2.10):

- Repair of cracks is not permitted. All welds containing cracks shall be cut out and re-welded. (Z662-94 Cl. 7.2.10.5)
- Cap pass defects may be repaired by grinding out the defective area and recapping if necessary, using preheat in accordance with an OWNER accepted repair welding procedure and CSA Z662. The minimum length of weld recap shall be 50 mm.
- Fill and root pass defects may be repaired by excavation of the defect using power grinders, preparation of a suitable groove, preheating in accordance with an OWNER accepted repair welding procedure and CSA Z662, and re-welding. The minimum length of groove and resultant weld repair shall be 50 mm.
- Repairs completed by welding shall be wrapped with insulation and slow cooled.
- No additional repair by welding is permitted for an area previously repaired by welding. Rejected repair welds shall be cut out and replaced.
- When a defective weld has been removed from the pipeline, a single replacement weld shall be used to join the two sections of pipe whenever practical. If it is not practical to pull the pipe ends together for the single replacement weld, then a pup section of nominal length equal to five times the pipe diameter or 2 meters whichever is greater, shall be inserted into the line and welded into place using the same welding procedure as used for the original production welds in the section.
- The Pipeline Contractor shall ensure that repair and replacement welds are examined by the NDE Contractor.

B6.8 The daily repair rate shall be calculated as the number of welds requiring repair divided by the number of joints welded for the day. If the daily repair rate exceeds 10% for sweet service, or 20% for sour service, the Pipeline Contractor shall:

- stop welding;
- take necessary actions to reduce the repair rate; and
- prepare a 20 joint test section to assess the effect of these actions.

After the 20 joint test section has been completed, the Pipeline Contractor shall stop welding, and the test section shall be 100% radiographed. If the test section is acceptable to the OWNER, the Pipeline Contractor may resume welding. If the test section is not acceptable to the OWNER, the Pipeline Contractor shall repeat steps (a) through (c) above, stop welding, and wait until the latest test section has been radiographed and assessed by the OWNER.

## B7.0 SOUR SERVICE REQUIREMENTS

**(Z662-94 CL. 7.1.2, 7.2.5.4.5, AND 7.2.8.2.2)**

B7.1 Each sour service weld procedure qualification record shall include a cross-sectional hardness survey completed using the Rockwell or Vickers test method.

B7.2 For sour service, both nondestructive and destructive testing is required for each performance qualification.

B7.3 Treatment of arc burns is covered under Clause B6.3.
