Repository: sgttomas/chirality

# Local Source Corpus

Place piping-design source PDFs, extracted markdown/source folders, generated PDF2MD work directories, and related local corpus files here.

This folder is intentionally ignored by git except for this README and `.gitkeep`.

File: domains/piping-design/_Sources/industry-practices/09-welding-and-nde/09-welding-and-nde-01.md (part 2 of 2)
[BP logo]
## SECTION 9: LOW AND INTERMEDIATE ALLOY STEEL REQUIREMENTS

## 9.1 PREHEAT AND HYDROGEN BAKE-OUT

9.1.1 Minimum preheat temperature shall be as follows:

> **Table - Minimum preheat temperature for alloy steel groups** - see [XLSX](tables/09-welding-and-nde-01_p0018_tbl01_minimum-preheat-temperature-alloy-steel.xlsx) and [source crop](tables/09-welding-and-nde-01_p0018_tbl01_minimum-preheat-temperature-alloy-steel.png)

| Material | Minimum Preheat Temperature |
| :--- | :---: |
| P-3 steels | 175 °F (≥ ½ inch) |
| P-4 steels | 300 °F |
| P-5A steels (≤3%Cr) | 400 °F |
| P-5B steels (>3%Cr) | 450 °F |

9.1.2 For P-4, P-5A, and P-5B materials, including new or prior service piping, preheat is to be maintained after completion of welding through PWHT. However, for 9Cr-1Mo steel only (a P-5B material), welds shall first be temporarily cooled to 200°F to assure complete metallurgical transformation prior to PWHT.

9.1.3 If pre-heat cannot be maintained through PWHT such that welds in P-4, P-5A, or P-5B steels are to be intentionally cooled to ambient temperature for more than a few hours prior to PWHT, an additional hydrogen bake-out step is required. In this case, after completion of welding and before removing the preheat, the welds shall be heated to a minimum of 600°F and then wrapped with a 1" thick insulation blanket for a distance of the greater of one pipe diameter or 6" on both sides of the weld, and then allowed to slow cool to ambient. There is no specific hold time requirement at 600°F other than the time to wrap the pipe.

---

9.1.4 If preheat maintenance fails during welding, the entire uncompleted weld seam shall be MT examined prior to resuming welding.

## 9.2 BAKE-OUT FOR HOT HYDROGEN OR WET H2S PRIOR SERVICE

9.2.1 For Cr-Mo steel equipment and piping that have previously been in service and exposed to wet H2S environments or high temperature hydrogen, prior to welding directly onto the Cr-Mo base metal, a bake-out is required to prevent hydrogen embrittlement cracking. For Cr-Mo equipment that has been operating in hydrogen service above the API 941 carbon steel Nelson Curve, follow the same bake-out temperatures and times specified for carbon steel in section 8.1.2. Cr-Mo steels are not normally used in wet H2S environments, but when they are used for that service, follow the carbon steel bake-out requirements in sections 8.1.2 and 8.1.3. Bake-out is not required for Cr-Mo equipment and piping (typically 5Cr and 9Cr) in high temperature H2S service operating above 500°F without hydrogen, because this service does not charge hydrogen into the steel.

9.2.2 For SS clad or overlaid Cr-Mo material, bake-out is not required before welding to the cladding or overlay for either of the following conditions:

a) The cladding or weld overlay is thick enough to prevent forming a heat affected zone (HAZ) in the base metal (TIG welding on minimum 0.125" thick cladding or overlay is one acceptable option); or,

b) The "wire slugging" welding technique or some other approved method is used to prevent forming a HAZ in the base metal.

9.2.3 When the options in 9.2.2 are not acceptable, the bake-out requirements of 9.2.1 shall apply for welding to SS clad or overlaid Cr-Mo material. Prior to bake-out, the cladding or overlay in the weld area shall be removed down to the base metal. The bake-out will not be effective without removing the SS layer.

9.2.4 See Appendix A for additional commentary on this issue related to 2.25Cr material.

## 9.3 PWHT

9.3.1 PWHT is required for all welds to P-3 materials used in hydrogen service, regardless of thickness, when after adding 100°F to the maximum expected operating temperature and 50 psia to the maximum expected hydrogen partial pressure the adjusted operating point is on or above the Nelson curve for the material. Use the Nelson curves from the latest edition of API Recommended Practice 941.

9.3.2 PWHT is normally required for welds to P-4, P-5A, & P-5B materials, regardless of thickness. Exceptions to the PWHT requirement may be allowed for small external non-pressure containing welds if the application complies with the applicable design code, such as ASME B31.3, and is approved by the BP CHP Reliability Engineer and Metallurgist. (Example application: TIG weld skin

---

thermocouples and associated 310 SS clips and heat shields to 5 Cr radiant tubes in Crude Heater 10-1401, using 1/8" single pass fillet welds with ER309 bare wire filler.)

9.3.3 PWHT temperature for P-4 material shall be 1300°F ±25°F, as described in API 938.

9.3.4 PWHT temperatures for all other low and intermediate alloy steels shall be per the applicable design code.

9.3.5 Holding time shall be in accordance with the applicable design and fabrication code, but shall not be less than two hours.

9.3.6 PWHT at lower temperatures for a longer duration as in ASME Sec.VIII Div.1 Table UCS-56.1 is not allowed.

## 9.4 INSPECTION

9.4.1 Thermally cut edges for joint preparation shall be MT or PT examined prior to welding.

9.4.2 Root passes in vessels and exchangers shall be MT examined. This includes root passes of butt welds welded from one side and back-gouged root welds to be welded from the second side.

9.4.3 Welds shall be MT examined after PWHT.

## SECTION 10: AUSTENITIC STAINLESS STEEL REQUIREMENTS

## 10.1 FILLER METAL

Filler metal shall be selected to achieve a Welding Research Council (WRC) ferrite number (FN) of 3 to 10 in the deposited weld metal.

## 10.2 GRINDING AND CLEANING TOOLS

Grinding and cleaning of stainless steels shall be done with tools that will not leave detrimental deposits. Examples of acceptable tools are aluminum oxide and silicon carbide grinding wheels and austenitic stainless steel wire brushes not previously used on other types of materials.

## 10.3 PREHEAT AND INTERPASS TEMPERATURE

The maximum preheat and interpass temperature for P-8 materials shall be 350°F.

## 10.4 PWHT

10.4.1 PWHT is required for all welds to 316L SS material used in caustic service.

---

10.4.2 PWHT of P-8 stainless steels shall only be performed when specified by BP CHP.

10.4.3 When specified, PWHT shall be performed at 1650°F ±25°F for one hour per inch of thickness, but not less than one hour.

## 10.5 INSPECTION

10.5.1 A minimum of 10% of completed welds in P-8 material for piping and pressure vessels shall be PT examined. Additional PT may be specified by the BP CHP Inspector or Engineer.

10.5.2 The ferrite content of completed welds that are to have PWHT or that are to be in service above 800°F shall be measured with a magnetic measuring instrument calibrated in accordance with ANSI/AWS-A4.2, Standard Practice for Calibrating Magnetic Instruments to Measure Delta Ferrite Content of Austenitic and Duplex Austenitic-Ferritic Stainless Steel Weldmetal. A minimum of six readings shall be taken on each weld. The individual test readings shall be averaged to obtain FN. FN shall be within the 3 to 10 range. The ferrite readings shall be taken prior to PWHT.

## SECTION 11: WELD OVERLAY AND CLAD RESTORATION

## 11.1 GENERAL

11.1.1 Weld overlay and clad restoration (alloy weld over base material seam welds in clad plate) shall be qualified in accordance with ASME Section IX, using the same type and brand of flux and welding wire to be used in production overlaying.

11.1.2 Austenitic stainless steel weld overlay and clad restoration may be made in either one or two layers. Unless specified otherwise, the first layer in a 2-pass overlay shall be type 309L. A single layer, or the second layer in a 2-pass overlay, will normally be type 347 or type 321. Use of other alloy materials requires BP CHP approval. The undiluted chemistry shall be at least 0.0625" deep as measured from the finished outermost weld surface. After the first or single layer of alloy weld is applied, the surface shall be tested with a copper sulfate solution to verify that there is no exposed carbon steel material.

11.1.3 The PQR shall demonstrate that the WPS can deposit the minimum specified depth of undiluted overlay or cladding.

11.1.4 Filler metal for austenitic stainless steel overlay and clad restoration shall be selected to achieve a Welding Research Council (WRC) ferrite number (FN) of 3 to 10 in the deposited weld metal. The PQR shall demonstrate that the WPS can achieve a FN of 3 to 10. Testing of the PQR sample shall include six ferrite readings taken on the overlay sample in accordance with Section 11.4.2.

---

BP CHERRY POINT REFINERY
ENGINEERING STANDARDS
[... logo]
NUMBER 42
PAGE 23 of 29

## 11.2 PREPARATION FOR CLAD PLATE WELDING

11.2.1 The alloy cladding shall be stripped back a minimum of 0.25" from the edge of the clad plate joint in preparation for welding the base metal seam. Prior to welding, the stripped-back area shall be tested with a copper sulfate solution to verify that all of the alloy clad material has been removed.

11.2.2 Removal of the cladding shall not reduce the base material thickness below the minimum design thickness.

11.2.3 Base metal welds in clad plate shall be MT examined before the clad restoration weld is applied.

11.2.4 For carbon steel base material which has previously been in service and exposed to hydrogen or wet H₂S environments, before adding weld overlay follow the hydrogen bake-out requirements in 8.1.2.

## 11.3 REPAIRS TO OVERLAY, CLADDING, AND CLAD RESTORATION

If a defect in the overlay, cladding, or clad restoration penetrates into the base material more than 0.1875", restore the base material thickness by welding, prior to weld repairing the alloy material.

## 11.4 INSPECTION

11.4.1 Completed weld overlay and clad restorations shall be PMI analyzed with a portable x-ray emission analyzer or other equipment approved by BP CHP. The analysis shall measure the concentration of Cr, Ni and other essential alloy elements such as Mo and Cb (or Nb). The weld deposit shall have a Cr, Ni and other essential alloy content that meets the requirements of the ASME/AWS specification for the weld filler metal. The results shall be reported to BP CHP. The extent of the PMI analysis shall be as follows:

a) For clad restoration, a minimum of one PMI spot analysis shall be made for every 10 feet of weld, with a minimum of one PMI spot analysis for every weld and every welder.

b) For weld overlay, a minimum of one PMI spot analysis shall be made for every 4 foot by 4 foot area (16 square feet), with a minimum of one PMI spot analysis on each shell course, head, nozzle, tubesheet or other component.

c) A minimum of one PMI spot analysis shall be made for each welder doing overlay work for each different weld procedure.

11.4.2 The ferrite content of completed austenitic stainless steel weld overlay and clad restoration deposits, which will have PWHT or be in service above 800°F, shall be measured with a magnetic measuring instrument calibrated in accordance with ANSI/AWS-A4.2, Standard Practice for Calibrating Magnetic Instruments to

Document Name: STP-0042-001.doc Revision 9

---

Measure Delta Ferrite Content of Austenitic and Duplex Austenitic-Ferritic Stainless Steel Weldmetal. The ferrite readings shall be taken prior to postweld heat treatment. FN shall be within the 3 to 10 range. The test frequency shall be as follows:

a) For clad restoration, a minimum of six readings shall be taken on each weld. The reading locations shall be evenly spaced along the length of the seam. The individual test readings shall be averaged to obtain FN.

b) For weld overlay, a minimum of six readings shall be taken on each shell course, head, nozzle, tubesheet or other component. The readings shall be evenly spaced along the length and around the circumference of each component. The individual test readings shall be averaged to obtain FN.

11.4.3 100% of the surface of austenitic stainless steel weld overlays shall be PT examined. Clad restorations shall be 100% UT and PT examined including 3" on each side of each weld seam. Inspection shall be done after any required PWHT and hydrotest.

11.4.4 All weld overlays shall be spot checked for bond consistency by UT examination. When PWHT is required, this examination shall occur after PWHT. For vessel and pipe cylinders, the examination shall be performed on four 3" wide full length longitudinal strips, evenly spaced around the vessel shell or pipe. For vessel heads the examination shall be performed on one 3" wide strip across each head. Any lack of fusion causing a loss of back reflection accompanied by an echo indication from the plane of the interface of the overlay and base metal and having an area greater than that of a 1" diameter circle shall be repaired. This area may be of any shape. If any repair is needed, 100% of the surface shall be checked as above. Vendor shall prepare a procedure for performing this examination and submit it to BP CHP for approval.

## SECTION 12: AUSTENITIC TO FERRITIC WELDS

## 12.1 FILLER, PROCESS, AND INSPECTION

12.1.1 Welds joining austenitic stainless steels to ferritic steels shall be made with filler metal as follows:

a) For services not exceeding 650°F, use ASME SFA-5.4 classification E309L, SFA-5.9 classification ER309L, or the filler metals specified in b) below.

b) For services exceeding 650°F, use ASME SFA-5.4 classification ER NiCr-3 (comparable to International Nickel's INCO 82), or use ASME SFA-5.11 classification E NiCrFe-3 (comparable to International Nickel's INCO 182) or E NiCrFe-2 (comparable to International Nickel's INCO A) unless BP CHP specifies another filler metal. BP CHP approval is required for welding dissimilar materials in services exceeding 650°F.

---

12.1.2 For process services where nickel based alloys are not compatible, the stainless steel portion of the weld must be welded first. Nickel-chromium-iron alloy shall be used to weld into stainless steel. Stainless steel may not be used to weld into deposited nickel-chromium-iron alloy weld metal.

12.1.3 The completed welds shall be PT examined prior to and after any required PWHT.

## SECTION 13: DISSIMILAR METAL WELDING

### 13.1 RESTRICTIONS FOR WET H₂S

13.1.1 Dissimilar metal welds (DMW) as defined in 13.1.2, that are full-penetration pressure-containing welds in piping and pressure vessels, including butt welds and groove welds, with or without PWHT, are not allowed where the weld fusion line is directly exposed to wet H₂S service, since hydrogen can be charged into the metal and result in hydrogen stress cracking. All DMW in wet H₂S service must be protected from the process per 13.1.4(d).

**Note:** Similar restrictions apply to DMW in HF service, but since BP CHP Refinery does not currently have any HF service, it is not addressed here. See BP ETPs GIS 42-103 and GIS 46-010 for HF service DMW restrictions.

13.1.2 For the above applications, DMW is defined as welds using austenitic stainless steel filler metal or nickel alloy filler metal to join any of the following material combinations:

a) Ferritic or martensitic steel (carbon, low alloy, or stainless steel) welded to a higher alloy austenitic stainless steel.

b) Ferritic or martensitic steel welded to duplex stainless steel.

c) Ferritic or martensitic steel welded to a nickel alloy (such as Incoloy, Inconel, Hastelloy, or Monel alloys).

d) Ferritic steel welded to ferritic steel.

13.1.3 For definition of wet H₂S services, use the same definitions specified in the hydrogen bake-out section 8.1.2.a.

13.1.4 The DMW restrictions above do not apply to the following situations:

a) Socket welds in wet H₂S services.

b) Clad pipe with DMW that is not exposed to the process fluids.

c) Internal tube to tubesheet welds.

---

**BP CHERRY POINT REFINERY** [... bp logo] **NUMBER** 42
**ENGINEERING STANDARDS** **PAGE** 26 of 29

d) Where a through-wall leak path through the weld HAZ is prevented by the design of the weld joint, such as extending the alloy weld metal as an overlay for 1" or more beyond the weld joint onto the process side base metal.

---

**Document Name: STP-0042-001.doc** **Revision 9**

---

## APPENDIX A: COMMENTARY ON BAKE-OUT FOR PRIOR SERVICE 2.25Cr EQUIPMENT

The rationale behind the guidelines in Section 9.2 is described below:

**The primary reason** to bake-out 2.25Cr before welding is to prevent hydrogen embrittlement (HE) cracking. When welding directly onto the 2.25Cr, or onto overlay that is not thick enough to prevent forming an HAZ in the 2.25Cr, a substantial risk of cracking can occur in the HAZ (and in the weld metal if 2.25Cr) if the pre-heat is lost and if the metal has not been baked out. The combination of: (1) sufficient hydrogen remaining in the metal; (2) a hard HAZ and hard weld metal; (3) residual stress from welding; and (4) temperature in the HE cracking range (below about 200°F)– provides all the ingredients for HE cracking of the HAZ and 2.25Cr weld metal. Weld metal cracking is probably a higher risk than HAZ, but both are concerns. Removing one of these ingredients (the hydrogen) will likely prevent the cracking.

**An additional concern** with high hydrogen content is the porosity in welds due to outgassing into the weld pool. Welders sometimes talk about the weld pool "fizzing" where the base metal has a high hydrogen content. This is normally more of a problem with chemically charged hydrogen (wet H₂S environments), as the concentrations are so much higher in those cases than in high temperature hydrogen charging. However, since it is required to bake-out the 2.25Cr for the reasons stated in the previous paragraph, this concern is also eliminated.

**A final, more theoretical than practical, consideration** is that even if a HAZ is not formed in the 2.25Cr (i.e., if welding onto sufficiently thick SS overlay), an area could exist of high welding residual stress in the 2.25Cr just below the overlay, and could conceivably create the combination of stress, hydrogen, and temperature that could support HE cracking. But given that 2.25Cr in the tempered condition is not highly susceptible to cracking, and that there should not be any pre-existing crack in the area of concern for conditions causing more growth (i.e., any HE embrittlement cracking would require both crack initiation and growth, not just crack growth), the risk of HE cracking is low.

This principle applies whether dealing with an older generation, temper embrittled 2.25Cr, or a newer generation, non-embrittled version. To be ultra-conservative, a 600°F preheat could be maintained, but this is often more difficult to achieve the desired low interpass temperature for the SS overlay. Consideration should be given to the UT inspection of the overlay in the area to be welded, establishing there is no cracking at the interface or just below the overlay in the base metal.

When the situation involves welding on stainless steel cladding, bake-out is not required because the hydrogen is not removed from the cladding. This further argues against baking based on the theoretical concern noted in the preceding paragraphs. The concentration of hydrogen in the cladding will be much higher than in the base metal, perhaps an order of magnitude higher.

For example, a typical reactor will have about 3 ppm hydrogen in the 2.25Cr at the interface. The SS cladding will have 40 to 50 ppm. The effective removal of the

---

hydrogen from the cladding is not possible by bake-out because the hydrogen solubility is so high and its diffusivity is so low. During outgassing, the hydrogen at the interface in the Cr-Mo will decrease somewhat, but the SS hydrogen level stays at nearly 40 to 50 ppm, providing essentially no benefit.

Also, the diffusivity of hydrogen in a 300-series SS is much slower than in ferritic steels, potentially two orders of magnitude depending on the data set. The slower diffusivity explains why clad steels have a lower effective hydrogen partial pressure than bare steels in high pressure hydrogen services, and it also makes outgassing mostly ineffective for reactor cooldowns. It is hardly possible to outgas the stainless steel in a reasonable amount of time (100 hours could be required instead of 1 hour). The hydrogen in the cladding can simply replenish any hydrogen baked out of the base metal just below the cladding, which is the area of concern. Therefore, an effective bake-out is not practical, and a practical bake-out is ineffective.
