Repository: sgttomas/chirality

# Local Source Corpus

Place piping-design source PDFs, extracted markdown/source folders, generated PDF2MD work directories, and related local corpus files here.

This folder is intentionally ignored by git except for this README and `.gitkeep`.

File: domains/piping-design/_Sources/industry-practices/09-welding-and-nde/09-welding-and-nde-03.md (part 2 of 2)
MAJOR PROJECTS
MAJOR PROJECTS

[... logo Suncor Energy]

# Corporate Technical Standard

Department: **PROJECT SERVICES** | Number: **0903**
Subject: **SHOP AND FIELD WELDING REQUIREMENTS** | Revision: **7**

5.9.8. Ferrite Content and Testing for Austenitic Stainless Steels

5.9.8.1. Ferrite testing of 300 series stainless steel is required for welding procedure qualification and production welds.

5.9.8.2. Ferrite testing shall be carried out before any post weld heat treatment.

5.9.8.3. Testing shall be done with a properly calibrated Fischer Ferritescope.

5.9.8.4. Production ferrite testing shall be done on a minimum of 5 percent of the 300 series stainless steel piping welds and a minimum of 10 percent of the 300 series stainless steel fired heater tube welds. Each welding procedure shall be represented.

5.9.8.5. For 300 series stainless vessel or tank butt welds, a minimum of one location per seam shall be tested. One test shall be made for each 10 feet of weld seam. In addition, one test shall be made on each nozzle flange-to-neck and nozzle neck-to-shell/head weld. Each welding procedure shall be represented.

5.9.8.6. The weld metal ferrite number (FN) shall be as follows:

a. 300 series stainless steel weld metal (excluding grade 347 weld metal): 3 to 10

b. Grade 347 stainless steel weld metal exposed to operating temperatures less than 1000°F (538°C): 5 to 10

c. Grade 347 stainless steel weld metal exposed to operating temperatures greater than or equal to 1000°F (538°C): 5 to 8

## 5.10. Weld Repairs

5.10.1. Repairs to defects in welds shall be as follows:

5.10.1.1. All acceptance radiographs for weld repairs shall be made after any PWHT is conducted.

5.10.1.2. Only two repairs are permitted on a location in which a rejectable defect has been identified. If a third repair is required, a detailed repair procedure as well as an explanation of root cause is to be submitted to the Owners Engineer which must be approved in consultation with Suncor before the repair is performed a third time. If the repair procedure is rejected, any subsequent actions are to be approved by the Owners Engineer in consultation with Suncor, which may include weld removal / re-welding.

5.10.1.3. For all welding, should the average repair rate on a per Suncor job/ scope basis reach 4%, an evaluation of root cause is to be completed.

5.10.1.4. If the root cause is determined to be either due to the FCAW or MWSC processes, (i.e., all or the majority of rejectable indications are on welds completed by FCAW process), then the fabricator shall cease all their use and use an alternate welding process resulting in an acceptable repair rate.

---

Standard 0903 Rev 7: Shop and Field Welding Requirements | Page 20 of 33

---

MAJOR PROJECTS

[... logo] SUNCOR ENERGY

# Corporate Technical Standard

Department: **PROJECT SERVICES** | Number: **0903**
Subject: **SHOP AND FIELD WELDING REQUIREMENTS** | Revision: **7**

## 5.11. Review and Approval Requirements for Contractors

5.11.1. In addition to specific contract specifications compliance, contractors shall submit all documentation to the Buyer who shall forward it to the appropriate Owner's personnel for review and approval. Approval documents shall be returned to the contractor via the Buyer prior to proceeding with fabrication.

5.11.2. For vessels, exchangers, tanks, and pumps, a drawing showing details of each joint or each class of joints with welding symbols, WPS # and NDE used shall be submitted.

5.11.3. For piping, a summary detailing welding and inspection per piping class (see Attachment A, Piping Fabrication, Welding Procedure Specifications and Inspection Summary), shall be completed. This form, or Buyer approved alternate, shall be submitted with the WPS/PQR.

---

Standard 0903 Rev 7: Shop and Field Welding Requirements | Page 21 of 33

---

[... Suncor logo]

**MAJOR PROJECTS**

# Corporate Technical Standard

**Department:** PROJECT SERVICES | **Number:** 0903
**Subject:** SHOP AND FIELD WELDING REQUIREMENTS | **Revision:** 7

---

## 6. IMPLEMENTATION

6.1. It shall be the responsibility of the applicable Project Engineering Manager to ensure that the requirements of this standard are implemented on projects where this standard is adopted.

## 7. INTERPRETATION AND UPDATING

7.1. Interpretation and guidance shall be provided by the applicable Peer Review Network member for the business unit or the applicable Suncor Discipline Engineer for a project. The Subject Matter Expert responsible for this technical standard may be consulted by the applicable Project or Discipline Engineer for any interpretation of the requirements within this standard.

## 8. LIST OF APPENDICES

**8.1. Appendix A, Piping Fabrication, Welding Procedure Specifications and Inspection Summary**

**8.2. Appendix B, Repair of Castings by Welding**

**8.3. Appendix C, Duplex Stainless Steels**

## 9. ADDENDA

None

## 10. APPROVED BY

![Approval signature of Paul Crowley](figures/09-welding-and-nde-03_p0019_fig01_approval-signature-of-paul-crowley.png)

Paul Crowley
Director of Engineering, Project Services

NOTE: Original signed hardcopy of this document shall be retained/filed by the Project Services Administrator.

---

*Standard 0903 Rev 7: Shop and Field Welding Requirements* | *Page 22 of 33*

---

MAJOR PROJECTS

[... logo] **SUNCOR ENERGY**

## Corporate Technical Standard

**Department:** PROJECT SERVICES
**Subject:** SHOP AND FIELD WELDING REQUIREMENTS

**Number:** 0903
**Revision:** 7

# APPENDIX A – PIPING FABRICATION, WELDING PROCEDURE SPECIFICATIONS AND INSPECTION SUMMARY

---

*Standard 0903 Rev 7, Shop and Field Welding Requirements* &nbsp;&nbsp;&nbsp;&nbsp;&nbsp;&nbsp;&nbsp;&nbsp;&nbsp;&nbsp;&nbsp;&nbsp;&nbsp;&nbsp;&nbsp;&nbsp;&nbsp;&nbsp;&nbsp;&nbsp;&nbsp;&nbsp;&nbsp;&nbsp;&nbsp;&nbsp;&nbsp;&nbsp;&nbsp;&nbsp;&nbsp;&nbsp;&nbsp;&nbsp;&nbsp;&nbsp;&nbsp;&nbsp;&nbsp;&nbsp;&nbsp;&nbsp;&nbsp;&nbsp;&nbsp;&nbsp;&nbsp;&nbsp;&nbsp;&nbsp;&nbsp;&nbsp;&nbsp;&nbsp;&nbsp;&nbsp;&nbsp;&nbsp;&nbsp;&nbsp;&nbsp;&nbsp;&nbsp;&nbsp;&nbsp;&nbsp;&nbsp;&nbsp;&nbsp;&nbsp;&nbsp;&nbsp;&nbsp;&nbsp; Page 23 of 33

---

MAJOR PROJECTS

[... logo Suncor Energy]

# Corporate Technical Standard

Department: **PROJECT SERVICES** Number: **0903**

Subject: **SHOP AND FIELD WELDING REQUIREMENTS** Revision: **7**

## APPENDIX A – PIPING FABRICATION, WELDING PROCEDURE SPECIFICATIONS, AND INSPECTION SUMMARY

CONTRACTOR Date Prepared By

Suncor Job # Project Description

SUNCOR Pipe Class

Stress Corrosion Cracking Service (Y/N)

Code

Material Type

Min to Max. Pipe Dia.

Min to Max. Thickness

CONTRACTOR WPS#

PQR#

Root Filler Metal

Fill and Cap Filler Metal

Preheat Temp.

PWHT Temp/Min. Time

RT%

UT%

PT/MT%

Hardness Max. BHN*¹

Ferrite Testing

PMI (Y/N)*²

Comments/Notes

Comments/Notes (number)

---

Standard 0903 Rev 7, Shop and Field Welding Requirements Page 24 of 33

---

MAJOR PROJECTS

[... logo Suncor Energy]

# Corporate Technical Standard

Department: **PROJECT SERVICES** | Number: **0903**
Subject: **SHOP AND FIELD WELDING REQUIREMENTS** | Revision: **7**

\*1 Refer to paragraph 5.9.6.2.b.
\*2 Refer to Suncor Standard 0213

---

Standard 0903 Rev 7, Shop and Field Welding Requirements | Page 25 of 33

---

MAJOR PROJECTS

[... Suncor Energy logo]

**Corporate Technical Standard**

Department: **PROJECT SERVICES** Number: **0903**

Subject: **SHOP AND FIELD WELDING REQUIREMENTS** Revision: **7**

# APPENDIX B – REPAIR OF CASTINGS BY WELDING

---

Standard 0903 Rev 7, Shop and Field Welding Requirements Page 26 of 33

---

MAJOR PROJECTS

[... logo] SUNCOR ENERGY

# Corporate Technical Standard

Department: **PROJECT SERVICES** | Number: **0903**
Subject: **SHOP AND FIELD WELDING REQUIREMENTS** | Revision: **7**

## APPENDIX B – REPAIR OF CASTINGS BY WELDING

The following requirements are supplementary to the requirements of Suncor Standard 0903:

**B1.0** Applicable Specifications and Standards addressed by this attachment are:

ASME

| Spec | Description |
|---|---|
| SA-216/SA-216M | Steel Castings, Carbon, Suitable for Fusion Welding for High-Temperature Service |
| SA-217/SA-217M | Steel Castings, Martensitic Stainless and Alloy, for Pressure-Containing Parts Suitable for High-Temperature Service |
| SA-351/SA-351M | Castings, Austenitic, Austenitic-Ferritic (Duplex), for Pressure-Containing Parts |
| SA-352/SA-352M | Steel Castings, Ferritic and Martensitic, for Pressure-Containing Parts, Suitable for Low Temperature Service |
| SA-487/SA-487M | Steel Castings Suitable for Pressure service |
| SA-747/SA-747M | Precipitation Hardening Stainless Steel Castings |
| SA-995 | Castings, Austenitic-Ferritic (Duplex) Stainless Steel, for Pressure-Containing Parts |

**B2.0** Repairing of castings by welding shall be in accordance with the requirements of the individual material specification or standard to which the castings are supplied, except as modified herein.

**B3.0** Weld repairs shall be considered major in any of the following cases:

B3.1 a casting that has leaked on hydrostatic test,

B3.2 the depth of the cavity prepared for welding exceeds 20% of the wall thickness or 1 in. [25 mm], whichever is smaller,

B3.3 the extent of the cavity exceeds approximately 10 in.² [65 cm²],

B3.4 the casting will be exposed to hydrogen service,

B3.5 the weld repair is to be made on an internal surface that will be exposed to a Stress Corrosion Cracking Service.

**B4.0** Major weld repairs shall be subject to prior approval of the Owner or designate.

**B5.0** Major weld repairs shall be documented by means of sketches and photographs showing the location and major dimensions of the defects. Documentation shall be submitted to the Owner or designate for prior approval.

**B6.0** All weld repairs shall be made by procedures and welders qualified in accordance with ASME Section IX.

**B7.0** All weld procedure specifications (WPS) and procedure qualification records (PQR) for major weld repairs shall be submitted to the Owner or designate for prior approval.

Standard 0903 Rev 7, Shop and Field Welding Requirements | Page 27 of 33

<!-- PDF2MD-ASSETS:BEGIN page=24 -->

#### Unmatched Page Assets

> **Table - ASME Specifications for Steel Castings** - see [source crop](tables/09-welding-and-nde-03_p0024_tbl01_asme-specifications-for-steel-castings.png)

<!-- PDF2MD-ASSETS:END page=24 -->

---

MAJOR PROJECTS

[... logo SUNCOR ENERGY]

# Corporate Technical Standard

Department: **PROJECT SERVICES** Number: **0903**
Subject: **SHOP AND FIELD WELDING REQUIREMENTS** Revision: **7**

B8.0 The supplementary requirement for maximum carbon equivalence shall be specified for castings supplied to the following ASME specifications:

SA-216 (S11) and SA-352 (S23).

B9.0 All austenitic castings supplied in accordance with SA-351/SA-351M (except Grades HK, HT, and CT15C), which have been subjected to any weld repairs, shall be given a post weld solution heat treatment in accordance with supplementary requirement S11.

B10.0 The cavity prepared for welding of all major weld repairs shall be inspected by either magnetic particle inspection or liquid penetrant inspection to ensure the cavity is free from defects.

B11.0 As a minimum requirement, all major weld repairs shall be inspected by either magnetic particle inspection or liquid penetrant inspection but in no case shall the type and extent of inspection be less than that used to identify the original defect.

B12.0 Non-destructive examination of all weld repairs shall be performed after the final heat treatment

Standard 0903 Rev 7: Shop and Field Welding Requirements Page 28 of 33

---

MAJOR PROJECTS

[... Suncor Energy logo]

**Corporate Technical Standard**

Department: **PROJECT SERVICES** | Number: **0903**
Subject: **SHOP AND FIELD WELDING REQUIREMENTS** | Revision: **7**

# APPENDIX C – DUPLEX STAINLESS STEELS

---

Standard 0903 Rev 7, Shop and Field Welding Requirements | Page 29 of 33

---

<!-- MAJOR PROJECTS -->

[... logo] SUNCOR ENERGY

# Corporate Technical Standard

Department: **PROJECT SERVICES** | Number: **0903**
Subject: **SHOP AND FIELD WELDING REQUIREMENTS** | Revision: **7**

## APPENDIX C – DUPLEX STAINLESS STEELS

The following requirements are supplementary to the requirements of Suncor Standard 0903:

These requirements are limited to the following grades of duplex stainless steel: S31803 and S32205 for wrought products and J93380 and J92205 for castings. Excluded is 2507 grade of duplex.

## C1.0 MATERIAL GRADE

Material shall be supplied in accordance with the following specifications:

- Plate: ASME SA-240, UNS S31803 or UNS S32205
- Forgings: ASME SA-182 grade F51 (UNS S31803) or grade F60 (UNS S32205).
- Seamless pipe: ASME SA-790, UNS S31803
- Tubing: ASME SA-789, UNS S31803
- Casting: ASME A351 J93380 (CD3MWCuN) or ASTM A890 grade 4A, J92205 (CD3MN)

## C2.0 MATERIALS REQUIREMENTS

Materials shall also satisfy the following requirements:

**C2.1** Certified Materials Test Report required.

**C2.2** Materials shall be supplied in the solution annealed and bright-annealed condition. If solution Annealing is not carried out in an argon atmosphere (inert), materials shall be white pickled. Materials shall be liquid quenched immediately after solution annealing

**C2.3** Nitrogen content shall be in the range of 0.14 to 0.20%

**C2.4** Ferrite content shall be 35 to 65 vol%

**C2.5** Each heat of material shall be tested per ASTM A923 Test method B (Charpy V-notch test) to ensure adequate corrosion resistance. Acceptance Criteria per table 2 of ASTM A923. For product forms that cannot be evaluated by the Charpy V-notch test, Test Method C (Ferric Chloride corrosion test) of ASTM A923 shall be used. The rapid screening tests included in ASTM A923 (test method A) shall not be used to accept material in lieu of test methods B or C.

**C2.6** Welded tubing shall receive both hydrostatic testing and nondestructive electric testing in accordance with ASME SA-789

**C2.7** No weld repairs to tubes are permitted.

**C2.8** Tube bends shall be solution annealed after bending at 1870°F (1021°C) to 2010°F (1099°C) (in an inert gas atmosphere) for sufficient time to obtain the required duplex structure and then water quenched or inert gas quenched. ID of tubes shall be purged with Argon during hot bending and solution annealing. OD of tubes shall be white pickled (chemical descaling) followed by a neutralization and rinsing treatment after solution annealing.

---

Standard 0903 Rev 7, Shop and Field Welding Requirements | Page 30 of 33

---

MAJOR PROJECTS

[... logo Suncor Energy]

# Corporate Technical Standard

Department: **PROJECT SERVICES** | Number: **0903**
Subject: **SHOP AND FIELD WELDING REQUIREMENTS** | Revision: **7**

## C3.0 WELDING (including weld overlay, clad restoration and repairs)

C3.1 All production welds, including tack welds and tube-to-tubesheet welds, shall be made with addition of filler metal. Autogenous welding (that is, welding without the addition of filler metal) is not allowed.

C3.2 Plasma arc welding (PAW) and Flux cored arc welding (FCAW) shall not be used.

C3.3 The following consumables shall be used unless otherwise authorized by the Purchaser.

- SMAW: SFA 5.4 E2209.
- GTAW/GMAW: SFA 5.9 ER2209.
- SAW: SFA 5.9 ER2209. Welding shall be with a flux designed for Duplex stainless steel.

C3.4 Heat input shall be in the range of 12.5 to 62.5 kJ/in (0.5 to 2.5 KJ/mm).

C3.5 Maximum interpass temperature shall be 350°F (177°C).

C3.6 When back gouging and welding on the reverse side are not possible, the root pass shall be made with GTAW root pass and back purged until at least 1/4" (6 mm) of weld metal thickness has been deposited. Back purge gas shall be a welding grade of one of the following:

- 90% nitrogen/10%/hydrogen mixture,
- pure nitrogen, or
- argon/nitrogen mixture with not less than 5% nitrogen.

The oxygen content of the back-purged volume shall be less than 2500 ppm.

## C4.0 WELDING PROCEDURE SPECIFICATION AND QUALIFICATION REQUIREMENTS

C4.1 Essential variables for procedure qualification shall be in accordance with ASME Section IX with the addition of the following supplementary essential variables:

a. notch toughness (ASTM A923 test method B)

b. heat input: any change greater than +/-10%

c. interpass temperature: any increase in the maximum interpass temperature

d. filler metal: any change in consumable type including manufacturer, trade name and flux. Welding procedures shall be qualified with the same consumables manufacturer and trade names to be used in production

e. back purge gas composition

f. Welding of components with wall thicknesses that deviate by more than 20% from that of the PQR specimen is not permitted.

---

Standard 0903 Rev 7: Shop and Field Welding Requirements | Page 31 of 33

---

<!-- MAJOR PROJECTS -->

[... logo] SUNCOR ENERGY

# Corporate Technical Standard

Department: **PROJECT SERVICES** | Number: **0903** | Revision: **7**

Subject: **SHOP AND FIELD WELDING REQUIREMENTS**

C4.2 Welding procedure qualification (PQR's) shall be supplemented by ASTM A923 Test Method B or C as follows:

Test Method B: Charpy V-Notch at –40°F (–40°C)

- 2 specimens for weld centerline
- 2 specimens for fusion line
- 2 specimens for fusion line + 2.5 mm
- 2 specimens for fusion line + 4.75 mm

Acceptance Criteria per table 2 of ASTM A923. For product forms that cannot be evaluated by the Charpy V-notch test, Test Method C of ASTM A923 shall be used. The rapid screening tests included in ASTM A923 shall not be used to accept material.

Test Method C: Ferric Chloride Corrosion Test: 2 specimens

The rapid screening tests included in ASTM A923 shall not be used to accept material.

C4.3 Welding procedure qualification (PQR's) shall be supplemented by Ferrite Test per ASTM E562 and the following:

- PQR's shall have a ferrite testing of the weld deposit and HAZ. The measured ferrite content shall be 35 to 65 vol%.
- for HAZ, about X700 to X1000 is recommended.
- For weld overlays, only the weld deposit shall be tested.

C4.4 Dissimilar metal welds, i.e. carbon steel to duplex stainless steel or austenitic stainless steel to duplex shall require qualification and testing to the requirements of this specification except that the non-duplex material need not be subject to Charpy or corrosion testing.

C4.5 Welded Tube-To-Tubesheet Joints

Where the production test requirements (ferrite testing) cannot be practically obtained, a tube-to-tubesheet mock-up is required as a supplement to the welding procedure qualification record. The mock up shall be done in accordance with ASME IX, QW-193 and QW-288, and the following requirements:

- The test assembly shall simulate all steps of the production joint including both rolling and welding. In addition, if the production welding is to be performed through the plug sheet, this shall be simulated in the test assembly. (Access hole diameter and distance from hole to tubesheet shall be equal to production distances)
- Hardness (HV10) readings shall be taken in the heat-affected-zone (HAZ) of the tubesheet, HAZ of the tubes and weld metal. A minimum of 9 readings shall be taken on each quadrant. A minimum of one quadrant shall be tested for each welder. The average hardness shall not exceed 310 HV10, and no individual reading shall exceed 320 HV10.

---

Standard 0903 Rev 7, Shop and Field Welding Requirements · Page 32 of 33

---

MAJOR PROJECTS

[... logo] SUNCOR ENERGY

# Corporate Technical Standard

Department: **PROJECT SERVICES** | Number: **0903**
Subject: **SHOP AND FIELD WELDING REQUIREMENTS** | Revision: **7**

- A quadrant section of a tube-to-tubesheet weld shall be subjected to corrosion testing in accordance with ASTM A923, Method C. No pitting is allowed.

- In addition to the macro-examination required by ASME IX, QW-193.1.3, the microstructure and ferrite content of one randomly selected weld section shall be assessed using the procedure detailed in C4.3.

## C5.0 NDE

**C5.1** The ferrite content of all accessible production welds including weld overlay shall be checked using a Fisher Ferritescope. A minimum of 3 tests shall be made on each weld. The average value of the readings on each weld shall be 35 to 65 vol%. Testing shall be done after welding is complete and before any grinding.

**C5.2** All accessible production welds shall be PT examined. Procedures and acceptance criteria shall be in accordance with ASME Section VIII Div.1, Appendix 8.

**C5.3** Longitudinal welds of tubes and pipe shall receive 100% RT after bending.

**C5.4** Bend surface of tubes and pipe shall receive 100% PT.

---

Standard 0903 Rev 7: Shop and Field Welding Requirements | Page 33 of 33
